Repository: charlesll/gpvisc

# GPVisc
=========
GPVisc is a Python module containing a Gaussian Process - Artificial Neural Network of melt viscosity.

- **Documentation:** http://charlesll.github.io/gpvisc/html/index.html
- **Examples:** https://github.com/charlesll/gpvisc/tree/master/examples
- **Web app** https://gpvisc.streamlit.app/
- **Source code:** https://github.com/charlesll/gpvisc/tree/master/src/gpvisc
- **License:** https://github.com/charlesll/gpvisc/tree/master/LICENSE.txt
- **Contributing:** https://github.com/charlesll/gpvisc/blob/master/CONTRIBUTING.md
- **Bug reports:** https://github.com/charlesll/gpvisc/issues
- **Contact:** lelosq@ipgp.fr

See the documentation for more information.

File: examples/additional_data/FULL_SCIGLASS.csv (part 1 of 35)
,sio2,tio2,al2o3,feo,fe2o3,mno,na2o,k2o,mgo,cao,p2o5,h2o,T,viscosity,Author,Year
0,100.0,0.0,0.0,0.0,0.0,0.0,0.0,0.0,0.0,0.0,0.0,0.0,1730.2223876953126,9,Volarovich M.P.,1936
1,100.0,0.0,0.0,0.0,0.0,0.0,0.0,0.0,0.0,0.0,0.0,0.0,1643.3697265625,10,Volarovich M.P.,1936
2,100.0,0.0,0.0,0.0,0.0,0.0,0.0,0.0,0.0,0.0,0.0,0.0,1564.820654296875,11,Volarovich M.P.,1936
3,100.0,0.0,0.0,0.0,0.0,0.0,0.0,0.0,0.0,0.0,0.0,0.0,1493.4384521484376,12,Volarovich M.P.,1936
4,75.33,0.0,0.4,0.0,0.019,0.0,14.25,0.038,0.16,9.8,0.0,0.0,1483.4167236328126,2,Crook H.L.,1939
5,75.33,0.0,0.4,0.0,0.019,0.0,14.25,0.038,0.16,9.8,0.0,0.0,1305.11337890625,3,Crook H.L.,1939
6,75.33,0.0,0.4,0.0,0.019,0.0,14.25,0.038,0.16,9.8,0.0,0.0,1186.8720458984376,4,Crook H.L.,1939
7,75.33,0.0,0.4,0.0,0.019,0.0,14.25,0.038,0.16,9.8,0.0,0.0,1102.7192138671876,5,Crook H.L.,1939
8,75.33,0.0,0.4,0.0,0.019,0.0,14.25,0.038,0.16,9.8,0.0,0.0,1039.7707885742188,6,Crook H.L.,1939
9,70.23,0.0,1.24,0.0,1.56,0.079,15.54,0.5,0.0,10.85,0.0,0.0,1447.5201171875,2,Crook H.L.,1939
10,70.23,0.0,1.24,0.0,1.56,0.079,15.54,0.5,0.0,10.85,0.0,0.0,1269.6686157226563,3,Crook H.L.,1939
11,70.23,0.0,1.24,0.0,1.56,0.079,15.54,0.5,0.0,10.85,0.0,0.0,1156.0071166992188,4,Crook H.L.,1939
12,70.23,0.0,1.24,0.0,1.56,0.079,15.54,0.5,0.0,10.85,0.0,0.0,1077.0969604492188,5,Crook H.L.,1939
13,70.0,0.0,0.0,0.0,0.0,0.0,20.36,0.0,0.0,9.64,0.0,0.0,803.9114135742187,11,Taylor N.W.,1937
14,70.0,0.0,0.0,0.0,0.0,0.0,20.36,0.0,0.0,9.64,0.0,0.0,782.7209228515625,12,Taylor N.W.,1937
15,60.0,0.0,16.0,0.0,0.0,0.0,0.0,16.0,0.0,8.0,0.0,0.0,1128.5875,10,Startsev Yu.K.,1989
16,60.0,0.0,16.0,0.0,0.0,0.0,0.0,16.0,0.0,8.0,0.0,0.0,1097.7397827148438,11,Startsev Yu.K.,1989
17,60.0,0.0,16.0,0.0,0.0,0.0,0.0,16.0,0.0,8.0,0.0,0.0,1068.5337280273438,12,Startsev Yu.K.,1989
18,60.0,0.0,16.0,0.0,0.0,0.0,3.2,12.8,0.0,8.0,0.0,0.0,1062.128759765625,10,Startsev Yu.K.,1989
19,60.0,0.0,16.0,0.0,0.0,0.0,3.2,12.8,0.0,8.0,0.0,0.0,1031.6987670898438,11,Startsev Yu.K.,1989
20,60.0,0.0,16.0,0.0,0.0,0.0,3.2,12.8,0.0,8.0,0.0,0.0,1006.4203247070312,12,Startsev Yu.K.,1989
21,60.0,0.0,16.0,0.0,0.0,0.0,6.4,9.6,0.0,8.0,0.0,0.0,1023.286962890625,10,Startsev Yu.K.,1989
22,60.0,0.0,16.0,0.0,0.0,0.0,6.4,9.6,0.0,8.0,0.0,0.0,991.2262939453125,11,Startsev Yu.K.,1989
23,60.0,0.0,16.0,0.0,0.0,0.0,6.4,9.6,0.0,8.0,0.0,0.0,962.0619873046875,12,Startsev Yu.K.,1989
24,60.0,0.0,16.0,0.0,0.0,0.0,9.6,6.4,0.0,8.0,0.0,0.0,1000.5856689453125,10,Startsev Yu.K.,1989
25,60.0,0.0,16.0,0.0,0.0,0.0,9.6,6.4,0.0,8.0,0.0,0.0,970.0467895507812,11,Startsev Yu.K.,1989
26,60.0,0.0,16.0,0.0,0.0,0.0,9.6,6.4,0.0,8.0,0.0,0.0,944.7319091796875,12,Startsev Yu.K.,1989
27,60.0,0.0,16.0,0.0,0.0,0.0,16.0,0.0,0.0,8.0,0.0,0.0,1001.2867797851562,10,Startsev Yu.K.,1989
28,60.0,0.0,16.0,0.0,0.0,0.0,16.0,0.0,0.0,8.0,0.0,0.0,969.225927734375,11,Startsev Yu.K.,1989
29,60.0,0.0,16.0,0.0,0.0,0.0,16.0,0.0,0.0,8.0,0.0,0.0,940.0618041992187,12,Startsev Yu.K.,1989
30,71.33,0.0,0.95,0.0,0.06,0.0,13.81,0.95,5.94,6.95,0.0,0.0,817.1498779296875,12,Damdinov D.G.,1986
31,72.17,0.0,0.83,0.0,0.0,0.0,13.36,0.04,4.87,8.73,0.0,0.0,911.0793212890625,9,Mazurin O.V.,1985
32,72.17,0.0,0.83,0.0,0.0,0.0,13.36,0.04,4.87,8.73,0.0,0.0,882.6534790039062,10,Mazurin O.V.,1985
33,72.17,0.0,0.83,0.0,0.0,0.0,13.36,0.04,4.87,8.73,0.0,0.0,857.5013793945312,11,Mazurin O.V.,1985
34,72.17,0.0,0.83,0.0,0.0,0.0,13.36,0.04,4.87,8.73,0.0,0.0,835.0883544921875,12,Mazurin O.V.,1985
35,71.1,0.0,0.9,0.0,0.0,0.0,10.42,2.58,4.62,10.38,0.0,0.0,916.2612060546875,9,Mazurin O.V.,1985
36,71.1,0.0,0.9,0.0,0.0,0.0,10.42,2.58,4.62,10.38,0.0,0.0,884.8740600585937,10,Mazurin O.V.,1985
37,71.1,0.0,0.9,0.0,0.0,0.0,10.42,2.58,4.62,10.38,0.0,0.0,857.4880126953125,11,Mazurin O.V.,1985
38,71.1,0.0,0.9,0.0,0.0,0.0,10.42,2.58,4.62,10.38,0.0,0.0,833.3838256835937,12,Mazurin O.V.,1985
39,71.39,0.0,0.71,0.0,0.0,0.0,6.82,6.54,4.85,9.69,0.0,0.0,924.8283447265625,9,Mazurin O.V.,1985
40,71.39,0.0,0.71,0.0,0.0,0.0,6.82,6.54,4.85,9.69,0.0,0.0,894.5221313476562,10,Mazurin O.V.,1985
41,71.39,0.0,0.71,0.0,0.0,0.0,6.82,6.54,4.85,9.69,0.0,0.0,867.3555053710937,11,Mazurin O.V.,1985
42,71.39,0.0,0.71,0.0,0.0,0.0,6.82,6.54,4.85,9.69,0.0,0.0,842.8646606445312,12,Mazurin O.V.,1985
43,71.56,0.0,1.01,0.0,0.0,0.0,3.67,9.46,4.58,9.72,0.0,0.0,953.20029296875,9,Mazurin O.V.,1985
44,71.56,0.0,1.01,0.0,0.0,0.0,3.67,9.46,4.58,9.72,0.0,0.0,918.8169921875,10,Mazurin O.V.,1985
45,71.56,0.0,1.01,0.0,0.0,0.0,3.67,9.46,4.58,9.72,0.0,0.0,889.7037719726562,11,Mazurin O.V.,1985
46,71.56,0.0,1.01,0.0,0.0,0.0,3.67,9.46,4.58,9.72,0.0,0.0,864.735205078125,12,Mazurin O.V.,1985
47,70.2,0.0,0.89,0.0,0.0,0.0,0.7,12.93,5.39,9.89,0.0,0.0,1002.7318481445312,9,Mazurin O.V.,1985
48,70.2,0.0,0.89,0.0,0.0,0.0,0.7,12.93,5.39,9.89,0.0,0.0,968.9218505859375,10,Mazurin O.V.,1985
49,70.2,0.0,0.89,0.0,0.0,0.0,0.7,12.93,5.39,9.89,0.0,0.0,940.13828125,11,Mazurin O.V.,1985
50,70.2,0.0,0.89,0.0,0.0,0.0,0.7,12.93,5.39,9.89,0.0,0.0,915.3378662109375,12,Mazurin O.V.,1985
51,63.0,0.0,5.0,0.0,0.0,0.0,32.0,0.0,0.0,0.0,0.0,0.0,836.1144165039062,8,Karapetyan G.O.,1984
52,63.0,0.0,5.0,0.0,0.0,0.0,32.0,0.0,0.0,0.0,0.0,0.0,808.4875244140625,9,Karapetyan G.O.,1984
53,63.0,0.0,5.0,0.0,0.0,0.0,32.0,0.0,0.0,0.0,0.0,0.0,782.6282409667969,10,Karapetyan G.O.,1984
54,63.0,0.0,5.0,0.0,0.0,0.0,32.0,0.0,0.0,0.0,0.0,0.0,758.37216796875,11,Karapetyan G.O.,1984
55,61.0,0.0,9.0,0.0,0.0,0.0,30.0,0.0,0.0,0.0,0.0,0.0,877.0946411132812,8,Karapetyan G.O.,1984
56,61.0,0.0,9.0,0.0,0.0,0.0,30.0,0.0,0.0,0.0,0.0,0.0,840.1996826171875,9,Karapetyan G.O.,1984
57,61.0,0.0,9.0,0.0,0.0,0.0,30.0,0.0,0.0,0.0,0.0,0.0,810.095556640625,10,Karapetyan G.O.,1984
58,61.0,0.0,9.0,0.0,0.0,0.0,30.0,0.0,0.0,0.0,0.0,0.0,785.0654968261719,11,Karapetyan G.O.,1984
59,69.7,0.0,0.0,0.0,0.0,0.0,30.3,0.0,0.0,0.0,0.0,0.0,774.9978088378906,10,Stolyar S.V.,1992
60,69.7,0.0,0.0,0.0,0.0,0.0,30.3,0.0,0.0,0.0,0.0,0.0,753.9963439941406,11,Stolyar S.V.,1992
61,69.7,0.0,0.0,0.0,0.0,0.0,30.3,0.0,0.0,0.0,0.0,0.0,735.5749267578125,12,Stolyar S.V.,1992
62,70.0,0.0,0.0,0.0,0.0,0.0,20.0,0.0,0.0,10.0,0.0,0.0,789.1500610351562,12,Startsev Yu.K.,1978
63,54.0,0.0,0.0,0.0,0.0,0.0,0.0,0.0,0.0,46.0,0.0,0.0,1150.6666625976563,7,Varshal B.G.,1980
64,54.0,0.0,0.0,0.0,0.0,0.0,0.0,0.0,0.0,46.0,0.0,0.0,1123.8554443359376,8,Varshal B.G.,1980
65,54.0,0.0,0.0,0.0,0.0,0.0,0.0,0.0,0.0,46.0,0.0,0.0,1100.0871337890626,9,Varshal B.G.,1980
66,54.0,0.0,0.0,0.0,0.0,0.0,0.0,0.0,0.0,46.0,0.0,0.0,1078.8714965820313,10,Varshal B.G.,1980
67,54.0,0.0,0.0,0.0,0.0,0.0,0.0,0.0,0.0,46.0,0.0,0.0,1059.8183349609376,11,Varshal B.G.,1980
68,54.0,0.0,0.0,0.0,0.0,0.0,0.0,0.0,0.0,46.0,0.0,0.0,1042.6130126953126,12,Varshal B.G.,1980
69,48.7,0.0,1.5,0.0,0.0,0.0,0.0,1.5,0.0,48.3,0.0,0.0,1137.9166015625,7,Varshal B.G.,1980
70,48.7,0.0,1.5,0.0,0.0,0.0,0.0,1.5,0.0,48.3,0.0,0.0,1111.7870849609376,8,Varshal B.G.,1980
71,48.7,0.0,1.5,0.0,0.0,0.0,0.0,1.5,0.0,48.3,0.0,0.0,1086.8308471679688,9,Varshal B.G.,1980
72,48.7,0.0,1.5,0.0,0.0,0.0,0.0,1.5,0.0,48.3,0.0,0.0,1062.9704956054688,10,Varshal B.G.,1980
73,48.7,0.0,1.5,0.0,0.0,0.0,0.0,1.5,0.0,48.3,0.0,0.0,1040.1354736328126,11,Varshal B.G.,1980
74,48.7,0.0,1.5,0.0,0.0,0.0,0.0,1.5,0.0,48.3,0.0,0.0,1018.2610229492187,12,Varshal B.G.,1980
75,49.2,0.0,2.7,0.0,0.0,0.0,0.0,3.0,0.0,45.1,0.0,0.0,1128.3539794921876,7,Varshal B.G.,1980
76,49.2,0.0,2.7,0.0,0.0,0.0,0.0,3.0,0.0,45.1,0.0,0.0,1102.96298828125,8,Varshal B.G.,1980
77,49.2,0.0,2.7,0.0,0.0,0.0,0.0,3.0,0.0,45.1,0.0,0.0,1079.4464477539063,9,Varshal B.G.,1980
78,49.2,0.0,2.7,0.0,0.0,0.0,0.0,3.0,0.0,45.1,0.0,0.0,1057.6041625976563,10,Varshal B.G.,1980
79,49.2,0.0,2.7,0.0,0.0,0.0,0.0,3.0,0.0,45.1,0.0,0.0,1037.263525390625,11,Varshal B.G.,1980
80,49.2,0.0,2.7,0.0,0.0,0.0,0.0,3.0,0.0,45.1,0.0,0.0,1018.2748168945312,12,Varshal B.G.,1980
81,43.6,0.0,4.3,0.0,0.0,0.0,0.7,4.1,0.0,47.3,0.0,0.0,1126.3451904296876,7,Varshal B.G.,1980
82,43.6,0.0,4.3,0.0,0.0,0.0,0.7,4.1,0.0,47.3,0.0,0.0,1102.7843383789063,8,Varshal B.G.,1980
83,43.6,0.0,4.3,0.0,0.0,0.0,0.7,4.1,0.0,47.3,0.0,0.0,1080.3418334960938,9,Varshal B.G.,1980
84,43.6,0.0,4.3,0.0,0.0,0.0,0.7,4.1,0.0,47.3,0.0,0.0,1058.9400390625,10,Varshal B.G.,1980
85,43.6,0.0,4.3,0.0,0.0,0.0,0.7,4.1,0.0,47.3,0.0,0.0,1038.5080932617188,11,Varshal B.G.,1980
86,43.6,0.0,4.3,0.0,0.0,0.0,0.7,4.1,0.0,47.3,0.0,0.0,1018.9816040039062,12,Varshal B.G.,1980
87,42.7,0.0,5.4,0.0,0.0,0.0,0.5,4.9,0.0,46.5,0.0,0.0,1129.0348876953126,7,Varshal B.G.,1980
88,42.7,0.0,5.4,0.0,0.0,0.0,0.5,4.9,0.0,46.5,0.0,0.0,1106.4843505859376,8,Varshal B.G.,1980
89,42.7,0.0,5.4,0.0,0.0,0.0,0.5,4.9,0.0,46.5,0.0,0.0,1084.8730224609376,9,Varshal B.G.,1980
90,42.7,0.0,5.4,0.0,0.0,0.0,0.5,4.9,0.0,46.5,0.0,0.0,1064.143408203125,10,Varshal B.G.,1980
91,42.7,0.0,5.4,0.0,0.0,0.0,0.5,4.9,0.0,46.5,0.0,0.0,1044.2427124023438,11,Varshal B.G.,1980
92,42.7,0.0,5.4,0.0,0.0,0.0,0.5,4.9,0.0,46.5,0.0,0.0,1025.1221069335938,12,Varshal B.G.,1980
93,48.6,0.0,3.2,0.0,0.0,0.0,3.2,0.0,0.0,45.0,0.0,0.0,1105.3500732421876,7,Varshal B.G.,1980
94,48.6,0.0,3.2,0.0,0.0,0.0,3.2,0.0,0.0,45.0,0.0,0.0,1079.71591796875,8,Varshal B.G.,1980
95,48.6,0.0,3.2,0.0,0.0,0.0,3.2,0.0,0.0,45.0,0.0,0.0,1055.3652709960938,9,Varshal B.G.,1980
96,48.6,0.0,3.2,0.0,0.0,0.0,3.2,0.0,0.0,45.0,0.0,0.0,1032.2040161132813,10,Varshal B.G.,1980
97,48.6,0.0,3.2,0.0,0.0,0.0,3.2,0.0,0.0,45.0,0.0,0.0,1010.1471923828125,11,Varshal B.G.,1980
98,48.6,0.0,3.2,0.0,0.0,0.0,3.2,0.0,0.0,45.0,0.0,0.0,989.117529296875,12,Varshal B.G.,1980
99,41.4,0.0,5.8,0.0,0.0,0.0,5.9,0.0,0.0,46.9,0.0,0.0,1089.5221923828126,7,Varshal B.G.,1980
100,41.4,0.0,5.8,0.0,0.0,0.0,5.9,0.0,0.0,46.9,0.0,0.0,1061.6885131835938,8,Varshal B.G.,1980
101,41.4,0.0,5.8,0.0,0.0,0.0,5.9,0.0,0.0,46.9,0.0,0.0,1035.2416748046876,9,Varshal B.G.,1980
102,41.4,0.0,5.8,0.0,0.0,0.0,5.9,0.0,0.0,46.9,0.0,0.0,1010.0806030273437,10,Varshal B.G.,1980
103,41.4,0.0,5.8,0.0,0.0,0.0,5.9,0.0,0.0,46.9,0.0,0.0,986.1136840820312,11,Varshal B.G.,1980
104,41.4,0.0,5.8,0.0,0.0,0.0,5.9,0.0,0.0,46.9,0.0,0.0,963.2579711914062,12,Varshal B.G.,1980
105,59.63,0.0,12.28,0.0,0.0,0.0,0.0,0.0,16.22,11.88,0.0,0.0,1583.2919677734376,2,Weirauch D.A.,1994
106,74.81,0.0,0.0,0.0,0.0,0.0,14.5,0.0,0.0,10.69,0.0,0.0,1353.659765625,2,Bobkova N.M.,1987
107,73.03,0.0,0.0,0.0,0.0,0.0,13.21,0.0,0.0,13.75,0.0,0.0,1398.2409423828126,2,Bobkova N.M.,1987
108,73.03,0.0,0.0,0.0,0.0,0.0,13.21,0.0,0.0,13.75,0.0,0.0,1272.93125,3,Bobkova N.M.,1987
109,73.43,0.0,0.2,0.0,0.0,0.0,26.37,0.0,0.0,0.0,0.0,0.0,1359.8052734375,2,Makhnavetskii A,1972
110,70.64,0.0,2.06,0.0,0.11,0.0,13.82,0.0,6.33,7.03,0.0,0.0,1749.718359375,1,Makhnavetskii A,1965
111,70.64,0.0,2.06,0.0,0.11,0.0,13.82,0.0,6.33,7.03,0.0,0.0,1460.7629150390626,2,Makhnavetskii A,1965
112,70.0,0.0,0.0,0.0,0.0,0.0,20.36,0.0,0.0,9.64,0.0,0.0,1359.351416015625,2,Saringyulyan R.,1969
113,70.0,0.0,0.0,0.0,0.0,0.0,20.36,0.0,0.0,9.64,0.0,0.0,1207.9606689453124,3,Saringyulyan R.,1969
114,70.0,0.0,0.0,0.0,0.0,0.0,20.36,0.0,0.0,9.64,0.0,0.0,1105.5683959960938,4,Saringyulyan R.,1969
115,70.0,0.0,0.0,0.0,0.0,0.0,20.36,0.0,0.0,9.64,0.0,0.0,1031.700048828125,5,Saringyulyan R.,1969
116,70.0,0.0,0.0,0.0,0.0,0.0,20.36,0.0,0.0,9.64,0.0,0.0,975.8937133789062,6,Saringyulyan R.,1969
117,70.0,0.0,0.0,0.0,0.0,0.0,20.36,0.0,0.0,9.64,0.0,0.0,932.246435546875,7,Saringyulyan R.,1969
118,70.0,0.0,0.0,0.0,0.0,0.0,20.36,0.0,0.0,9.64,0.0,0.0,897.1747192382812,8,Saringyulyan R.,1969
119,70.0,0.0,0.0,0.0,0.0,0.0,20.36,0.0,0.0,9.64,0.0,0.0,868.3773559570312,9,Saringyulyan R.,1969
120,71.14,0.0,1.77,0.0,0.075,0.0,14.76,0.51,4.33,7.41,0.0,0.0,1667.541845703125,1,Saringyulyan R.,1969
121,71.14,0.0,1.77,0.0,0.075,0.0,14.76,0.51,4.33,7.41,0.0,0.0,1472.6725830078126,2,Saringyulyan R.,1969
122,71.14,0.0,1.77,0.0,0.075,0.0,14.76,0.51,4.33,7.41,0.0,0.0,1327.8681396484376,3,Saringyulyan R.,1969
123,71.14,0.0,1.77,0.0,0.075,0.0,14.76,0.51,4.33,7.41,0.0,0.0,1216.0311645507813,4,Saringyulyan R.,1969
124,71.14,0.0,1.77,0.0,0.075,0.0,14.76,0.51,4.33,7.41,0.0,0.0,1127.05380859375,5,Saringyulyan R.,1969
125,71.14,0.0,1.77,0.0,0.075,0.0,14.76,0.51,4.33,7.41,0.0,0.0,1054.5771850585938,6,Saringyulyan R.,1969
126,71.14,0.0,1.77,0.0,0.075,0.0,14.76,0.51,4.33,7.41,0.0,0.0,994.4006713867187,7,Saringyulyan R.,1969
127,71.14,0.0,1.77,0.0,0.075,0.0,14.76,0.51,4.33,7.41,0.0,0.0,943.6379760742187,8,Saringyulyan R.,1969
128,71.14,0.0,1.77,0.0,0.075,0.0,14.76,0.51,4.33,7.41,0.0,0.0,900.2403930664062,9,Saringyulyan R.,1969
129,69.25,0.0,3.54,0.0,0.077,0.0,13.9,1.17,4.55,7.52,0.0,0.0,1512.239111328125,2,Saringyulyan R.,1969
130,69.25,0.0,3.54,0.0,0.077,0.0,13.9,1.17,4.55,7.52,0.0,0.0,1369.7280029296876,3,Saringyulyan R.,1969
131,69.25,0.0,3.54,0.0,0.077,0.0,13.9,1.17,4.55,7.52,0.0,0.0,1256.7031005859376,4,Saringyulyan R.,1969
132,69.25,0.0,3.54,0.0,0.077,0.0,13.9,1.17,4.55,7.52,0.0,0.0,1164.87119140625,5,Saringyulyan R.,1969
133,69.25,0.0,3.54,0.0,0.077,0.0,13.9,1.17,4.55,7.52,0.0,0.0,1088.7823852539063,6,Saringyulyan R.,1969
134,69.25,0.0,3.54,0.0,0.077,0.0,13.9,1.17,4.55,7.52,0.0,0.0,1024.7080444335938,7,Saringyulyan R.,1969
135,69.25,0.0,3.54,0.0,0.077,0.0,13.9,1.17,4.55,7.52,0.0,0.0,970.0106567382812,8,Saringyulyan R.,1969
136,69.25,0.0,3.54,0.0,0.077,0.0,13.9,1.17,4.55,7.52,0.0,0.0,922.7722534179687,9,Saringyulyan R.,1969
137,69.25,0.0,3.54,0.0,0.077,0.0,13.9,1.17,4.55,7.52,0.0,0.0,881.5644287109375,10,Saringyulyan R.,1969
138,66.34,0.0,6.43,0.0,0.16,0.0,12.31,2.34,4.54,7.87,0.0,0.0,1553.970556640625,2,Saringyulyan R.,1969
139,66.34,0.0,6.43,0.0,0.16,0.0,12.31,2.34,4.54,7.87,0.0,0.0,1406.49619140625,3,Saringyulyan R.,1969
140,66.34,0.0,6.43,0.0,0.16,0.0,12.31,2.34,4.54,7.87,0.0,0.0,1289.2486328125,4,Saringyulyan R.,1969
141,66.34,0.0,6.43,0.0,0.16,0.0,12.31,2.34,4.54,7.87,0.0,0.0,1193.7987426757813,5,Saringyulyan R.,1969
142,66.34,0.0,6.43,0.0,0.16,0.0,12.31,2.34,4.54,7.87,0.0,0.0,1114.5847534179688,6,Saringyulyan R.,1969
143,66.34,0.0,6.43,0.0,0.16,0.0,12.31,2.34,4.54,7.87,0.0,0.0,1047.788916015625,7,Saringyulyan R.,1969
144,66.34,0.0,6.43,0.0,0.16,0.0,12.31,2.34,4.54,7.87,0.0,0.0,990.7032836914062,8,Saringyulyan R.,1969
145,66.34,0.0,6.43,0.0,0.16,0.0,12.31,2.34,4.54,7.87,0.0,0.0,941.3539184570312,9,Saringyulyan R.,1969
146,66.34,0.0,6.43,0.0,0.16,0.0,12.31,2.34,4.54,7.87,0.0,0.0,898.2681030273437,10,Saringyulyan R.,1969
147,71.43,0.0,0.58,0.0,0.0,0.0,15.46,0.76,5.61,6.16,0.0,0.0,1636.5038818359376,1,Saringyulyan R.,1969
148,71.43,0.0,0.58,0.0,0.0,0.0,15.46,0.76,5.61,6.16,0.0,0.0,1455.4069580078126,2,Saringyulyan R.,1969
149,71.43,0.0,0.58,0.0,0.0,0.0,15.46,0.76,5.61,6.16,0.0,0.0,1312.507666015625,3,Saringyulyan R.,1969
150,71.43,0.0,0.58,0.0,0.0,0.0,15.46,0.76,5.61,6.16,0.0,0.0,1196.8736938476563,4,Saringyulyan R.,1969
151,71.43,0.0,0.58,0.0,0.0,0.0,15.46,0.76,5.61,6.16,0.0,0.0,1101.3813842773438,5,Saringyulyan R.,1969
152,71.43,0.0,0.58,0.0,0.0,0.0,15.46,0.76,5.61,6.16,0.0,0.0,1021.1897338867187,6,Saringyulyan R.,1969
153,71.43,0.0,0.58,0.0,0.0,0.0,15.46,0.76,5.61,6.16,0.0,0.0,952.8940795898437,7,Saringyulyan R.,1969
154,71.43,0.0,0.58,0.0,0.0,0.0,15.46,0.76,5.61,6.16,0.0,0.0,894.0301879882812,8,Saringyulyan R.,1969
155,71.43,0.0,0.58,0.0,0.0,0.0,15.46,0.76,5.61,6.16,0.0,0.0,842.770361328125,9,Saringyulyan R.,1969
156,71.43,0.0,0.58,0.0,0.0,0.0,15.46,0.76,5.61,6.16,0.0,0.0,797.7306274414062,10,Saringyulyan R.,1969
157,70.0,0.0,0.0,0.0,0.0,0.0,10.0,10.0,0.0,10.0,0.0,0.0,1027.952490234375,5,Tretjakova N.I.,1969
158,70.0,0.0,0.0,0.0,0.0,0.0,10.0,10.0,0.0,10.0,0.0,0.0,973.9818481445312,6,Tretjakova N.I.,1969
159,70.0,0.0,0.0,0.0,0.0,0.0,10.0,10.0,0.0,10.0,0.0,0.0,929.8761962890625,7,Tretjakova N.I.,1969
160,70.0,0.0,0.0,0.0,0.0,0.0,10.0,10.0,0.0,10.0,0.0,0.0,893.1572631835937,8,Tretjakova N.I.,1969
161,70.0,0.0,0.0,0.0,0.0,0.0,10.0,10.0,0.0,10.0,0.0,0.0,862.1127685546875,9,Tretjakova N.I.,1969
162,70.0,0.0,0.0,0.0,0.0,0.0,10.0,10.0,0.0,10.0,0.0,0.0,835.5217651367187,10,Tretjakova N.I.,1969
163,70.0,0.0,0.0,0.0,0.0,0.0,10.0,10.0,0.0,10.0,0.0,0.0,812.4899658203125,11,Tretjakova N.I.,1969
164,70.0,0.0,0.0,0.0,0.0,0.0,10.0,10.0,0.0,10.0,0.0,0.0,792.3476928710937,12,Tretjakova N.I.,1969
165,70.0,0.0,0.0,0.0,0.0,0.0,10.0,10.0,10.0,0.0,0.0,0.0,1037.2341674804688,5,Tretjakova N.I.,1969
166,70.0,0.0,0.0,0.0,0.0,0.0,10.0,10.0,10.0,0.0,0.0,0.0,967.7363037109375,6,Tretjakova N.I.,1969
167,70.0,0.0,0.0,0.0,0.0,0.0,10.0,10.0,10.0,0.0,0.0,0.0,912.9668334960937,7,Tretjakova N.I.,1969
168,70.0,0.0,0.0,0.0,0.0,0.0,10.0,10.0,10.0,0.0,0.0,0.0,868.692236328125,8,Tretjakova N.I.,1969
169,70.0,0.0,0.0,0.0,0.0,0.0,10.0,10.0,10.0,0.0,0.0,0.0,832.1598266601562,9,Tretjakova N.I.,1969
170,70.0,0.0,0.0,0.0,0.0,0.0,10.0,10.0,10.0,0.0,0.0,0.0,801.50205078125,10,Tretjakova N.I.,1969
171,70.0,0.0,0.0,0.0,0.0,0.0,10.0,10.0,10.0,0.0,0.0,0.0,775.4073547363281,11,Tretjakova N.I.,1969
172,70.0,0.0,0.0,0.0,0.0,0.0,10.0,10.0,10.0,0.0,0.0,0.0,752.927587890625,12,Tretjakova N.I.,1969
173,70.0,0.0,0.0,0.0,0.0,10.0,10.0,10.0,0.0,0.0,0.0,0.0,975.7823852539062,5,Tretjakova N.I.,1969
174,70.0,0.0,0.0,0.0,0.0,10.0,10.0,10.0,0.0,0.0,0.0,0.0,912.4701904296875,6,Tretjakova N.I.,1969
175,70.0,0.0,0.0,0.0,0.0,10.0,10.0,10.0,0.0,0.0,0.0,0.0,862.3484252929687,7,Tretjakova N.I.,1969
176,70.0,0.0,0.0,0.0,0.0,10.0,10.0,10.0,0.0,0.0,0.0,0.0,821.6837524414062,8,Tretjakova N.I.,1969
177,70.0,0.0,0.0,0.0,0.0,10.0,10.0,10.0,0.0,0.0,0.0,0.0,788.0304321289062,9,Tretjakova N.I.,1969
178,70.0,0.0,0.0,0.0,0.0,10.0,10.0,10.0,0.0,0.0,0.0,0.0,759.7190307617188,10,Tretjakova N.I.,1969
179,70.0,0.0,0.0,0.0,0.0,10.0,10.0,10.0,0.0,0.0,0.0,0.0,735.5711120605469,11,Tretjakova N.I.,1969
180,70.0,0.0,0.0,0.0,0.0,10.0,10.0,10.0,0.0,0.0,0.0,0.0,714.7312072753906,12,Tretjakova N.I.,1969
181,60.0,0.0,0.0,0.0,0.0,0.0,20.0,0.0,10.0,10.0,0.0,0.0,978.7175048828125,5,Tretjakova N.I.,1969
182,60.0,0.0,0.0,0.0,0.0,0.0,20.0,0.0,10.0,10.0,0.0,0.0,933.4669555664062,6,Tretjakova N.I.,1969
183,60.0,0.0,0.0,0.0,0.0,0.0,20.0,0.0,10.0,10.0,0.0,0.0,896.1239990234375,7,Tretjakova N.I.,1969
184,60.0,0.0,0.0,0.0,0.0,0.0,20.0,0.0,10.0,10.0,0.0,0.0,864.7825073242187,8,Tretjakova N.I.,1969
185,60.0,0.0,0.0,0.0,0.0,0.0,20.0,0.0,10.0,10.0,0.0,0.0,838.1033081054687,9,Tretjakova N.I.,1969
186,60.0,0.0,0.0,0.0,0.0,0.0,20.0,0.0,10.0,10.0,0.0,0.0,815.1180786132812,10,Tretjakova N.I.,1969
187,60.0,0.0,0.0,0.0,0.0,0.0,20.0,0.0,10.0,10.0,0.0,0.0,795.1092895507812,11,Tretjakova N.I.,1969
188,60.0,0.0,0.0,0.0,0.0,0.0,20.0,0.0,10.0,10.0,0.0,0.0,777.5339416503906,12,Tretjakova N.I.,1969
189,60.0,0.0,0.0,0.0,0.0,10.0,20.0,0.0,10.0,0.0,0.0,0.0,949.293798828125,5,Tretjakova N.I.,1969
190,60.0,0.0,0.0,0.0,0.0,10.0,20.0,0.0,10.0,0.0,0.0,0.0,902.3335327148437,6,Tretjakova N.I.,1969
191,60.0,0.0,0.0,0.0,0.0,10.0,20.0,0.0,10.0,0.0,0.0,0.0,863.7717041015625,7,Tretjakova N.I.,1969
192,60.0,0.0,0.0,0.0,0.0,10.0,20.0,0.0,10.0,0.0,0.0,0.0,831.5402587890625,8,Tretjakova N.I.,1969
193,60.0,0.0,0.0,0.0,0.0,10.0,20.0,0.0,10.0,0.0,0.0,0.0,804.198583984375,9,Tretjakova N.I.,1969
194,60.0,0.0,0.0,0.0,0.0,10.0,20.0,0.0,10.0,0.0,0.0,0.0,780.7124694824219,10,Tretjakova N.I.,1969
195,60.0,0.0,0.0,0.0,0.0,10.0,20.0,0.0,10.0,0.0,0.0,0.0,760.3200744628906,11,Tretjakova N.I.,1969
196,60.0,0.0,0.0,0.0,0.0,10.0,20.0,0.0,10.0,0.0,0.0,0.0,742.4478820800781,12,Tretjakova N.I.,1969
197,66.0,0.0,0.0,0.0,0.0,0.0,16.0,0.0,8.0,10.0,0.0,0.0,1583.2233642578126,1,Mazurin O.V.,1969
198,66.0,0.0,0.0,0.0,0.0,0.0,16.0,0.0,8.0,10.0,0.0,0.0,1369.4435791015626,2,Mazurin O.V.,1969
199,66.0,0.0,0.0,0.0,0.0,0.0,16.0,0.0,8.0,10.0,0.0,0.0,1228.15341796875,3,Mazurin O.V.,1969
200,66.0,0.0,0.0,0.0,0.0,0.0,16.0,0.0,8.0,10.0,0.0,0.0,1127.8276123046876,4,Mazurin O.V.,1969
201,66.0,0.0,0.0,0.0,0.0,0.0,16.0,0.0,8.0,10.0,0.0,0.0,1052.9064697265626,5,Mazurin O.V.,1969
202,66.0,0.0,0.0,0.0,0.0,0.0,16.0,0.0,8.0,10.0,0.0,0.0,994.8249267578125,6,Mazurin O.V.,1969
203,66.0,0.0,0.0,0.0,0.0,0.0,16.0,0.0,8.0,10.0,0.0,0.0,948.4791015625,7,Mazurin O.V.,1969
204,66.0,0.0,0.0,0.0,0.0,0.0,16.0,0.0,8.0,10.0,0.0,0.0,910.638525390625,8,Mazurin O.V.,1969
205,66.0,0.0,0.0,0.0,0.0,0.0,16.0,0.0,8.0,10.0,0.0,0.0,879.1586669921875,9,Mazurin O.V.,1969
206,66.0,0.0,0.0,0.0,0.0,0.0,16.0,0.0,8.0,10.0,0.0,0.0,852.5600952148437,10,Mazurin O.V.,1969
207,66.0,0.0,0.0,0.0,0.0,0.0,16.0,0.0,8.0,10.0,0.0,0.0,829.78916015625,11,Mazurin O.V.,1969
208,66.0,0.0,0.0,0.0,0.0,0.0,16.0,0.0,8.0,10.0,0.0,0.0,810.0751098632812,12,Mazurin O.V.,1969
209,70.0,0.0,0.0,0.0,0.0,0.0,30.0,0.0,0.0,0.0,0.0,0.0,1549.77060546875,1,Mazurin O.V.,1970
210,70.0,0.0,0.0,0.0,0.0,0.0,30.0,0.0,0.0,0.0,0.0,0.0,1310.9838623046876,2,Mazurin O.V.,1970
211,70.0,0.0,0.0,0.0,0.0,0.0,30.0,0.0,0.0,0.0,0.0,0.0,1158.2985595703126,3,Mazurin O.V.,1970
212,70.0,0.0,0.0,0.0,0.0,0.0,30.0,0.0,0.0,0.0,0.0,0.0,1052.258642578125,4,Mazurin O.V.,1970
213,70.0,0.0,0.0,0.0,0.0,0.0,30.0,0.0,0.0,0.0,0.0,0.0,974.3212646484375,5,Mazurin O.V.,1970
214,70.0,0.0,0.0,0.0,0.0,0.0,30.0,0.0,0.0,0.0,0.0,0.0,914.6220458984375,6,Mazurin O.V.,1970
215,70.0,0.0,0.0,0.0,0.0,0.0,30.0,0.0,0.0,0.0,0.0,0.0,867.4296630859375,7,Mazurin O.V.,1970
216,70.0,0.0,0.0,0.0,0.0,0.0,30.0,0.0,0.0,0.0,0.0,0.0,829.1865600585937,8,Mazurin O.V.,1970
217,70.0,0.0,0.0,0.0,0.0,0.0,30.0,0.0,0.0,0.0,0.0,0.0,797.5675415039062,9,Mazurin O.V.,1970
218,70.0,0.0,0.0,0.0,0.0,0.0,30.0,0.0,0.0,0.0,0.0,0.0,770.9888061523437,10,Mazurin O.V.,1970
219,70.0,0.0,0.0,0.0,0.0,0.0,30.0,0.0,0.0,0.0,0.0,0.0,748.33408203125,11,Mazurin O.V.,1970
220,70.0,0.0,0.0,0.0,0.0,0.0,30.0,0.0,0.0,0.0,0.0,0.0,728.7941040039063,12,Mazurin O.V.,1970
221,60.0,0.0,0.0,0.0,0.0,0.0,40.0,0.0,0.0,0.0,0.0,0.0,1416.1999267578126,1,Mazurin O.V.,1970
222,60.0,0.0,0.0,0.0,0.0,0.0,40.0,0.0,0.0,0.0,0.0,0.0,1211.9907592773438,2,Mazurin O.V.,1970
223,60.0,0.0,0.0,0.0,0.0,0.0,40.0,0.0,0.0,0.0,0.0,0.0,1078.264013671875,3,Mazurin O.V.,1970
224,60.0,0.0,0.0,0.0,0.0,0.0,40.0,0.0,0.0,0.0,0.0,0.0,983.8998779296875,4,Mazurin O.V.,1970
225,60.0,0.0,0.0,0.0,0.0,0.0,40.0,0.0,0.0,0.0,0.0,0.0,913.7484497070312,5,Mazurin O.V.,1970
226,60.0,0.0,0.0,0.0,0.0,0.0,40.0,0.0,0.0,0.0,0.0,0.0,859.5502685546875,6,Mazurin O.V.,1970
227,60.0,0.0,0.0,0.0,0.0,0.0,40.0,0.0,0.0,0.0,0.0,0.0,816.41904296875,7,Mazurin O.V.,1970
228,60.0,0.0,0.0,0.0,0.0,0.0,40.0,0.0,0.0,0.0,0.0,0.0,781.2790588378906,8,Mazurin O.V.,1970
229,60.0,0.0,0.0,0.0,0.0,0.0,40.0,0.0,0.0,0.0,0.0,0.0,752.0977233886719,9,Mazurin O.V.,1970
230,60.0,0.0,0.0,0.0,0.0,0.0,40.0,0.0,0.0,0.0,0.0,0.0,727.4779113769531,10,Mazurin O.V.,1970
231,60.0,0.0,0.0,0.0,0.0,0.0,40.0,0.0,0.0,0.0,0.0,0.0,706.4275573730469,11,Mazurin O.V.,1970
232,76.19,9.26,0.0,0.0,0.0,0.0,14.55,0.0,0.0,0.0,0.0,0.0,1463.462744140625,2,Liska M.,1995
233,76.0,0.0,0.0,0.0,0.0,0.0,14.43,0.0,9.57,0.0,0.0,0.0,1523.7077392578126,2,Liska M.,1995
234,75.18,4.9,0.0,0.0,0.0,0.0,14.69,0.0,0.0,5.23,0.0,0.0,1467.033544921875,2,Liska M.,1995
235,75.45,0.0,0.0,0.0,0.0,0.0,14.71,0.0,4.99,4.85,0.0,0.0,1583.3337158203126,2,Liska M.,1995
236,74.0,6.06,0.0,0.0,0.0,0.0,14.54,0.0,5.4,0.0,0.0,0.0,1501.7502197265626,2,Liska M.,1995
237,75.57,7.18,0.0,0.0,0.0,0.0,14.83,0.0,0.0,2.42,0.0,0.0,1473.4416259765626,2,Liska M.,1995
238,75.01,0.0,0.0,0.0,0.0,0.0,14.79,0.0,7.58,2.62,0.0,0.0,1504.937841796875,2,Liska M.,1995
239,75.1,2.5,0.0,0.0,0.0,0.0,14.95,0.0,0.0,7.45,0.0,0.0,1441.136328125,2,Liska M.,1995
240,75.49,0.0,0.0,0.0,0.0,0.0,14.31,0.0,2.66,7.54,0.0,0.0,1429.3864501953126,2,Liska M.,1995
241,74.51,7.99,0.0,0.0,0.0,0.0,14.76,0.0,2.74,0.0,0.0,0.0,1500.8041748046876,2,Liska M.,1995
242,74.74,2.52,0.0,0.0,0.0,0.0,14.34,0.0,8.08,0.32,0.0,0.0,1537.85703125,2,Liska M.,1995
243,75.36,2.48,0.0,0.0,0.0,0.0,14.26,0.0,2.54,5.36,0.0,0.0,1449.3039306640626,2,Liska M.,1995
244,74.53,5.25,0.0,0.0,0.0,0.0,14.8,0.0,2.71,2.71,0.0,0.0,1478.0634521484376,2,Liska M.,1995
245,74.91,2.54,0.0,0.0,0.0,0.0,14.45,0.0,5.33,2.77,0.0,0.0,1482.3263916015626,2,Liska M.,1995
246,40.47,0.0,11.92,0.0,0.0,0.0,0.0,0.0,15.08,32.52,0.0,0.0,1724.54208984375,0,Machin J.S.,1945
247,40.47,0.0,11.92,0.0,0.0,0.0,0.0,0.0,15.08,32.52,0.0,0.0,1521.8698486328126,1,Machin J.S.,1945
248,43.37,0.0,15.97,0.0,0.0,0.0,0.0,0.0,0.0,40.66,0.0,0.0,1589.0060791015626,1,Machin J.S.,1945
249,42.4,0.0,15.62,0.0,0.0,0.0,0.0,0.0,7.9,34.08,0.0,0.0,1570.769384765625,1,Machin J.S.,1945
250,41.48,0.0,15.28,0.0,0.0,0.0,0.0,0.0,15.46,27.78,0.0,0.0,1551.89609375,1,Machin J.S.,1945
251,44.53,0.0,19.68,0.0,0.0,0.0,0.0,0.0,0.0,35.79,0.0,0.0,1641.9035400390626,1,Machin J.S.,1945
252,43.52,0.0,19.23,0.0,0.0,0.0,0.0,0.0,8.11,29.14,0.0,0.0,1620.0151123046876,1,Machin J.S.,1945
253,41.21,0.0,9.11,0.0,0.0,0.0,0.0,0.0,0.0,49.68,0.0,0.0,1514.0610107421876,1,Machin J.S.,1945
254,41.35,0.0,12.18,0.0,0.0,0.0,0.0,0.0,7.7,38.76,0.0,0.0,1532.3178466796876,1,Machin J.S.,1945
255,73.19,0.0,0.12,0.0,0.0,0.0,15.11,0.0,2.96,8.62,0.0,0.0,1715.1578125,1,Owens-Illinois ,1944
256,73.19,0.0,0.12,0.0,0.0,0.0,15.11,0.0,2.96,8.62,0.0,0.0,1449.0634521484376,2,Owens-Illinois ,1944
257,73.19,0.0,0.12,0.0,0.0,0.0,15.11,0.0,2.96,8.62,0.0,0.0,1280.2993530273438,3,Owens-Illinois ,1944
258,73.19,0.0,0.12,0.0,0.0,0.0,15.11,0.0,2.96,8.62,0.0,0.0,1163.7206787109376,4,Owens-Illinois ,1944
259,73.19,0.0,0.12,0.0,0.0,0.0,15.11,0.0,2.96,8.62,0.0,0.0,1078.36337890625,5,Owens-Illinois ,1944
260,73.19,0.0,0.12,0.0,0.0,0.0,15.11,0.0,2.96,8.62,0.0,0.0,1013.1664184570312,6,Owens-Illinois ,1944
261,72.71,0.0,0.12,0.0,0.0,0.0,14.88,0.0,5.87,6.43,0.0,0.0,1730.766455078125,1,Owens-Illinois ,1944
262,72.71,0.0,0.12,0.0,0.0,0.0,14.88,0.0,5.87,6.43,0.0,0.0,1455.3171142578126,2,Owens-Illinois ,1944
263,72.71,0.0,0.12,0.0,0.0,0.0,14.88,0.0,5.87,6.43,0.0,0.0,1282.4515747070313,3,Owens-Illinois ,1944
264,72.71,0.0,0.12,0.0,0.0,0.0,14.88,0.0,5.87,6.43,0.0,0.0,1163.8590454101563,4,Owens-Illinois ,1944
265,72.71,0.0,0.12,0.0,0.0,0.0,14.88,0.0,5.87,6.43,0.0,0.0,1077.4480346679688,5,Owens-Illinois ,1944
266,72.71,0.0,0.12,0.0,0.0,0.0,14.88,0.0,5.87,6.43,0.0,0.0,1011.6841796875,6,Owens-Illinois ,1944
267,72.94,0.0,0.12,0.0,0.0,0.0,13.26,0.0,2.95,10.73,0.0,0.0,1691.557470703125,1,Owens-Illinois ,1944
268,72.94,0.0,0.12,0.0,0.0,0.0,13.26,0.0,2.95,10.73,0.0,0.0,1443.2858642578126,2,Owens-Illinois ,1944
269,72.94,0.0,0.12,0.0,0.0,0.0,13.26,0.0,2.95,10.73,0.0,0.0,1283.68759765625,3,Owens-Illinois ,1944
270,72.94,0.0,0.12,0.0,0.0,0.0,13.26,0.0,2.95,10.73,0.0,0.0,1172.4546875,4,Owens-Illinois ,1944
271,72.94,0.0,0.12,0.0,0.0,0.0,13.26,0.0,2.95,10.73,0.0,0.0,1090.4947875976563,5,Owens-Illinois ,1944
272,72.94,0.0,0.12,0.0,0.0,0.0,13.26,0.0,2.95,10.73,0.0,0.0,1027.5959838867188,6,Owens-Illinois ,1944
273,72.4,0.0,0.12,0.0,0.0,0.0,12.97,0.0,5.87,8.64,0.0,0.0,1706.823095703125,1,Owens-Illinois ,1944
274,72.4,0.0,0.12,0.0,0.0,0.0,12.97,0.0,5.87,8.64,0.0,0.0,1459.298193359375,2,Owens-Illinois ,1944
275,72.4,0.0,0.12,0.0,0.0,0.0,12.97,0.0,5.87,8.64,0.0,0.0,1297.2953857421876,3,Owens-Illinois ,1944
276,72.4,0.0,0.12,0.0,0.0,0.0,12.97,0.0,5.87,8.64,0.0,0.0,1183.0207885742188,4,Owens-Illinois ,1944
277,72.4,0.0,0.12,0.0,0.0,0.0,12.97,0.0,5.87,8.64,0.0,0.0,1098.0903686523438,5,Owens-Illinois ,1944
278,72.4,0.0,0.12,0.0,0.0,0.0,12.97,0.0,5.87,8.64,0.0,0.0,1032.4874633789063,6,Owens-Illinois ,1944
279,71.28,0.0,0.11,0.0,0.0,0.0,12.92,0.0,11.23,4.45,0.0,0.0,1767.570654296875,1,Owens-Illinois ,1944
280,71.28,0.0,0.11,0.0,0.0,0.0,12.92,0.0,11.23,4.45,0.0,0.0,1495.2245849609376,2,Owens-Illinois ,1944
281,71.28,0.0,0.11,0.0,0.0,0.0,12.92,0.0,11.23,4.45,0.0,0.0,1321.85947265625,3,Owens-Illinois ,1944
282,71.28,0.0,0.11,0.0,0.0,0.0,12.92,0.0,11.23,4.45,0.0,0.0,1201.8129028320313,4,Owens-Illinois ,1944
283,71.28,0.0,0.11,0.0,0.0,0.0,12.92,0.0,11.23,4.45,0.0,0.0,1113.7659057617188,5,Owens-Illinois ,1944
284,71.28,0.0,0.11,0.0,0.0,0.0,12.92,0.0,11.23,4.45,0.0,0.0,1046.4286254882813,6,Owens-Illinois ,1944
285,70.45,0.0,0.11,0.0,0.0,0.0,12.81,0.0,14.27,2.36,0.0,0.0,1791.50400390625,1,Owens-Illinois ,1944
286,70.45,0.0,0.11,0.0,0.0,0.0,12.81,0.0,14.27,2.36,0.0,0.0,1516.3761962890626,2,Owens-Illinois ,1944
287,70.45,0.0,0.11,0.0,0.0,0.0,12.81,0.0,14.27,2.36,0.0,0.0,1340.54453125,3,Owens-Illinois ,1944
288,70.45,0.0,0.11,0.0,0.0,0.0,12.81,0.0,14.27,2.36,0.0,0.0,1218.4712890625,4,Owens-Illinois ,1944
289,70.45,0.0,0.11,0.0,0.0,0.0,12.81,0.0,14.27,2.36,0.0,0.0,1128.7714599609376,5,Owens-Illinois ,1944
290,70.45,0.0,0.11,0.0,0.0,0.0,12.81,0.0,14.27,2.36,0.0,0.0,1060.0747436523438,6,Owens-Illinois ,1944
291,71.87,0.0,0.0,0.0,0.0,0.0,15.68,0.0,6.14,6.3,0.0,0.0,1721.553076171875,1,Owens-Illinois ,1944
292,71.87,0.0,0.0,0.0,0.0,0.0,15.68,0.0,6.14,6.3,0.0,0.0,1444.7621826171876,2,Owens-Illinois ,1944
293,71.87,0.0,0.0,0.0,0.0,0.0,15.68,0.0,6.14,6.3,0.0,0.0,1271.6084350585938,3,Owens-Illinois ,1944
294,71.87,0.0,0.0,0.0,0.0,0.0,15.68,0.0,6.14,6.3,0.0,0.0,1153.0641235351563,4,Owens-Illinois ,1944
295,71.87,0.0,0.0,0.0,0.0,0.0,15.68,0.0,6.14,6.3,0.0,0.0,1066.8139404296876,5,Owens-Illinois ,1944
296,71.87,0.0,0.0,0.0,0.0,0.0,15.68,0.0,6.14,6.3,0.0,0.0,1001.243505859375,6,Owens-Illinois ,1944
297,71.77,0.0,0.0,0.0,0.0,0.0,13.63,0.0,7.28,7.32,0.0,0.0,1718.8615478515626,1,Owens-Illinois ,1944
298,71.77,0.0,0.0,0.0,0.0,0.0,13.63,0.0,7.28,7.32,0.0,0.0,1457.46005859375,2,Owens-Illinois ,1944
299,71.77,0.0,0.0,0.0,0.0,0.0,13.63,0.0,7.28,7.32,0.0,0.0,1290.4996704101563,3,Owens-Illinois ,1944
300,71.77,0.0,0.0,0.0,0.0,0.0,13.63,0.0,7.28,7.32,0.0,0.0,1174.6305908203124,4,Owens-Illinois ,1944
301,71.77,0.0,0.0,0.0,0.0,0.0,13.63,0.0,7.28,7.32,0.0,0.0,1089.51328125,5,Owens-Illinois ,1944
302,71.77,0.0,0.0,0.0,0.0,0.0,13.63,0.0,7.28,7.32,0.0,0.0,1024.339697265625,6,Owens-Illinois ,1944
303,72.08,0.0,0.0,0.0,0.37,0.0,15.21,0.0,6.07,6.28,0.0,0.0,1747.5990966796876,1,Owens-Illinois ,1942
304,72.08,0.0,0.0,0.0,0.37,0.0,15.21,0.0,6.07,6.28,0.0,0.0,1452.812109375,2,Owens-Illinois ,1942
305,72.08,0.0,0.0,0.0,0.37,0.0,15.21,0.0,6.07,6.28,0.0,0.0,1275.3664916992188,3,Owens-Illinois ,1942
306,72.08,0.0,0.0,0.0,0.37,0.0,15.21,0.0,6.07,6.28,0.0,0.0,1156.8295654296876,4,Owens-Illinois ,1942
307,72.08,0.0,0.0,0.0,0.37,0.0,15.21,0.0,6.07,6.28,0.0,0.0,1072.0425170898438,5,Owens-Illinois ,1942
308,72.08,0.0,0.0,0.0,0.37,0.0,15.21,0.0,6.07,6.28,0.0,0.0,1008.3877319335937,6,Owens-Illinois ,1942
309,71.03,0.0,0.0,0.0,1.1,0.0,15.39,0.0,6.14,6.35,0.0,0.0,1699.6059326171876,1,Owens-Illinois ,1942
310,71.03,0.0,0.0,0.0,1.1,0.0,15.39,0.0,6.14,6.35,0.0,0.0,1431.23984375,2,Owens-Illinois ,1942
311,71.03,0.0,0.0,0.0,1.1,0.0,15.39,0.0,6.14,6.35,0.0,0.0,1263.0818237304688,3,Owens-Illinois ,1942
312,71.03,0.0,0.0,0.0,1.1,0.0,15.39,0.0,6.14,6.35,0.0,0.0,1147.835546875,4,Owens-Illinois ,1942
313,71.03,0.0,0.0,0.0,1.1,0.0,15.39,0.0,6.14,6.35,0.0,0.0,1063.9225219726563,5,Owens-Illinois ,1942
314,71.03,0.0,0.0,0.0,1.1,0.0,15.39,0.0,6.14,6.35,0.0,0.0,1000.0935424804687,6,Owens-Illinois ,1942
315,69.69,0.0,0.0,0.0,1.87,0.0,15.66,0.0,6.36,6.42,0.0,0.0,1666.7841552734376,1,Owens-Illinois ,1942
316,69.69,0.0,0.0,0.0,1.87,0.0,15.66,0.0,6.36,6.42,0.0,0.0,1411.3676513671876,2,Owens-Illinois ,1942
317,69.69,0.0,0.0,0.0,1.87,0.0,15.66,0.0,6.36,6.42,0.0,0.0,1249.647802734375,3,Owens-Illinois ,1942
318,69.69,0.0,0.0,0.0,1.87,0.0,15.66,0.0,6.36,6.42,0.0,0.0,1138.058203125,4,Owens-Illinois ,1942
319,69.69,0.0,0.0,0.0,1.87,0.0,15.66,0.0,6.36,6.42,0.0,0.0,1056.4175170898438,5,Owens-Illinois ,1942
320,69.69,0.0,0.0,0.0,1.87,0.0,15.66,0.0,6.36,6.42,0.0,0.0,994.0954956054687,6,Owens-Illinois ,1942
321,73.17,0.0,0.0,0.0,0.37,0.0,15.32,0.0,5.48,5.65,0.0,0.0,1751.0107177734376,1,Owens-Illinois ,1942
322,73.17,0.0,0.0,0.0,0.37,0.0,15.32,0.0,5.48,5.65,0.0,0.0,1460.3700927734376,2,Owens-Illinois ,1942
323,73.17,0.0,0.0,0.0,0.37,0.0,15.32,0.0,5.48,5.65,0.0,0.0,1282.3749145507813,3,Owens-Illinois ,1942
324,73.17,0.0,0.0,0.0,0.37,0.0,15.32,0.0,5.48,5.65,0.0,0.0,1162.167822265625,4,Owens-Illinois ,1942
325,73.17,0.0,0.0,0.0,0.37,0.0,15.32,0.0,5.48,5.65,0.0,0.0,1075.5368408203126,5,Owens-Illinois ,1942
326,73.17,0.0,0.0,0.0,0.37,0.0,15.32,0.0,5.48,5.65,0.0,0.0,1010.1382202148437,6,Owens-Illinois ,1942
327,74.48,0.0,0.0,0.0,1.1,0.0,15.6,0.0,4.37,4.45,0.0,0.0,1749.6113037109376,1,Owens-Illinois ,1942
328,74.48,0.0,0.0,0.0,1.1,0.0,15.6,0.0,4.37,4.45,0.0,0.0,1466.345068359375,2,Owens-Illinois ,1942
329,74.48,0.0,0.0,0.0,1.1,0.0,15.6,0.0,4.37,4.45,0.0,0.0,1286.38046875,3,Owens-Illinois ,1942
330,74.48,0.0,0.0,0.0,1.1,0.0,15.6,0.0,4.37,4.45,0.0,0.0,1161.9240478515626,4,Owens-Illinois ,1942
331,74.48,0.0,0.0,0.0,1.1,0.0,15.6,0.0,4.37,4.45,0.0,0.0,1070.7258056640626,5,Owens-Illinois ,1942
332,74.48,0.0,0.0,0.0,1.1,0.0,15.6,0.0,4.37,4.45,0.0,0.0,1001.0257934570312,6,Owens-Illinois ,1942
333,75.8,0.0,0.0,0.0,1.9,0.0,15.88,0.0,3.22,3.2,0.0,0.0,1782.843603515625,1,Owens-Illinois ,1942
334,75.8,0.0,0.0,0.0,1.9,0.0,15.88,0.0,3.22,3.2,0.0,0.0,1477.9084228515626,2,Owens-Illinois ,1942
335,75.8,0.0,0.0,0.0,1.9,0.0,15.88,0.0,3.22,3.2,0.0,0.0,1288.1335205078124,3,Owens-Illinois ,1942
336,75.8,0.0,0.0,0.0,1.9,0.0,15.88,0.0,3.22,3.2,0.0,0.0,1158.6444458007813,4,Owens-Illinois ,1942
337,75.8,0.0,0.0,0.0,1.9,0.0,15.88,0.0,3.22,3.2,0.0,0.0,1064.6520751953126,5,Owens-Illinois ,1942
338,75.8,0.0,0.0,0.0,1.9,0.0,15.88,0.0,3.22,3.2,0.0,0.0,993.3197998046875,6,Owens-Illinois ,1942
339,72.87,0.0,0.0,0.0,0.37,0.0,14.32,0.0,6.06,6.37,0.0,0.0,1753.6550048828126,1,Owens-Illinois ,1942
340,72.87,0.0,0.0,0.0,0.37,0.0,14.32,0.0,6.06,6.37,0.0,0.0,1470.429052734375,2,Owens-Illinois ,1942
341,72.87,0.0,0.0,0.0,0.37,0.0,14.32,0.0,6.06,6.37,0.0,0.0,1293.7906860351563,3,Owens-Illinois ,1942
342,72.87,0.0,0.0,0.0,0.37,0.0,14.32,0.0,6.06,6.37,0.0,0.0,1173.0998901367188,4,Owens-Illinois ,1942
343,72.87,0.0,0.0,0.0,0.37,0.0,14.32,0.0,6.06,6.37,0.0,0.0,1085.4098266601563,5,Owens-Illinois ,1942
344,72.87,0.0,0.0,0.0,0.37,0.0,14.32,0.0,6.06,6.37,0.0,0.0,1018.8132080078125,6,Owens-Illinois ,1942
345,73.64,0.0,0.0,0.0,1.13,0.0,12.63,0.0,6.27,6.33,0.0,0.0,1776.512548828125,1,Owens-Illinois ,1942
346,73.64,0.0,0.0,0.0,1.13,0.0,12.63,0.0,6.27,6.33,0.0,0.0,1504.98740234375,2,Owens-Illinois ,1942
347,73.64,0.0,0.0,0.0,1.13,0.0,12.63,0.0,6.27,6.33,0.0,0.0,1327.74619140625,3,Owens-Illinois ,1942
348,73.64,0.0,0.0,0.0,1.13,0.0,12.63,0.0,6.27,6.33,0.0,0.0,1202.9452880859376,4,Owens-Illinois ,1942
349,73.64,0.0,0.0,0.0,1.13,0.0,12.63,0.0,6.27,6.33,0.0,0.0,1110.3107055664063,5,Owens-Illinois ,1942
350,73.64,0.0,0.0,0.0,1.13,0.0,12.63,0.0,6.27,6.33,0.0,0.0,1038.82626953125,6,Owens-Illinois ,1942
351,72.17,0.0,0.0,0.0,0.0,0.0,13.21,0.0,7.16,7.46,0.0,0.0,1737.851416015625,1,Owens-Illinois ,1942
352,72.17,0.0,0.0,0.0,0.0,0.0,13.21,0.0,7.16,7.46,0.0,0.0,1481.9286865234376,2,Owens-Illinois ,1942
353,72.17,0.0,0.0,0.0,0.0,0.0,13.21,0.0,7.16,7.46,0.0,0.0,1313.515966796875,3,Owens-Illinois ,1942
354,72.17,0.0,0.0,0.0,0.0,0.0,13.21,0.0,7.16,7.46,0.0,0.0,1194.2822021484376,4,Owens-Illinois ,1942
355,72.17,0.0,0.0,0.0,0.0,0.0,13.21,0.0,7.16,7.46,0.0,0.0,1105.4303344726563,5,Owens-Illinois ,1942
356,72.17,0.0,0.0,0.0,0.0,0.0,13.21,0.0,7.16,7.46,0.0,0.0,1036.66025390625,6,Owens-Illinois ,1942
357,71.7,0.0,0.0,0.0,0.37,0.0,13.31,0.0,7.21,7.41,0.0,0.0,1750.8808349609376,1,Owens-Illinois ,1942
358,71.7,0.0,0.0,0.0,0.37,0.0,13.31,0.0,7.21,7.41,0.0,0.0,1475.0402587890626,2,Owens-Illinois ,1942
359,71.7,0.0,0.0,0.0,0.37,0.0,13.31,0.0,7.21,7.41,0.0,0.0,1301.600927734375,3,Owens-Illinois ,1942
360,71.7,0.0,0.0,0.0,0.37,0.0,13.31,0.0,7.21,7.41,0.0,0.0,1182.46787109375,4,Owens-Illinois ,1942
361,71.7,0.0,0.0,0.0,0.37,0.0,13.31,0.0,7.21,7.41,0.0,0.0,1095.5876220703126,5,Owens-Illinois ,1942
362,71.7,0.0,0.0,0.0,0.37,0.0,13.31,0.0,7.21,7.41,0.0,0.0,1029.4241088867188,6,Owens-Illinois ,1942
363,70.45,0.0,0.0,0.0,1.09,0.0,13.56,0.0,7.3,7.6,0.0,0.0,1706.3332275390626,1,Owens-Illinois ,1942
364,70.45,0.0,0.0,0.0,1.09,0.0,13.56,0.0,7.3,7.6,0.0,0.0,1448.7634033203126,2,Owens-Illinois ,1942
365,70.45,0.0,0.0,0.0,1.09,0.0,13.56,0.0,7.3,7.6,0.0,0.0,1284.4419311523438,3,Owens-Illinois ,1942
366,70.45,0.0,0.0,0.0,1.09,0.0,13.56,0.0,7.3,7.6,0.0,0.0,1170.4919189453126,4,Owens-Illinois ,1942
367,70.45,0.0,0.0,0.0,1.09,0.0,13.56,0.0,7.3,7.6,0.0,0.0,1086.8301147460938,5,Owens-Illinois ,1942
368,70.45,0.0,0.0,0.0,1.09,0.0,13.56,0.0,7.3,7.6,0.0,0.0,1022.7970947265625,6,Owens-Illinois ,1942
369,69.21,0.0,0.0,0.0,1.9,0.0,13.69,0.0,7.52,7.68,0.0,0.0,1688.484228515625,1,Owens-Illinois ,1942
370,69.21,0.0,0.0,0.0,1.9,0.0,13.69,0.0,7.52,7.68,0.0,0.0,1437.018896484375,2,Owens-Illinois ,1942
371,69.21,0.0,0.0,0.0,1.9,0.0,13.69,0.0,7.52,7.68,0.0,0.0,1275.54794921875,3,Owens-Illinois ,1942
372,69.21,0.0,0.0,0.0,1.9,0.0,13.69,0.0,7.52,7.68,0.0,0.0,1163.0931762695313,4,Owens-Illinois ,1942
373,69.21,0.0,0.0,0.0,1.9,0.0,13.69,0.0,7.52,7.68,0.0,0.0,1080.276708984375,5,Owens-Illinois ,1942
374,69.21,0.0,0.0,0.0,1.9,0.0,13.69,0.0,7.52,7.68,0.0,0.0,1016.7457641601562,6,Owens-Illinois ,1942
375,72.39,0.0,0.0,0.0,0.37,0.0,12.41,0.0,7.34,7.49,0.0,0.0,1774.1401123046876,1,Owens-Illinois ,1942
376,72.39,0.0,0.0,0.0,0.37,0.0,12.41,0.0,7.34,7.49,0.0,0.0,1485.6110595703126,2,Owens-Illinois ,1942
377,72.39,0.0,0.0,0.0,0.37,0.0,12.41,0.0,7.34,7.49,0.0,0.0,1309.648046875,3,Owens-Illinois ,1942
378,72.39,0.0,0.0,0.0,0.37,0.0,12.41,0.0,7.34,7.49,0.0,0.0,1191.1294311523438,4,Owens-Illinois ,1942
379,72.39,0.0,0.0,0.0,0.37,0.0,12.41,0.0,7.34,7.49,0.0,0.0,1105.8727172851563,5,Owens-Illinois ,1942
380,72.39,0.0,0.0,0.0,0.37,0.0,12.41,0.0,7.34,7.49,0.0,0.0,1041.5986694335938,6,Owens-Illinois ,1942
381,74.17,0.0,0.0,0.0,1.89,0.0,8.78,0.0,7.5,7.66,0.0,0.0,1853.6335205078126,1,Owens-Illinois ,1942
382,74.17,0.0,0.0,0.0,1.89,0.0,8.78,0.0,7.5,7.66,0.0,0.0,1554.1073974609376,2,Owens-Illinois ,1942
383,74.17,0.0,0.0,0.0,1.89,0.0,8.78,0.0,7.5,7.66,0.0,0.0,1369.014013671875,3,Owens-Illinois ,1942
384,74.17,0.0,0.0,0.0,1.89,0.0,8.78,0.0,7.5,7.66,0.0,0.0,1243.2932495117188,4,Owens-Illinois ,1942
385,74.17,0.0,0.0,0.0,1.89,0.0,8.78,0.0,7.5,7.66,0.0,0.0,1152.3261474609376,5,Owens-Illinois ,1942
386,74.17,0.0,0.0,0.0,1.89,0.0,8.78,0.0,7.5,7.66,0.0,0.0,1083.4519409179688,6,Owens-Illinois ,1942
387,70.6,0.0,0.11,0.0,0.0,0.0,14.81,0.0,14.18,0.31,0.0,0.0,1793.925634765625,1,Owens-Illinois ,1944
388,70.6,0.0,0.11,0.0,0.0,0.0,14.81,0.0,14.18,0.31,0.0,0.0,1508.7857421875,2,Owens-Illinois ,1944
389,70.6,0.0,0.11,0.0,0.0,0.0,14.81,0.0,14.18,0.31,0.0,0.0,1329.273291015625,3,Owens-Illinois ,1944
390,70.6,0.0,0.11,0.0,0.0,0.0,14.81,0.0,14.18,0.31,0.0,0.0,1205.8674072265624,4,Owens-Illinois ,1944
391,70.6,0.0,0.11,0.0,0.0,0.0,14.81,0.0,14.18,0.31,0.0,0.0,1115.8190673828126,5,Owens-Illinois ,1944
392,70.6,0.0,0.11,0.0,0.0,0.0,14.81,0.0,14.18,0.31,0.0,0.0,1047.2134765625,6,Owens-Illinois ,1944
393,69.93,0.0,0.11,0.0,0.0,0.0,12.75,0.0,16.9,0.31,0.0,0.0,1762.637548828125,1,Owens-Illinois ,1944
394,69.93,0.0,0.11,0.0,0.0,0.0,12.75,0.0,16.9,0.31,0.0,0.0,1510.076513671875,2,Owens-Illinois ,1944
395,69.93,0.0,0.11,0.0,0.0,0.0,12.75,0.0,16.9,0.31,0.0,0.0,1343.4360107421876,3,Owens-Illinois ,1944
396,69.93,0.0,0.11,0.0,0.0,0.0,12.75,0.0,16.9,0.31,0.0,0.0,1225.2448486328124,4,Owens-Illinois ,1944
397,69.93,0.0,0.11,0.0,0.0,0.0,12.75,0.0,16.9,0.31,0.0,0.0,1137.0554565429688,5,Owens-Illinois ,1944
398,69.93,0.0,0.11,0.0,0.0,0.0,12.75,0.0,16.9,0.31,0.0,0.0,1068.7309326171876,6,Owens-Illinois ,1944
399,73.5,0.0,0.18,0.0,0.0,0.0,15.32,0.0,0.3,10.71,0.0,0.0,1673.55869140625,1,Owens-Illinois ,1944
400,73.5,0.0,0.18,0.0,0.0,0.0,15.32,0.0,0.3,10.71,0.0,0.0,1424.03525390625,2,Owens-Illinois ,1944
401,73.5,0.0,0.18,0.0,0.0,0.0,15.32,0.0,0.3,10.71,0.0,0.0,1265.462255859375,3,Owens-Illinois ,1944
402,73.5,0.0,0.18,0.0,0.0,0.0,15.32,0.0,0.3,10.71,0.0,0.0,1155.77841796875,4,Owens-Illinois ,1944
403,73.5,0.0,0.18,0.0,0.0,0.0,15.32,0.0,0.3,10.71,0.0,0.0,1075.3943237304688,5,Owens-Illinois ,1944
404,73.5,0.0,0.18,0.0,0.0,0.0,15.32,0.0,0.3,10.71,0.0,0.0,1013.952978515625,6,Owens-Illinois ,1944
405,73.22,0.0,0.18,0.0,0.0,0.0,13.38,0.0,0.15,13.07,0.0,0.0,1705.7604736328126,1,Owens-Illinois ,1944
406,73.22,0.0,0.18,0.0,0.0,0.0,13.38,0.0,0.15,13.07,0.0,0.0,1450.2133544921876,2,Owens-Illinois ,1944
407,73.22,0.0,0.18,0.0,0.0,0.0,13.38,0.0,0.15,13.07,0.0,0.0,1288.42392578125,3,Owens-Illinois ,1944
408,73.22,0.0,0.18,0.0,0.0,0.0,13.38,0.0,0.15,13.07,0.0,0.0,1176.7921508789063,4,Owens-Illinois ,1944
409,73.22,0.0,0.18,0.0,0.0,0.0,13.38,0.0,0.15,13.07,0.0,0.0,1095.1236938476563,5,Owens-Illinois ,1944
