Repository: charlesll/gpvisc

# GPVisc
=========
GPVisc is a Python module containing a Gaussian Process - Artificial Neural Network of melt viscosity.

- **Documentation:** http://charlesll.github.io/gpvisc/html/index.html
- **Examples:** https://github.com/charlesll/gpvisc/tree/master/examples
- **Web app** https://gpvisc.streamlit.app/
- **Source code:** https://github.com/charlesll/gpvisc/tree/master/src/gpvisc
- **License:** https://github.com/charlesll/gpvisc/tree/master/LICENSE.txt
- **Contributing:** https://github.com/charlesll/gpvisc/blob/master/CONTRIBUTING.md
- **Bug reports:** https://github.com/charlesll/gpvisc/issues
- **Contact:** lelosq@ipgp.fr

See the documentation for more information.

File: examples/additional_data/FULL_SCIGLASS.csv (part 2 of 35)
,sio2,tio2,al2o3,feo,fe2o3,mno,na2o,k2o,mgo,cao,p2o5,h2o,T,viscosity,Author,Year
410,73.22,0.0,0.18,0.0,0.0,0.0,13.38,0.0,0.15,13.07,0.0,0.0,1032.7822631835938,6,Owens-Illinois ,1944
411,72.17,0.0,0.0,0.0,0.0,0.0,13.21,0.0,7.16,7.46,0.0,0.0,1737.851416015625,1,Owens-Illinois ,1948
412,72.17,0.0,0.0,0.0,0.0,0.0,13.21,0.0,7.16,7.46,0.0,0.0,1481.9286865234376,2,Owens-Illinois ,1948
413,72.17,0.0,0.0,0.0,0.0,0.0,13.21,0.0,7.16,7.46,0.0,0.0,1313.515966796875,3,Owens-Illinois ,1948
414,72.17,0.0,0.0,0.0,0.0,0.0,13.21,0.0,7.16,7.46,0.0,0.0,1194.2822021484376,4,Owens-Illinois ,1948
415,72.17,0.0,0.0,0.0,0.0,0.0,13.21,0.0,7.16,7.46,0.0,0.0,1105.4303344726563,5,Owens-Illinois ,1948
416,72.17,0.0,0.0,0.0,0.0,0.0,13.21,0.0,7.16,7.46,0.0,0.0,1036.66025390625,6,Owens-Illinois ,1948
417,70.29,0.0,0.0,0.0,0.0,0.0,17.2,0.0,6.17,6.34,0.0,0.0,1674.712744140625,1,Owens-Illinois ,1950
418,70.29,0.0,0.0,0.0,0.0,0.0,17.2,0.0,6.17,6.34,0.0,0.0,1411.2197021484376,2,Owens-Illinois ,1950
419,70.29,0.0,0.0,0.0,0.0,0.0,17.2,0.0,6.17,6.34,0.0,0.0,1247.5685791015624,3,Owens-Illinois ,1950
420,70.29,0.0,0.0,0.0,0.0,0.0,17.2,0.0,6.17,6.34,0.0,0.0,1136.0505737304688,4,Owens-Illinois ,1950
421,70.29,0.0,0.0,0.0,0.0,0.0,17.2,0.0,6.17,6.34,0.0,0.0,1055.17685546875,5,Owens-Illinois ,1950
422,70.29,0.0,0.0,0.0,0.0,0.0,17.2,0.0,6.17,6.34,0.0,0.0,993.842138671875,6,Owens-Illinois ,1950
423,71.93,0.0,0.0,0.0,0.0,0.0,11.59,3.84,6.29,6.35,0.0,0.0,1795.54306640625,1,Owens-Illinois ,1950
424,71.93,0.0,0.0,0.0,0.0,0.0,11.59,3.84,6.29,6.35,0.0,0.0,1479.38291015625,2,Owens-Illinois ,1950
425,71.93,0.0,0.0,0.0,0.0,0.0,11.59,3.84,6.29,6.35,0.0,0.0,1290.8843139648438,3,Owens-Illinois ,1950
426,71.93,0.0,0.0,0.0,0.0,0.0,11.59,3.84,6.29,6.35,0.0,0.0,1165.7135986328126,4,Owens-Illinois ,1950
427,71.93,0.0,0.0,0.0,0.0,0.0,11.59,3.84,6.29,6.35,0.0,0.0,1076.5471557617188,5,Owens-Illinois ,1950
428,71.93,0.0,0.0,0.0,0.0,0.0,11.59,3.84,6.29,6.35,0.0,0.0,1009.8037475585937,6,Owens-Illinois ,1950
429,72.17,0.0,0.0,0.0,0.0,0.0,13.21,0.0,7.16,7.46,0.0,0.0,1738.533544921875,1,Owens-Illinois ,1950
430,72.17,0.0,0.0,0.0,0.0,0.0,13.21,0.0,7.16,7.46,0.0,0.0,1481.6479248046876,2,Owens-Illinois ,1950
431,72.17,0.0,0.0,0.0,0.0,0.0,13.21,0.0,7.16,7.46,0.0,0.0,1313.157080078125,3,Owens-Illinois ,1950
432,72.17,0.0,0.0,0.0,0.0,0.0,13.21,0.0,7.16,7.46,0.0,0.0,1194.1334594726563,4,Owens-Illinois ,1950
433,72.17,0.0,0.0,0.0,0.0,0.0,13.21,0.0,7.16,7.46,0.0,0.0,1105.5809692382813,5,Owens-Illinois ,1950
434,72.17,0.0,0.0,0.0,0.0,0.0,13.21,0.0,7.16,7.46,0.0,0.0,1037.1261352539063,6,Owens-Illinois ,1950
435,72.67,0.0,0.0,0.0,0.0,0.0,11.37,1.26,7.2,7.5,0.0,0.0,1774.120947265625,1,Owens-Illinois ,1950
436,72.67,0.0,0.0,0.0,0.0,0.0,11.37,1.26,7.2,7.5,0.0,0.0,1506.078466796875,2,Owens-Illinois ,1950
437,72.67,0.0,0.0,0.0,0.0,0.0,11.37,1.26,7.2,7.5,0.0,0.0,1330.1098388671876,3,Owens-Illinois ,1950
438,72.67,0.0,0.0,0.0,0.0,0.0,11.37,1.26,7.2,7.5,0.0,0.0,1205.7273315429688,4,Owens-Illinois ,1950
439,72.67,0.0,0.0,0.0,0.0,0.0,11.37,1.26,7.2,7.5,0.0,0.0,1113.1466430664063,5,Owens-Illinois ,1950
440,72.67,0.0,0.0,0.0,0.0,0.0,11.37,1.26,7.2,7.5,0.0,0.0,1041.5537475585938,6,Owens-Illinois ,1950
441,73.6,0.0,0.0,0.0,0.0,0.0,7.66,3.83,7.3,7.61,0.0,0.0,1781.2753662109376,1,Owens-Illinois ,1950
442,73.6,0.0,0.0,0.0,0.0,0.0,7.66,3.83,7.3,7.61,0.0,0.0,1540.7756103515626,2,Owens-Illinois ,1950
443,73.6,0.0,0.0,0.0,0.0,0.0,7.66,3.83,7.3,7.61,0.0,0.0,1373.0466064453126,3,Owens-Illinois ,1950
444,73.6,0.0,0.0,0.0,0.0,0.0,7.66,3.83,7.3,7.61,0.0,0.0,1249.400244140625,4,Owens-Illinois ,1950
445,73.6,0.0,0.0,0.0,0.0,0.0,7.66,3.83,7.3,7.61,0.0,0.0,1154.4761108398438,5,Owens-Illinois ,1950
446,73.6,0.0,0.0,0.0,0.0,0.0,7.66,3.83,7.3,7.61,0.0,0.0,1079.3077758789063,6,Owens-Illinois ,1950
447,68.6,0.0,0.0,0.0,0.0,0.0,9.54,2.51,9.54,9.81,0.0,0.0,1698.176123046875,1,Owens-Illinois ,1950
448,68.6,0.0,0.0,0.0,0.0,0.0,9.54,2.51,9.54,9.81,0.0,0.0,1467.9040283203126,2,Owens-Illinois ,1950
449,68.6,0.0,0.0,0.0,0.0,0.0,9.54,2.51,9.54,9.81,0.0,0.0,1311.12998046875,3,Owens-Illinois ,1950
450,68.6,0.0,0.0,0.0,0.0,0.0,9.54,2.51,9.54,9.81,0.0,0.0,1197.5082153320313,4,Owens-Illinois ,1950
451,68.6,0.0,0.0,0.0,0.0,0.0,9.54,2.51,9.54,9.81,0.0,0.0,1111.3775390625,5,Owens-Illinois ,1950
452,68.6,0.0,0.0,0.0,0.0,0.0,9.54,2.51,9.54,9.81,0.0,0.0,1043.8374389648438,6,Owens-Illinois ,1950
453,72.17,0.0,0.0,0.0,0.0,0.0,13.21,0.0,7.16,7.46,0.0,0.0,1738.533544921875,1,Owens-Illinois ,1950
454,72.17,0.0,0.0,0.0,0.0,0.0,13.21,0.0,7.16,7.46,0.0,0.0,1481.6479248046876,2,Owens-Illinois ,1950
455,72.17,0.0,0.0,0.0,0.0,0.0,13.21,0.0,7.16,7.46,0.0,0.0,1313.157080078125,3,Owens-Illinois ,1950
456,72.17,0.0,0.0,0.0,0.0,0.0,13.21,0.0,7.16,7.46,0.0,0.0,1194.1334594726563,4,Owens-Illinois ,1950
457,72.17,0.0,0.0,0.0,0.0,0.0,13.21,0.0,7.16,7.46,0.0,0.0,1105.5809692382813,5,Owens-Illinois ,1950
458,72.17,0.0,0.0,0.0,0.0,0.0,13.21,0.0,7.16,7.46,0.0,0.0,1037.1261352539063,6,Owens-Illinois ,1950
459,74.55,0.0,3.09,0.0,0.0,0.0,22.36,0.0,0.0,0.0,0.0,0.0,843.479833984375,9,Poole J.P.,1949
460,74.55,0.0,3.09,0.0,0.0,0.0,22.36,0.0,0.0,0.0,0.0,0.0,814.8049072265625,10,Poole J.P.,1949
461,74.55,0.0,3.09,0.0,0.0,0.0,22.36,0.0,0.0,0.0,0.0,0.0,788.0158447265625,11,Poole J.P.,1949
462,74.55,0.0,3.09,0.0,0.0,0.0,22.36,0.0,0.0,0.0,0.0,0.0,762.9325622558594,12,Poole J.P.,1949
463,73.85,0.0,6.05,0.0,0.0,0.0,20.1,0.0,0.0,0.0,0.0,0.0,881.3595336914062,9,Poole J.P.,1949
464,73.85,0.0,6.05,0.0,0.0,0.0,20.1,0.0,0.0,0.0,0.0,0.0,850.7406982421875,10,Poole J.P.,1949
465,73.85,0.0,6.05,0.0,0.0,0.0,20.1,0.0,0.0,0.0,0.0,0.0,822.1781982421875,11,Poole J.P.,1949
466,73.85,0.0,6.05,0.0,0.0,0.0,20.1,0.0,0.0,0.0,0.0,0.0,795.4716552734375,12,Poole J.P.,1949
467,72.14,0.0,3.34,0.0,0.0,0.0,24.52,0.0,0.0,0.0,0.0,0.0,837.5673583984375,9,Poole J.P.,1949
468,72.14,0.0,3.34,0.0,0.0,0.0,24.52,0.0,0.0,0.0,0.0,0.0,809.3999389648437,10,Poole J.P.,1949
469,72.14,0.0,3.34,0.0,0.0,0.0,24.52,0.0,0.0,0.0,0.0,0.0,783.0657104492188,11,Poole J.P.,1949
470,72.14,0.0,3.34,0.0,0.0,0.0,24.52,0.0,0.0,0.0,0.0,0.0,758.3914245605469,12,Poole J.P.,1949
471,68.33,0.0,6.32,0.0,0.0,0.0,25.35,0.0,0.0,0.0,0.0,0.0,857.46787109375,9,Poole J.P.,1949
472,68.33,0.0,6.32,0.0,0.0,0.0,25.35,0.0,0.0,0.0,0.0,0.0,829.9897216796875,10,Poole J.P.,1949
473,68.33,0.0,6.32,0.0,0.0,0.0,25.35,0.0,0.0,0.0,0.0,0.0,804.2182983398437,11,Poole J.P.,1949
474,68.33,0.0,6.32,0.0,0.0,0.0,25.35,0.0,0.0,0.0,0.0,0.0,779.9993957519531,12,Poole J.P.,1949
475,73.52,0.0,2.62,0.0,0.0,0.0,13.61,0.0,0.0,10.25,0.0,0.0,939.8563598632812,9,Poole J.P.,1949
476,73.52,0.0,2.62,0.0,0.0,0.0,13.61,0.0,0.0,10.25,0.0,0.0,910.7902587890625,10,Poole J.P.,1949
477,73.52,0.0,2.62,0.0,0.0,0.0,13.61,0.0,0.0,10.25,0.0,0.0,883.468359375,11,Poole J.P.,1949
478,73.52,0.0,2.62,0.0,0.0,0.0,13.61,0.0,0.0,10.25,0.0,0.0,857.738134765625,12,Poole J.P.,1949
479,72.66,0.0,5.59,0.0,0.0,0.0,10.63,0.0,0.0,11.12,0.0,0.0,1000.4156860351562,9,Poole J.P.,1949
480,72.66,0.0,5.59,0.0,0.0,0.0,10.63,0.0,0.0,11.12,0.0,0.0,968.2631591796875,10,Poole J.P.,1949
481,72.66,0.0,5.59,0.0,0.0,0.0,10.63,0.0,0.0,11.12,0.0,0.0,938.1132568359375,11,Poole J.P.,1949
482,72.66,0.0,5.59,0.0,0.0,0.0,10.63,0.0,0.0,11.12,0.0,0.0,909.784521484375,12,Poole J.P.,1949
483,73.73,0.0,3.51,0.0,0.0,0.0,15.07,0.0,0.0,7.69,0.0,0.0,912.887548828125,9,Poole J.P.,1949
484,73.73,0.0,3.51,0.0,0.0,0.0,15.07,0.0,0.0,7.69,0.0,0.0,883.434912109375,10,Poole J.P.,1949
485,73.73,0.0,3.51,0.0,0.0,0.0,15.07,0.0,0.0,7.69,0.0,0.0,855.8236450195312,11,Poole J.P.,1949
486,73.73,0.0,3.51,0.0,0.0,0.0,15.07,0.0,0.0,7.69,0.0,0.0,829.8862670898437,12,Poole J.P.,1949
487,73.46,0.0,6.48,0.0,0.0,0.0,15.03,0.0,0.0,5.03,0.0,0.0,934.2313598632812,9,Poole J.P.,1949
488,73.46,0.0,6.48,0.0,0.0,0.0,15.03,0.0,0.0,5.03,0.0,0.0,902.5890258789062,10,Poole J.P.,1949
489,73.46,0.0,6.48,0.0,0.0,0.0,15.03,0.0,0.0,5.03,0.0,0.0,873.0202392578125,11,Poole J.P.,1949
490,73.46,0.0,6.48,0.0,0.0,0.0,15.03,0.0,0.0,5.03,0.0,0.0,845.3276733398437,12,Poole J.P.,1949
491,71.22,0.0,3.69,0.0,0.0,0.0,14.82,0.0,0.0,10.27,0.0,0.0,915.4484008789062,9,Poole J.P.,1949
492,71.22,0.0,3.69,0.0,0.0,0.0,14.82,0.0,0.0,10.27,0.0,0.0,888.5357421875,10,Poole J.P.,1949
493,71.22,0.0,3.69,0.0,0.0,0.0,14.82,0.0,0.0,10.27,0.0,0.0,863.1605590820312,11,Poole J.P.,1949
494,71.22,0.0,3.69,0.0,0.0,0.0,14.82,0.0,0.0,10.27,0.0,0.0,839.1947387695312,12,Poole J.P.,1949
495,70.95,0.0,3.77,0.0,0.0,0.0,20.09,0.0,0.0,5.19,0.0,0.0,870.0996459960937,9,Poole J.P.,1949
496,70.95,0.0,3.77,0.0,0.0,0.0,20.09,0.0,0.0,5.19,0.0,0.0,843.56064453125,10,Poole J.P.,1949
497,70.95,0.0,3.77,0.0,0.0,0.0,20.09,0.0,0.0,5.19,0.0,0.0,818.59287109375,11,Poole J.P.,1949
498,70.95,0.0,3.77,0.0,0.0,0.0,20.09,0.0,0.0,5.19,0.0,0.0,795.060888671875,12,Poole J.P.,1949
499,65.73,0.0,3.5,0.0,0.0,0.0,19.96,0.0,0.0,10.81,0.0,0.0,881.600927734375,9,Poole J.P.,1949
500,65.73,0.0,3.5,0.0,0.0,0.0,19.96,0.0,0.0,10.81,0.0,0.0,857.2177490234375,10,Poole J.P.,1949
501,65.73,0.0,3.5,0.0,0.0,0.0,19.96,0.0,0.0,10.81,0.0,0.0,834.147314453125,11,Poole J.P.,1949
502,65.73,0.0,3.5,0.0,0.0,0.0,19.96,0.0,0.0,10.81,0.0,0.0,812.2862915039062,12,Poole J.P.,1949
503,61.17,0.0,3.51,0.0,0.0,0.0,24.92,0.0,0.0,10.4,0.0,0.0,853.6383422851562,9,Poole J.P.,1949
504,61.17,0.0,3.51,0.0,0.0,0.0,24.92,0.0,0.0,10.4,0.0,0.0,831.1662963867187,10,Poole J.P.,1949
505,61.17,0.0,3.51,0.0,0.0,0.0,24.92,0.0,0.0,10.4,0.0,0.0,809.847265625,11,Poole J.P.,1949
506,61.17,0.0,3.51,0.0,0.0,0.0,24.92,0.0,0.0,10.4,0.0,0.0,789.5947021484375,12,Poole J.P.,1949
507,75.72,0.0,3.45,0.0,0.0,0.0,15.22,0.0,0.0,5.61,0.0,0.0,905.7133544921875,9,Poole J.P.,1949
508,75.72,0.0,3.45,0.0,0.0,0.0,15.22,0.0,0.0,5.61,0.0,0.0,875.0992797851562,10,Poole J.P.,1949
509,75.72,0.0,3.45,0.0,0.0,0.0,15.22,0.0,0.0,5.61,0.0,0.0,846.4874633789062,11,Poole J.P.,1949
510,75.72,0.0,3.45,0.0,0.0,0.0,15.22,0.0,0.0,5.61,0.0,0.0,819.6876586914062,12,Poole J.P.,1949
511,65.66,0.0,3.64,0.0,0.0,0.0,15.17,0.0,0.0,15.53,0.0,0.0,928.0805419921875,9,Poole J.P.,1949
512,65.66,0.0,3.64,0.0,0.0,0.0,15.17,0.0,0.0,15.53,0.0,0.0,901.9784301757812,10,Poole J.P.,1949
513,65.66,0.0,3.64,0.0,0.0,0.0,15.17,0.0,0.0,15.53,0.0,0.0,877.3046020507812,11,Poole J.P.,1949
514,65.66,0.0,3.64,0.0,0.0,0.0,15.17,0.0,0.0,15.53,0.0,0.0,853.944921875,12,Poole J.P.,1949
515,75.01,0.0,0.0,0.0,0.0,0.0,15.28,0.0,4.5,5.21,0.0,0.0,875.7939819335937,9,Poole J.P.,1949
516,75.01,0.0,0.0,0.0,0.0,0.0,15.28,0.0,4.5,5.21,0.0,0.0,848.1449340820312,10,Poole J.P.,1949
517,75.01,0.0,0.0,0.0,0.0,0.0,15.28,0.0,4.5,5.21,0.0,0.0,822.18857421875,11,Poole J.P.,1949
518,75.01,0.0,0.0,0.0,0.0,0.0,15.28,0.0,4.5,5.21,0.0,0.0,797.7740234375,12,Poole J.P.,1949
519,64.87,0.0,0.0,0.0,0.0,0.0,25.32,0.0,4.58,5.23,0.0,0.0,827.3966430664062,9,Poole J.P.,1949
520,64.87,0.0,0.0,0.0,0.0,0.0,25.32,0.0,4.58,5.23,0.0,0.0,801.8486083984375,10,Poole J.P.,1949
521,64.87,0.0,0.0,0.0,0.0,0.0,25.32,0.0,4.58,5.23,0.0,0.0,777.8312438964844,11,Poole J.P.,1949
522,64.87,0.0,0.0,0.0,0.0,0.0,25.32,0.0,4.58,5.23,0.0,0.0,755.2110961914063,12,Poole J.P.,1949
523,71.49,0.0,2.07,0.0,0.0,0.0,15.56,0.0,0.0,10.88,0.0,0.0,906.3171142578125,9,Poole J.P.,1949
524,71.49,0.0,2.07,0.0,0.0,0.0,15.56,0.0,0.0,10.88,0.0,0.0,879.2107299804687,10,Poole J.P.,1949
525,71.49,0.0,2.07,0.0,0.0,0.0,15.56,0.0,0.0,10.88,0.0,0.0,853.6788696289062,11,Poole J.P.,1949
526,71.49,0.0,2.07,0.0,0.0,0.0,15.56,0.0,0.0,10.88,0.0,0.0,829.5883544921875,12,Poole J.P.,1949
527,43.98,0.0,13.4,0.58,0.0,2.52,0.0,0.0,6.97,32.55,0.0,0.0,1546.04404296875,1,Yakobson A.P.,1945
528,41.75,0.0,13.54,0.48,0.0,2.49,0.0,0.0,8.13,33.61,0.0,0.0,1528.3932861328126,1,Yakobson A.P.,1945
529,40.03,0.0,13.25,0.4,0.0,3.7,0.0,0.0,6.83,35.78,0.0,0.0,1623.15,1,Yakobson A.P.,1945
530,38.11,0.0,15.92,0.94,0.0,3.31,0.0,0.0,4.66,37.06,0.0,0.0,1679.80234375,0,Yakobson A.P.,1945
531,38.28,0.0,13.03,0.61,0.0,2.97,0.0,0.0,9.59,35.52,0.0,0.0,1730.3517822265626,0,Yakobson A.P.,1945
532,37.55,0.0,13.06,0.88,0.0,4.31,0.0,0.0,10.72,33.48,0.0,0.0,1529.288671875,1,Yakobson A.P.,1945
533,35.91,0.0,11.4,0.6,0.0,2.52,0.0,0.0,9.79,39.79,0.0,0.0,1632.954931640625,0,Yakobson A.P.,1945
534,38.03,0.0,12.07,0.39,0.0,2.88,0.0,0.0,6.78,39.85,0.0,0.0,1730.2897705078126,0,Yakobson A.P.,1945
535,38.03,0.0,12.07,0.39,0.0,2.88,0.0,0.0,6.78,39.85,0.0,0.0,1513.54453125,1,Yakobson A.P.,1945
536,40.4,0.0,14.07,0.26,0.0,1.14,0.0,0.0,11.89,32.24,0.0,0.0,1583.749853515625,1,Yakobson A.P.,1945
537,37.93,0.0,19.16,0.0,0.0,0.0,0.0,0.0,8.08,34.83,0.0,0.0,1568.5722412109376,1,Machin J.S.,1952
538,44.46,0.0,5.82,0.0,0.0,0.0,0.0,0.0,7.37,42.35,0.0,0.0,1679.885595703125,0,Machin J.S.,1952
539,43.56,0.0,5.7,0.0,0.0,0.0,0.0,0.0,14.43,36.3,0.0,0.0,1675.5622314453126,0,Machin J.S.,1952
540,45.55,0.0,8.95,0.0,0.0,0.0,0.0,0.0,7.54,37.96,0.0,0.0,1524.274267578125,1,Machin J.S.,1952
541,46.69,0.0,12.23,0.0,0.0,0.0,0.0,0.0,7.73,33.35,0.0,0.0,1571.09140625,1,Machin J.S.,1952
542,45.69,0.0,11.97,0.0,0.0,0.0,0.0,0.0,15.14,27.2,0.0,0.0,1556.1999267578126,1,Machin J.S.,1952
543,47.89,0.0,15.68,0.0,0.0,0.0,0.0,0.0,7.93,28.5,0.0,0.0,1626.9677490234376,1,Machin J.S.,1952
544,46.84,0.0,15.33,0.0,0.0,0.0,0.0,0.0,15.52,22.31,0.0,0.0,1600.8449462890626,1,Machin J.S.,1952
545,45.84,0.0,15.01,0.0,0.0,0.0,0.0,0.0,22.78,16.37,0.0,0.0,1588.547705078125,1,Machin J.S.,1952
546,44.88,0.0,14.69,0.0,0.0,0.0,0.0,0.0,29.74,10.69,0.0,0.0,1575.59482421875,1,Machin J.S.,1952
547,49.58,0.0,5.84,0.0,0.0,0.0,0.0,0.0,7.39,37.19,0.0,0.0,1515.24619140625,1,Machin J.S.,1952
548,50.79,0.0,8.98,0.0,0.0,0.0,0.0,0.0,7.57,32.65,0.0,0.0,1565.019140625,1,Machin J.S.,1952
549,48.72,0.0,8.61,0.0,0.0,0.0,0.0,0.0,21.79,20.88,0.0,0.0,1544.8013671875,1,Machin J.S.,1952
550,52.07,0.0,12.27,0.0,0.0,0.0,0.0,0.0,7.76,27.89,0.0,0.0,1634.243994140625,1,Machin J.S.,1952
551,50.96,0.0,12.01,0.0,0.0,0.0,0.0,0.0,15.19,21.84,0.0,0.0,1617.343115234375,1,Machin J.S.,1952
552,49.89,0.0,11.76,0.0,0.0,0.0,0.0,0.0,22.31,16.04,0.0,0.0,1595.60947265625,1,Machin J.S.,1952
553,48.87,0.0,11.52,0.0,0.0,0.0,0.0,0.0,29.14,10.47,0.0,0.0,1580.9711669921876,1,Machin J.S.,1952
554,53.41,0.0,15.74,0.0,0.0,0.0,0.0,0.0,7.96,22.89,0.0,0.0,1689.9738525390626,1,Machin J.S.,1952
555,52.24,0.0,15.39,0.0,0.0,0.0,0.0,0.0,15.58,16.79,0.0,0.0,1665.5102294921876,1,Machin J.S.,1952
556,50.05,0.0,14.75,0.0,0.0,0.0,0.0,0.0,29.84,5.36,0.0,0.0,1623.9341796875,1,Machin J.S.,1952
557,71.53,0.0,1.17,0.0,0.0,0.0,15.41,0.0,4.44,7.45,0.0,0.0,1461.1498779296876,2,Okhotin M.V.,1945
558,71.53,0.0,1.17,0.0,0.0,0.0,15.41,0.0,4.44,7.45,0.0,0.0,1289.15,3,Okhotin M.V.,1945
559,71.53,0.0,1.17,0.0,0.0,0.0,15.41,0.0,4.44,7.45,0.0,0.0,1171.15,4,Okhotin M.V.,1945
560,71.45,0.0,1.17,0.0,0.0,0.0,14.43,0.0,4.44,8.51,0.0,0.0,1465.1501220703126,2,Okhotin M.V.,1945
561,71.45,0.0,1.17,0.0,0.0,0.0,14.43,0.0,4.44,8.51,0.0,0.0,1293.1499389648438,3,Okhotin M.V.,1945
562,71.45,0.0,1.17,0.0,0.0,0.0,14.43,0.0,4.44,8.51,0.0,0.0,1178.15,4,Okhotin M.V.,1945
563,71.31,0.0,1.17,0.0,0.0,0.0,12.48,0.0,4.43,10.61,0.0,0.0,1478.1498779296876,2,Okhotin M.V.,1945
564,71.31,0.0,1.17,0.0,0.0,0.0,12.48,0.0,4.43,10.61,0.0,0.0,1308.1498779296876,3,Okhotin M.V.,1945
565,71.31,0.0,1.17,0.0,0.0,0.0,12.48,0.0,4.43,10.61,0.0,0.0,1193.1499389648438,4,Okhotin M.V.,1945
566,71.24,0.0,1.17,0.0,0.0,0.0,11.51,0.0,4.42,11.66,0.0,0.0,1476.15,2,Okhotin M.V.,1945
567,71.24,0.0,1.17,0.0,0.0,0.0,11.51,0.0,4.42,11.66,0.0,0.0,1320.15,3,Okhotin M.V.,1945
568,72.23,0.0,0.58,0.0,0.0,0.0,15.35,0.0,4.42,7.42,0.0,0.0,1443.1498779296876,2,Okhotin M.V.,1945
569,72.23,0.0,0.58,0.0,0.0,0.0,15.35,0.0,4.42,7.42,0.0,0.0,1275.1499389648438,3,Okhotin M.V.,1945
570,72.23,0.0,0.58,0.0,0.0,0.0,15.35,0.0,4.42,7.42,0.0,0.0,1158.1499389648438,4,Okhotin M.V.,1945
571,74.31,0.0,0.58,0.0,0.0,0.0,15.37,0.0,4.43,5.31,0.0,0.0,1467.1498779296876,2,Okhotin M.V.,1945
572,74.31,0.0,0.58,0.0,0.0,0.0,15.37,0.0,4.43,5.31,0.0,0.0,1287.1499389648438,3,Okhotin M.V.,1945
573,74.31,0.0,0.58,0.0,0.0,0.0,15.37,0.0,4.43,5.31,0.0,0.0,1169.1499389648438,4,Okhotin M.V.,1945
574,74.16,0.0,0.58,0.0,0.0,0.0,13.42,0.0,4.42,7.42,0.0,0.0,1498.15,2,Okhotin M.V.,1945
575,74.16,0.0,0.58,0.0,0.0,0.0,13.42,0.0,4.42,7.42,0.0,0.0,1317.1501220703126,3,Okhotin M.V.,1945
576,74.16,0.0,0.58,0.0,0.0,0.0,13.42,0.0,4.42,7.42,0.0,0.0,1195.15,4,Okhotin M.V.,1945
577,74.01,0.0,0.58,0.0,0.0,0.0,11.48,0.0,4.41,9.52,0.0,0.0,1515.15048828125,2,Okhotin M.V.,1945
578,74.01,0.0,0.58,0.0,0.0,0.0,11.48,0.0,4.41,9.52,0.0,0.0,1333.1503662109376,3,Okhotin M.V.,1945
579,70.15,0.0,0.58,0.0,0.0,0.0,15.32,0.0,4.42,9.53,0.0,0.0,1423.15,2,Okhotin M.V.,1945
580,70.15,0.0,0.58,0.0,0.0,0.0,15.32,0.0,4.42,9.53,0.0,0.0,1263.15,3,Okhotin M.V.,1945
581,70.15,0.0,0.58,0.0,0.0,0.0,15.32,0.0,4.42,9.53,0.0,0.0,1154.15,4,Okhotin M.V.,1945
582,72.92,0.0,1.77,0.0,0.0,0.0,15.49,0.0,4.47,5.35,0.0,0.0,1511.15,2,Okhotin M.V.,1945
583,72.92,0.0,1.77,0.0,0.0,0.0,15.49,0.0,4.47,5.35,0.0,0.0,1319.15,3,Okhotin M.V.,1945
584,72.92,0.0,1.77,0.0,0.0,0.0,15.49,0.0,4.47,5.35,0.0,0.0,1192.15,4,Okhotin M.V.,1945
585,72.77,0.0,1.76,0.0,0.0,0.0,13.53,0.0,4.46,7.48,0.0,0.0,1513.15,2,Okhotin M.V.,1945
586,72.77,0.0,1.76,0.0,0.0,0.0,13.53,0.0,4.46,7.48,0.0,0.0,1331.1498779296876,3,Okhotin M.V.,1945
587,72.77,0.0,1.76,0.0,0.0,0.0,13.53,0.0,4.46,7.48,0.0,0.0,1203.1499389648438,4,Okhotin M.V.,1945
588,72.62,0.0,1.76,0.0,0.0,0.0,11.57,0.0,4.45,9.59,0.0,0.0,1524.1501220703126,2,Okhotin M.V.,1945
589,72.62,0.0,1.76,0.0,0.0,0.0,11.57,0.0,4.45,9.59,0.0,0.0,1343.15,3,Okhotin M.V.,1945
590,72.62,0.0,1.76,0.0,0.0,0.0,11.57,0.0,4.45,9.59,0.0,0.0,1223.1500610351563,4,Okhotin M.V.,1945
591,70.68,0.0,1.76,0.0,0.0,0.0,13.51,0.0,4.45,9.6,0.0,0.0,1473.1498779296876,2,Okhotin M.V.,1945
592,70.68,0.0,1.76,0.0,0.0,0.0,13.51,0.0,4.45,9.6,0.0,0.0,1307.15,3,Okhotin M.V.,1945
593,70.68,0.0,1.76,0.0,0.0,0.0,13.51,0.0,4.45,9.6,0.0,0.0,1189.1499389648438,4,Okhotin M.V.,1945
594,70.53,0.0,1.76,0.0,0.0,0.0,11.56,0.0,4.44,11.71,0.0,0.0,1483.1498779296876,2,Okhotin M.V.,1945
595,70.53,0.0,1.76,0.0,0.0,0.0,11.56,0.0,4.44,11.71,0.0,0.0,1309.1498779296876,3,Okhotin M.V.,1945
596,69.4,0.0,2.96,0.0,0.0,0.0,15.6,0.0,4.5,7.54,0.0,0.0,1469.1498779296876,2,Okhotin M.V.,1945
597,69.4,0.0,2.96,0.0,0.0,0.0,15.6,0.0,4.5,7.54,0.0,0.0,1299.15,3,Okhotin M.V.,1945
598,69.4,0.0,2.96,0.0,0.0,0.0,15.6,0.0,4.5,7.54,0.0,0.0,1183.1499389648438,4,Okhotin M.V.,1945
599,69.25,0.0,2.96,0.0,0.0,0.0,13.62,0.0,4.49,9.68,0.0,0.0,1486.1501220703126,2,Okhotin M.V.,1945
600,69.25,0.0,2.96,0.0,0.0,0.0,13.62,0.0,4.49,9.68,0.0,0.0,1313.1501220703126,3,Okhotin M.V.,1945
601,69.25,0.0,2.96,0.0,0.0,0.0,13.62,0.0,4.49,9.68,0.0,0.0,1200.1500610351563,4,Okhotin M.V.,1945
602,21.88,0.0,0.0,37.94,0.0,0.0,0.0,0.0,13.0,27.18,0.0,0.0,1690.7365478515626,1,Leiba S.P.,1945
603,21.9,0.0,0.0,38.18,0.0,0.0,0.0,0.0,7.35,32.57,0.0,0.0,1727.90048828125,0,Leiba S.P.,1945
604,20.75,0.0,0.0,37.13,0.0,0.0,0.0,0.0,9.46,32.66,0.0,0.0,1625.5754150390626,1,Leiba S.P.,1945
605,9.44,0.0,0.0,42.0,0.0,0.0,1.64,0.0,0.0,46.92,0.0,0.0,1615.146337890625,1,Leiba S.P.,1945
606,16.6,0.0,0.0,29.6,0.0,0.0,6.78,0.0,0.0,47.02,0.0,0.0,1709.3896240234376,0,Leiba S.P.,1945
607,58.51,0.0,2.87,0.0,0.0,0.0,0.0,0.0,7.27,31.35,0.0,0.0,1587.905126953125,1,Machin J.S.,1954
608,57.34,0.0,2.82,0.0,0.0,0.0,0.0,0.0,14.25,25.6,0.0,0.0,1568.1950439453126,1,Machin J.S.,1954
609,56.21,0.0,2.76,0.0,0.0,0.0,0.0,0.0,20.95,20.08,0.0,0.0,1576.6550048828126,1,Machin J.S.,1954
610,59.92,0.0,5.89,0.0,0.0,0.0,0.0,0.0,7.44,26.75,0.0,0.0,1665.202490234375,1,Machin J.S.,1954
611,58.69,0.0,5.76,0.0,0.0,0.0,0.0,0.0,14.58,20.96,0.0,0.0,1652.31015625,1,Machin J.S.,1954
612,57.51,0.0,5.65,0.0,0.0,0.0,0.0,0.0,21.43,15.41,0.0,0.0,1640.1525634765626,1,Machin J.S.,1954
613,56.38,0.0,5.54,0.0,0.0,0.0,0.0,0.0,28.02,10.07,0.0,0.0,1631.5953125,1,Machin J.S.,1954
614,61.4,0.0,9.05,0.0,0.0,0.0,0.0,0.0,7.63,21.93,0.0,0.0,1752.18955078125,1,Machin J.S.,1954
615,61.4,0.0,9.05,0.0,0.0,0.0,0.0,0.0,7.63,21.93,0.0,0.0,1560.461767578125,2,Machin J.S.,1954
616,60.11,0.0,8.86,0.0,0.0,0.0,0.0,0.0,14.93,16.1,0.0,0.0,1734.5488037109376,1,Machin J.S.,1954
617,60.11,0.0,8.86,0.0,0.0,0.0,0.0,0.0,14.93,16.1,0.0,0.0,1549.7377685546876,2,Machin J.S.,1954
618,62.95,0.0,12.37,0.0,0.0,0.0,0.0,0.0,7.82,16.86,0.0,0.0,1635.9079345703126,2,Machin J.S.,1954
619,61.6,0.0,12.1,0.0,0.0,0.0,0.0,0.0,15.3,11.0,0.0,0.0,1613.29501953125,2,Machin J.S.,1954
620,64.59,0.0,15.86,0.0,0.0,0.0,0.0,0.0,8.02,11.53,0.0,0.0,1694.168798828125,2,Machin J.S.,1954
621,64.59,0.0,15.86,0.0,0.0,0.0,0.0,0.0,8.02,11.53,0.0,0.0,1553.9567626953126,3,Machin J.S.,1954
622,63.16,0.0,15.51,0.0,0.0,0.0,0.0,0.0,15.69,5.64,0.0,0.0,1657.731787109375,2,Machin J.S.,1954
623,63.16,0.0,15.51,0.0,0.0,0.0,0.0,0.0,15.69,5.64,0.0,0.0,1530.7482666015626,3,Machin J.S.,1954
624,63.81,0.0,5.78,0.0,0.0,0.0,0.0,0.0,14.63,15.78,0.0,0.0,1769.82919921875,1,Machin J.S.,1954
625,63.81,0.0,5.78,0.0,0.0,0.0,0.0,0.0,14.63,15.78,0.0,0.0,1573.9919189453126,2,Machin J.S.,1954
626,61.28,0.0,5.56,0.0,0.0,0.0,0.0,0.0,28.11,5.05,0.0,0.0,1744.4142822265626,1,Machin J.S.,1954
627,65.35,0.0,8.89,0.0,0.0,0.0,0.0,0.0,14.99,10.77,0.0,0.0,1647.9595703125,2,Machin J.S.,1954
628,64.0,0.0,8.7,0.0,0.0,0.0,0.0,0.0,22.02,5.28,0.0,0.0,1630.4770263671876,2,Machin J.S.,1954
629,66.98,0.0,12.14,0.0,0.0,0.0,0.0,0.0,15.36,5.52,0.0,0.0,1700.159765625,2,Machin J.S.,1954
630,66.98,0.0,12.14,0.0,0.0,0.0,0.0,0.0,15.36,5.52,0.0,0.0,1552.30966796875,3,Machin J.S.,1954
631,47.42,0.0,11.15,0.0,0.0,0.0,0.0,0.0,7.82,33.61,0.0,0.0,1600.8302978515626,1,Endell K.,1939
632,49.82,0.0,10.65,0.0,0.0,0.0,0.0,0.0,7.5,32.03,0.0,0.0,1616.5246337890626,1,Endell K.,1939
633,53.62,0.0,9.85,0.0,0.0,0.0,0.0,0.0,6.88,29.66,0.0,0.0,1664.1584228515626,1,Endell K.,1939
634,55.67,0.0,9.42,0.0,0.0,0.0,0.0,0.0,6.57,28.34,0.0,0.0,1687.3161376953126,1,Endell K.,1939
635,45.87,3.21,10.79,0.0,0.0,0.0,0.0,0.0,7.6,32.54,0.0,0.0,1564.608251953125,1,Endell K.,1939
636,41.86,11.78,9.86,0.0,0.0,0.0,0.0,0.0,6.83,29.67,0.0,0.0,1682.5373291015626,0,Endell K.,1939
637,45.16,0.0,15.4,0.0,0.0,0.0,0.0,0.0,7.45,31.99,0.0,0.0,1625.6327880859376,1,Endell K.,1939
638,67.98,0.0,0.0,0.0,0.0,0.0,32.02,0.0,0.0,0.0,0.0,0.0,1288.6377319335938,2,Vickers A.E.J.,1938
639,100.0,0.0,0.0,0.0,0.0,0.0,0.0,0.0,0.0,0.0,0.0,0.0,1970.5890869140626,7,Pavlova G.A.,1975
640,100.0,0.0,0.0,0.0,0.0,0.0,0.0,0.0,0.0,0.0,0.0,0.0,1850.9870361328126,8,Pavlova G.A.,1975
641,100.0,0.0,0.0,0.0,0.0,0.0,0.0,0.0,0.0,0.0,0.0,0.0,1745.901953125,9,Pavlova G.A.,1975
642,100.0,0.0,0.0,0.0,0.0,0.0,0.0,0.0,0.0,0.0,0.0,0.0,1652.8422607421876,10,Pavlova G.A.,1975
643,100.0,0.0,0.0,0.0,0.0,0.0,0.0,0.0,0.0,0.0,0.0,0.0,1569.855322265625,11,Pavlova G.A.,1975
644,100.0,0.0,0.0,0.0,0.0,0.0,0.0,0.0,0.0,0.0,0.0,0.0,1495.3898681640626,12,Pavlova G.A.,1975
645,93.86,6.14,0.0,0.0,0.0,0.0,0.0,0.0,0.0,0.0,0.0,0.0,1929.2837890625,6,Pavlova G.A.,1975
646,93.86,6.14,0.0,0.0,0.0,0.0,0.0,0.0,0.0,0.0,0.0,0.0,1793.443701171875,7,Pavlova G.A.,1975
647,93.86,6.14,0.0,0.0,0.0,0.0,0.0,0.0,0.0,0.0,0.0,0.0,1677.5080322265626,8,Pavlova G.A.,1975
648,93.86,6.14,0.0,0.0,0.0,0.0,0.0,0.0,0.0,0.0,0.0,0.0,1577.4006103515626,9,Pavlova G.A.,1975
649,93.86,6.14,0.0,0.0,0.0,0.0,0.0,0.0,0.0,0.0,0.0,0.0,1490.0871337890626,10,Pavlova G.A.,1975
650,92.0,0.0,0.0,0.0,0.0,0.0,8.0,0.0,0.0,0.0,0.0,0.0,1186.3959716796876,6,Schnaus U.E.,1976
651,92.0,0.0,0.0,0.0,0.0,0.0,8.0,0.0,0.0,0.0,0.0,0.0,1152.137548828125,7,Schnaus U.E.,1976
652,92.0,0.0,0.0,0.0,0.0,0.0,8.0,0.0,0.0,0.0,0.0,0.0,1119.8024047851563,8,Schnaus U.E.,1976
653,92.0,0.0,0.0,0.0,0.0,0.0,8.0,0.0,0.0,0.0,0.0,0.0,1089.2328857421876,9,Schnaus U.E.,1976
654,92.0,0.0,0.0,0.0,0.0,0.0,8.0,0.0,0.0,0.0,0.0,0.0,1060.2883056640626,10,Schnaus U.E.,1976
655,90.0,0.0,0.0,0.0,0.0,0.0,10.0,0.0,0.0,0.0,0.0,0.0,1139.5807861328126,6,Schnaus U.E.,1976
656,90.0,0.0,0.0,0.0,0.0,0.0,10.0,0.0,0.0,0.0,0.0,0.0,1113.8736938476563,7,Schnaus U.E.,1976
657,90.0,0.0,0.0,0.0,0.0,0.0,10.0,0.0,0.0,0.0,0.0,0.0,1089.3009399414063,8,Schnaus U.E.,1976
658,90.0,0.0,0.0,0.0,0.0,0.0,10.0,0.0,0.0,0.0,0.0,0.0,1065.78916015625,9,Schnaus U.E.,1976
659,90.0,0.0,0.0,0.0,0.0,0.0,10.0,0.0,0.0,0.0,0.0,0.0,1043.2710327148438,10,Schnaus U.E.,1976
660,90.0,0.0,0.0,0.0,0.0,0.0,10.0,0.0,0.0,0.0,0.0,0.0,1021.6848510742187,11,Schnaus U.E.,1976
661,85.0,0.0,0.0,0.0,0.0,0.0,15.0,0.0,0.0,0.0,0.0,0.0,1066.5774291992188,6,Schnaus U.E.,1976
662,85.0,0.0,0.0,0.0,0.0,0.0,15.0,0.0,0.0,0.0,0.0,0.0,1017.3404907226562,7,Schnaus U.E.,1976
663,85.0,0.0,0.0,0.0,0.0,0.0,15.0,0.0,0.0,0.0,0.0,0.0,972.4493774414062,8,Schnaus U.E.,1976
664,85.0,0.0,0.0,0.0,0.0,0.0,15.0,0.0,0.0,0.0,0.0,0.0,931.3531860351562,9,Schnaus U.E.,1976
665,85.0,0.0,0.0,0.0,0.0,0.0,15.0,0.0,0.0,0.0,0.0,0.0,893.5900634765625,10,Schnaus U.E.,1976
666,85.0,0.0,0.0,0.0,0.0,0.0,15.0,0.0,0.0,0.0,0.0,0.0,858.7704223632812,11,Schnaus U.E.,1976
667,85.0,0.0,0.0,0.0,0.0,0.0,15.0,0.0,0.0,0.0,0.0,0.0,826.5629638671875,12,Schnaus U.E.,1976
668,80.0,0.0,0.0,0.0,0.0,0.0,20.0,0.0,0.0,0.0,0.0,0.0,1050.4693359375,5,Schnaus U.E.,1976
669,80.0,0.0,0.0,0.0,0.0,0.0,20.0,0.0,0.0,0.0,0.0,0.0,982.9094604492187,6,Schnaus U.E.,1976
670,80.0,0.0,0.0,0.0,0.0,0.0,20.0,0.0,0.0,0.0,0.0,0.0,929.4260009765625,7,Schnaus U.E.,1976
671,80.0,0.0,0.0,0.0,0.0,0.0,20.0,0.0,0.0,0.0,0.0,0.0,886.034765625,8,Schnaus U.E.,1976
672,80.0,0.0,0.0,0.0,0.0,0.0,20.0,0.0,0.0,0.0,0.0,0.0,850.125341796875,9,Schnaus U.E.,1976
673,80.0,0.0,0.0,0.0,0.0,0.0,20.0,0.0,0.0,0.0,0.0,0.0,819.916357421875,10,Schnaus U.E.,1976
674,80.0,0.0,0.0,0.0,0.0,0.0,20.0,0.0,0.0,0.0,0.0,0.0,794.1501220703125,11,Schnaus U.E.,1976
675,80.0,0.0,0.0,0.0,0.0,0.0,20.0,0.0,0.0,0.0,0.0,0.0,771.9137939453125,12,Schnaus U.E.,1976
676,75.0,0.0,0.0,0.0,0.0,0.0,25.0,0.0,0.0,0.0,0.0,0.0,1010.9214233398437,5,Schnaus U.E.,1976
677,75.0,0.0,0.0,0.0,0.0,0.0,25.0,0.0,0.0,0.0,0.0,0.0,942.0123657226562,6,Schnaus U.E.,1976
678,75.0,0.0,0.0,0.0,0.0,0.0,25.0,0.0,0.0,0.0,0.0,0.0,888.5658935546875,7,Schnaus U.E.,1976
679,75.0,0.0,0.0,0.0,0.0,0.0,25.0,0.0,0.0,0.0,0.0,0.0,845.9026245117187,8,Schnaus U.E.,1976
680,75.0,0.0,0.0,0.0,0.0,0.0,25.0,0.0,0.0,0.0,0.0,0.0,811.0581420898437,9,Schnaus U.E.,1976
681,75.0,0.0,0.0,0.0,0.0,0.0,25.0,0.0,0.0,0.0,0.0,0.0,782.0634521484375,10,Schnaus U.E.,1976
682,75.0,0.0,0.0,0.0,0.0,0.0,25.0,0.0,0.0,0.0,0.0,0.0,757.5596069335937,11,Schnaus U.E.,1976
683,75.0,0.0,0.0,0.0,0.0,0.0,25.0,0.0,0.0,0.0,0.0,0.0,736.5781616210937,12,Schnaus U.E.,1976
684,67.0,0.0,0.0,0.0,0.0,0.0,33.0,0.0,0.0,0.0,0.0,0.0,965.6545776367187,5,Schnaus U.E.,1976
685,67.0,0.0,0.0,0.0,0.0,0.0,33.0,0.0,0.0,0.0,0.0,0.0,905.8400024414062,6,Schnaus U.E.,1976
686,67.0,0.0,0.0,0.0,0.0,0.0,33.0,0.0,0.0,0.0,0.0,0.0,858.129736328125,7,Schnaus U.E.,1976
687,67.0,0.0,0.0,0.0,0.0,0.0,33.0,0.0,0.0,0.0,0.0,0.0,819.1871704101562,8,Schnaus U.E.,1976
688,67.0,0.0,0.0,0.0,0.0,0.0,33.0,0.0,0.0,0.0,0.0,0.0,786.7988647460937,9,Schnaus U.E.,1976
689,67.0,0.0,0.0,0.0,0.0,0.0,33.0,0.0,0.0,0.0,0.0,0.0,759.4385437011719,10,Schnaus U.E.,1976
690,67.0,0.0,0.0,0.0,0.0,0.0,33.0,0.0,0.0,0.0,0.0,0.0,736.0197204589844,11,Schnaus U.E.,1976
691,67.0,0.0,0.0,0.0,0.0,0.0,33.0,0.0,0.0,0.0,0.0,0.0,715.747900390625,12,Schnaus U.E.,1976
692,60.0,0.0,0.0,0.0,0.0,0.0,40.0,0.0,0.0,0.0,0.0,0.0,916.1791137695312,5,Schnaus U.E.,1976
693,60.0,0.0,0.0,0.0,0.0,0.0,40.0,0.0,0.0,0.0,0.0,0.0,858.3537353515625,6,Schnaus U.E.,1976
694,60.0,0.0,0.0,0.0,0.0,0.0,40.0,0.0,0.0,0.0,0.0,0.0,812.4684814453125,7,Schnaus U.E.,1976
695,60.0,0.0,0.0,0.0,0.0,0.0,40.0,0.0,0.0,0.0,0.0,0.0,775.1711791992188,8,Schnaus U.E.,1976
696,60.0,0.0,0.0,0.0,0.0,0.0,40.0,0.0,0.0,0.0,0.0,0.0,744.2572082519531,9,Schnaus U.E.,1976
697,60.0,0.0,0.0,0.0,0.0,0.0,40.0,0.0,0.0,0.0,0.0,0.0,718.2169555664063,10,Schnaus U.E.,1976
698,60.0,0.0,0.0,0.0,0.0,0.0,40.0,0.0,0.0,0.0,0.0,0.0,695.9820922851562,11,Schnaus U.E.,1976
699,58.0,0.0,0.0,0.0,0.0,0.0,42.0,0.0,0.0,0.0,0.0,0.0,909.3963989257812,5,Schnaus U.E.,1976
700,58.0,0.0,0.0,0.0,0.0,0.0,42.0,0.0,0.0,0.0,0.0,0.0,850.3920043945312,6,Schnaus U.E.,1976
701,58.0,0.0,0.0,0.0,0.0,0.0,42.0,0.0,0.0,0.0,0.0,0.0,803.9345458984375,7,Schnaus U.E.,1976
702,58.0,0.0,0.0,0.0,0.0,0.0,42.0,0.0,0.0,0.0,0.0,0.0,766.4065307617188,8,Schnaus U.E.,1976
703,58.0,0.0,0.0,0.0,0.0,0.0,42.0,0.0,0.0,0.0,0.0,0.0,735.4592956542969,9,Schnaus U.E.,1976
704,58.0,0.0,0.0,0.0,0.0,0.0,42.0,0.0,0.0,0.0,0.0,0.0,709.5014099121094,10,Schnaus U.E.,1976
705,58.0,0.0,0.0,0.0,0.0,0.0,42.0,0.0,0.0,0.0,0.0,0.0,687.4162353515625,11,Schnaus U.E.,1976
706,57.97,0.0,14.64,0.0,0.0,0.0,0.0,0.0,18.52,8.87,0.0,0.0,1132.8959716796876,9,Stanworth J.E.,1946
707,57.97,0.0,14.64,0.0,0.0,0.0,0.0,0.0,18.52,8.87,0.0,0.0,1100.8857177734376,10,Stanworth J.E.,1946
708,57.97,0.0,14.64,0.0,0.0,0.0,0.0,0.0,18.52,8.87,0.0,0.0,1071.4706787109376,11,Stanworth J.E.,1946
709,57.97,0.0,14.64,0.0,0.0,0.0,0.0,0.0,18.52,8.87,0.0,0.0,1044.3474487304688,12,Stanworth J.E.,1946
710,74.81,0.0,0.065,0.0,0.0,0.0,16.35,0.0,0.0,8.77,0.0,0.0,1662.2458251953126,1,Allison R.S.,1954
711,74.81,0.0,0.065,0.0,0.0,0.0,16.35,0.0,0.0,8.77,0.0,0.0,1419.906103515625,2,Allison R.S.,1954
712,74.81,0.0,0.065,0.0,0.0,0.0,16.35,0.0,0.0,8.77,0.0,0.0,1259.983984375,3,Allison R.S.,1954
713,74.81,0.0,0.065,0.0,0.0,0.0,16.35,0.0,0.0,8.77,0.0,0.0,1146.5455078125,4,Allison R.S.,1954
714,74.81,0.0,0.065,0.0,0.0,0.0,16.35,0.0,0.0,8.77,0.0,0.0,1061.8956665039063,5,Allison R.S.,1954
715,74.81,0.0,0.065,0.0,0.0,0.0,16.35,0.0,0.0,8.77,0.0,0.0,996.309423828125,6,Allison R.S.,1954
716,74.81,0.0,0.065,0.0,0.0,0.0,16.35,0.0,0.0,8.77,0.0,0.0,943.9986938476562,7,Allison R.S.,1954
717,74.81,0.0,0.065,0.0,0.0,0.0,16.35,0.0,0.0,8.77,0.0,0.0,901.3031982421875,8,Allison R.S.,1954
718,74.81,0.0,0.065,0.0,0.0,0.0,16.35,0.0,0.0,8.77,0.0,0.0,865.7950805664062,9,Allison R.S.,1954
719,74.81,0.0,0.065,0.0,0.0,0.0,16.35,0.0,0.0,8.77,0.0,0.0,835.8002685546875,10,Allison R.S.,1954
720,74.81,0.0,0.065,0.0,0.0,0.0,16.35,0.0,0.0,8.77,0.0,0.0,810.1272338867187,11,Allison R.S.,1954
721,73.2,0.0,1.21,0.0,0.0,0.0,12.8,0.72,2.84,9.23,0.0,0.0,1473.4228271484376,2,Allison R.S.,1954
722,73.2,0.0,1.21,0.0,0.0,0.0,12.8,0.72,2.84,9.23,0.0,0.0,1300.8898681640626,3,Allison R.S.,1954
723,73.2,0.0,1.21,0.0,0.0,0.0,12.8,0.72,2.84,9.23,0.0,0.0,1182.147802734375,4,Allison R.S.,1954
724,73.2,0.0,1.21,0.0,0.0,0.0,12.8,0.72,2.84,9.23,0.0,0.0,1095.4335693359376,5,Allison R.S.,1954
725,73.2,0.0,1.21,0.0,0.0,0.0,12.8,0.72,2.84,9.23,0.0,0.0,1029.3288330078126,6,Allison R.S.,1954
726,73.2,0.0,1.21,0.0,0.0,0.0,12.8,0.72,2.84,9.23,0.0,0.0,977.26669921875,7,Allison R.S.,1954
727,73.2,0.0,1.21,0.0,0.0,0.0,12.8,0.72,2.84,9.23,0.0,0.0,935.2020629882812,8,Allison R.S.,1954
728,73.2,0.0,1.21,0.0,0.0,0.0,12.8,0.72,2.84,9.23,0.0,0.0,900.5076049804687,9,Allison R.S.,1954
729,73.2,0.0,1.21,0.0,0.0,0.0,12.8,0.72,2.84,9.23,0.0,0.0,871.4022583007812,10,Allison R.S.,1954
730,73.2,0.0,1.21,0.0,0.0,0.0,12.8,0.72,2.84,9.23,0.0,0.0,846.6361450195312,11,Allison R.S.,1954
731,73.2,0.0,1.21,0.0,0.0,0.0,12.8,0.72,2.84,9.23,0.0,0.0,825.3061889648437,12,Allison R.S.,1954
732,73.3,0.0,1.2,0.0,0.0,0.0,12.26,0.7,2.84,9.69,0.0,0.0,1676.2134765625,1,Allison R.S.,1954
733,73.3,0.0,1.2,0.0,0.0,0.0,12.26,0.7,2.84,9.69,0.0,0.0,1450.5107177734376,2,Allison R.S.,1954
734,73.3,0.0,1.2,0.0,0.0,0.0,12.26,0.7,2.84,9.69,0.0,0.0,1296.4259399414063,3,Allison R.S.,1954
735,73.3,0.0,1.2,0.0,0.0,0.0,12.26,0.7,2.84,9.69,0.0,0.0,1184.5389770507813,4,Allison R.S.,1954
736,73.3,0.0,1.2,0.0,0.0,0.0,12.26,0.7,2.84,9.69,0.0,0.0,1099.603125,5,Allison R.S.,1954
737,73.3,0.0,1.2,0.0,0.0,0.0,12.26,0.7,2.84,9.69,0.0,0.0,1032.9272216796876,6,Allison R.S.,1954
738,73.3,0.0,1.2,0.0,0.0,0.0,12.26,0.7,2.84,9.69,0.0,0.0,979.1943115234375,7,Allison R.S.,1954
739,73.3,0.0,1.2,0.0,0.0,0.0,12.26,0.7,2.84,9.69,0.0,0.0,934.9692138671875,8,Allison R.S.,1954
740,73.3,0.0,1.2,0.0,0.0,0.0,12.26,0.7,2.84,9.69,0.0,0.0,897.933447265625,9,Allison R.S.,1954
741,73.3,0.0,1.2,0.0,0.0,0.0,12.26,0.7,2.84,9.69,0.0,0.0,866.4657348632812,10,Allison R.S.,1954
742,73.3,0.0,1.2,0.0,0.0,0.0,12.26,0.7,2.84,9.69,0.0,0.0,839.3981689453125,11,Allison R.S.,1954
743,73.3,0.0,1.2,0.0,0.0,0.0,12.26,0.7,2.84,9.69,0.0,0.0,815.8681396484375,12,Allison R.S.,1954
744,72.56,0.0,0.29,0.0,0.0,0.0,12.53,0.25,3.25,11.12,0.0,0.0,1644.4986328125,1,Allison R.S.,1954
745,72.56,0.0,0.29,0.0,0.0,0.0,12.53,0.25,3.25,11.12,0.0,0.0,1421.933935546875,2,Allison R.S.,1954
746,72.56,0.0,0.29,0.0,0.0,0.0,12.53,0.25,3.25,11.12,0.0,0.0,1272.863134765625,3,Allison R.S.,1954
747,72.56,0.0,0.29,0.0,0.0,0.0,12.53,0.25,3.25,11.12,0.0,0.0,1166.0417846679688,4,Allison R.S.,1954
748,72.56,0.0,0.29,0.0,0.0,0.0,12.53,0.25,3.25,11.12,0.0,0.0,1085.737890625,5,Allison R.S.,1954
749,72.56,0.0,0.29,0.0,0.0,0.0,12.53,0.25,3.25,11.12,0.0,0.0,1023.167578125,6,Allison R.S.,1954
750,72.56,0.0,0.29,0.0,0.0,0.0,12.53,0.25,3.25,11.12,0.0,0.0,973.0407470703125,7,Allison R.S.,1954
751,72.56,0.0,0.29,0.0,0.0,0.0,12.53,0.25,3.25,11.12,0.0,0.0,931.9812377929687,8,Allison R.S.,1954
752,72.56,0.0,0.29,0.0,0.0,0.0,12.53,0.25,3.25,11.12,0.0,0.0,897.732763671875,9,Allison R.S.,1954
753,72.56,0.0,0.29,0.0,0.0,0.0,12.53,0.25,3.25,11.12,0.0,0.0,868.7303833007812,10,Allison R.S.,1954
754,72.56,0.0,0.29,0.0,0.0,0.0,12.53,0.25,3.25,11.12,0.0,0.0,843.8545288085937,11,Allison R.S.,1954
755,72.56,0.0,0.29,0.0,0.0,0.0,12.53,0.25,3.25,11.12,0.0,0.0,822.2829345703125,12,Allison R.S.,1954
756,71.42,0.0,0.0,0.0,0.0,0.0,14.29,0.0,14.29,0.0,0.0,0.0,913.1078247070312,9,Hoffman L.C.,1952
757,71.42,0.0,0.0,0.0,0.0,0.0,14.29,0.0,14.29,0.0,0.0,0.0,880.6673950195312,10,Hoffman L.C.,1952
758,71.42,0.0,0.0,0.0,0.0,0.0,14.29,0.0,14.29,0.0,0.0,0.0,851.7770751953125,11,Hoffman L.C.,1952
759,71.42,0.0,0.0,0.0,0.0,0.0,14.29,0.0,14.29,0.0,0.0,0.0,825.8844360351562,12,Hoffman L.C.,1952
760,71.42,0.0,0.0,0.0,0.0,3.57,14.29,0.0,10.72,0.0,0.0,0.0,925.0239624023437,8,Hoffman L.C.,1952
761,71.42,0.0,0.0,0.0,0.0,3.57,14.29,0.0,10.72,0.0,0.0,0.0,891.2259887695312,9,Hoffman L.C.,1952
762,71.42,0.0,0.0,0.0,0.0,3.57,14.29,0.0,10.72,0.0,0.0,0.0,861.006201171875,10,Hoffman L.C.,1952
763,71.42,0.0,0.0,0.0,0.0,3.57,14.29,0.0,10.72,0.0,0.0,0.0,833.8249877929687,11,Hoffman L.C.,1952
764,71.42,0.0,0.0,0.0,0.0,3.57,14.29,0.0,10.72,0.0,0.0,0.0,809.2460083007812,12,Hoffman L.C.,1952
765,71.42,0.0,0.0,0.0,0.0,10.72,14.29,0.0,3.57,0.0,0.0,0.0,857.0921997070312,9,Hoffman L.C.,1952
766,71.42,0.0,0.0,0.0,0.0,10.72,14.29,0.0,3.57,0.0,0.0,0.0,827.5923828125,10,Hoffman L.C.,1952
767,71.42,0.0,0.0,0.0,0.0,10.72,14.29,0.0,3.57,0.0,0.0,0.0,800.7012084960937,11,Hoffman L.C.,1952
768,71.42,0.0,0.0,0.0,0.0,14.29,14.29,0.0,0.0,0.0,0.0,0.0,879.7378295898437,8,Hoffman L.C.,1952
769,71.42,0.0,0.0,0.0,0.0,14.29,14.29,0.0,0.0,0.0,0.0,0.0,847.6478637695312,9,Hoffman L.C.,1952
770,71.42,0.0,0.0,0.0,0.0,14.29,14.29,0.0,0.0,0.0,0.0,0.0,818.9137939453125,10,Hoffman L.C.,1952
771,71.42,0.0,0.0,0.0,0.0,14.29,14.29,0.0,0.0,0.0,0.0,0.0,793.0354370117187,11,Hoffman L.C.,1952
772,71.42,0.0,0.0,3.57,0.0,0.0,14.29,0.0,10.72,0.0,0.0,0.0,895.1657470703125,9,Hoffman L.C.,1952
773,71.42,0.0,0.0,3.57,0.0,0.0,14.29,0.0,10.72,0.0,0.0,0.0,860.7566284179687,10,Hoffman L.C.,1952
774,71.42,0.0,0.0,3.57,0.0,0.0,14.29,0.0,10.72,0.0,0.0,0.0,828.8952392578125,11,Hoffman L.C.,1952
775,71.42,0.0,0.0,10.72,0.0,0.0,14.29,0.0,3.57,0.0,0.0,0.0,900.624609375,8,Hoffman L.C.,1952
776,71.42,0.0,0.0,10.72,0.0,0.0,14.29,0.0,3.57,0.0,0.0,0.0,864.7065185546875,9,Hoffman L.C.,1952
777,71.42,0.0,0.0,10.72,0.0,0.0,14.29,0.0,3.57,0.0,0.0,0.0,834.9105590820312,10,Hoffman L.C.,1952
778,71.42,0.0,0.0,10.72,0.0,0.0,14.29,0.0,3.57,0.0,0.0,0.0,809.7944702148437,11,Hoffman L.C.,1952
779,71.42,0.0,0.0,10.72,0.0,0.0,14.29,0.0,3.57,0.0,0.0,0.0,788.3359130859375,12,Hoffman L.C.,1952
780,71.42,0.0,0.0,14.29,0.0,0.0,14.29,0.0,0.0,0.0,0.0,0.0,884.9325927734375,8,Hoffman L.C.,1952
781,71.42,0.0,0.0,14.29,0.0,0.0,14.29,0.0,0.0,0.0,0.0,0.0,850.1278442382812,9,Hoffman L.C.,1952
782,71.42,0.0,0.0,14.29,0.0,0.0,14.29,0.0,0.0,0.0,0.0,0.0,821.2662719726562,10,Hoffman L.C.,1952
783,71.42,0.0,0.0,14.29,0.0,0.0,14.29,0.0,0.0,0.0,0.0,0.0,796.94541015625,11,Hoffman L.C.,1952
784,71.42,0.0,0.0,14.29,0.0,0.0,14.29,0.0,0.0,0.0,0.0,0.0,776.1717895507813,12,Hoffman L.C.,1952
785,73.83,0.0,0.0,0.0,0.0,0.0,15.48,0.0,0.0,10.69,0.0,0.0,1664.7511962890626,1,Dingwall A.G.F.,1953
786,73.83,0.0,0.0,0.0,0.0,0.0,15.48,0.0,0.0,10.69,0.0,0.0,1419.0226806640626,2,Dingwall A.G.F.,1953
787,73.83,0.0,0.0,0.0,0.0,0.0,15.48,0.0,0.0,10.69,0.0,0.0,1261.741064453125,3,Dingwall A.G.F.,1953
788,73.83,0.0,0.0,0.0,0.0,0.0,15.48,0.0,0.0,10.69,0.0,0.0,1152.4365600585938,4,Dingwall A.G.F.,1953
789,73.83,0.0,0.0,0.0,0.0,0.0,15.48,0.0,0.0,10.69,0.0,0.0,1072.0619262695313,5,Dingwall A.G.F.,1953
790,73.83,0.0,0.0,0.0,0.0,0.0,15.48,0.0,0.0,10.69,0.0,0.0,1010.473974609375,6,Dingwall A.G.F.,1953
791,73.83,0.0,0.0,0.0,0.0,0.0,15.48,0.0,0.0,10.69,0.0,0.0,961.7753051757812,7,Dingwall A.G.F.,1953
792,73.83,0.0,0.0,0.0,0.0,0.0,15.48,0.0,0.0,10.69,0.0,0.0,922.30283203125,8,Dingwall A.G.F.,1953
793,73.83,0.0,0.0,0.0,0.0,0.0,15.48,0.0,0.0,10.69,0.0,0.0,889.6615966796875,9,Dingwall A.G.F.,1953
794,73.83,0.0,0.0,0.0,0.0,0.0,15.48,0.0,0.0,10.69,0.0,0.0,862.2194580078125,10,Dingwall A.G.F.,1953
795,73.83,0.0,0.0,0.0,0.0,0.0,15.48,0.0,0.0,10.69,0.0,0.0,838.8258422851562,11,Dingwall A.G.F.,1953
796,73.83,0.0,0.0,0.0,0.0,0.0,15.48,0.0,0.0,10.69,0.0,0.0,818.6463989257812,12,Dingwall A.G.F.,1953
797,68.59,0.0,0.0,0.0,0.0,0.0,20.28,0.0,0.0,11.13,0.0,0.0,1550.1972412109376,1,Dingwall A.G.F.,1953
798,68.59,0.0,0.0,0.0,0.0,0.0,20.28,0.0,0.0,11.13,0.0,0.0,1344.0265869140626,2,Dingwall A.G.F.,1953
799,68.59,0.0,0.0,0.0,0.0,0.0,20.28,0.0,0.0,11.13,0.0,0.0,1206.9,3,Dingwall A.G.F.,1953
800,68.59,0.0,0.0,0.0,0.0,0.0,20.28,0.0,0.0,11.13,0.0,0.0,1109.1089233398438,4,Dingwall A.G.F.,1953
801,68.59,0.0,0.0,0.0,0.0,0.0,20.28,0.0,0.0,11.13,0.0,0.0,1035.8509887695313,5,Dingwall A.G.F.,1953
802,68.59,0.0,0.0,0.0,0.0,0.0,20.28,0.0,0.0,11.13,0.0,0.0,978.923193359375,6,Dingwall A.G.F.,1953
803,68.59,0.0,0.0,0.0,0.0,0.0,20.28,0.0,0.0,11.13,0.0,0.0,933.4126953125,7,Dingwall A.G.F.,1953
804,68.59,0.0,0.0,0.0,0.0,0.0,20.28,0.0,0.0,11.13,0.0,0.0,896.1978515625,8,Dingwall A.G.F.,1953
805,68.59,0.0,0.0,0.0,0.0,0.0,20.28,0.0,0.0,11.13,0.0,0.0,865.1999267578125,9,Dingwall A.G.F.,1953
806,68.59,0.0,0.0,0.0,0.0,0.0,20.28,0.0,0.0,11.13,0.0,0.0,838.9811157226562,10,Dingwall A.G.F.,1953
807,68.59,0.0,0.0,0.0,0.0,0.0,20.28,0.0,0.0,11.13,0.0,0.0,816.5153564453125,11,Dingwall A.G.F.,1953
808,68.59,0.0,0.0,0.0,0.0,0.0,20.28,0.0,0.0,11.13,0.0,0.0,797.0505737304687,12,Dingwall A.G.F.,1953
809,65.85,0.0,0.0,0.0,0.0,0.0,15.48,0.0,0.0,18.67,0.0,0.0,1532.3281005859376,1,Dingwall A.G.F.,1953
810,65.85,0.0,0.0,0.0,0.0,0.0,15.48,0.0,0.0,18.67,0.0,0.0,1350.0021728515626,2,Dingwall A.G.F.,1953
811,65.85,0.0,0.0,0.0,0.0,0.0,15.48,0.0,0.0,18.67,0.0,0.0,1225.3856567382813,3,Dingwall A.G.F.,1953
812,65.85,0.0,0.0,0.0,0.0,0.0,15.48,0.0,0.0,18.67,0.0,0.0,1134.8231567382813,4,Dingwall A.G.F.,1953
813,65.85,0.0,0.0,0.0,0.0,0.0,15.48,0.0,0.0,18.67,0.0,0.0,1066.0337890625,5,Dingwall A.G.F.,1953
814,65.85,0.0,0.0,0.0,0.0,0.0,15.48,0.0,0.0,18.67,0.0,0.0,1012.0080932617187,6,Dingwall A.G.F.,1953
815,65.85,0.0,0.0,0.0,0.0,0.0,15.48,0.0,0.0,18.67,0.0,0.0,968.4537109375,7,Dingwall A.G.F.,1953
816,65.85,0.0,0.0,0.0,0.0,0.0,15.48,0.0,0.0,18.67,0.0,0.0,932.5953125,8,Dingwall A.G.F.,1953
817,65.85,0.0,0.0,0.0,0.0,0.0,15.48,0.0,0.0,18.67,0.0,0.0,902.5586303710937,9,Dingwall A.G.F.,1953
818,65.85,0.0,0.0,0.0,0.0,0.0,15.48,0.0,0.0,18.67,0.0,0.0,877.0324462890625,10,Dingwall A.G.F.,1953
819,65.85,0.0,0.0,0.0,0.0,0.0,15.48,0.0,0.0,18.67,0.0,0.0,855.071630859375,11,Dingwall A.G.F.,1953
820,65.85,0.0,0.0,0.0,0.0,0.0,15.48,0.0,0.0,18.67,0.0,0.0,835.9780029296875,12,Dingwall A.G.F.,1953
821,71.84,0.0,1.99,0.0,0.0,0.0,15.48,0.0,0.0,10.69,0.0,0.0,1449.8072265625,2,Dingwall A.G.F.,1953
822,71.84,0.0,1.99,0.0,0.0,0.0,15.48,0.0,0.0,10.69,0.0,0.0,1279.2201293945313,3,Dingwall A.G.F.,1953
823,71.84,0.0,1.99,0.0,0.0,0.0,15.48,0.0,0.0,10.69,0.0,0.0,1163.6758178710938,4,Dingwall A.G.F.,1953
824,71.84,0.0,1.99,0.0,0.0,0.0,15.48,0.0,0.0,10.69,0.0,0.0,1080.2345947265626,5,Dingwall A.G.F.,1953
825,71.84,0.0,1.99,0.0,0.0,0.0,15.48,0.0,0.0,10.69,0.0,0.0,1017.1489624023437,6,Dingwall A.G.F.,1953
826,71.84,0.0,1.99,0.0,0.0,0.0,15.48,0.0,0.0,10.69,0.0,0.0,967.7800659179687,7,Dingwall A.G.F.,1953
827,69.84,0.0,3.99,0.0,0.0,0.0,15.48,0.0,0.0,10.69,0.0,0.0,1473.1320556640626,2,Dingwall A.G.F.,1953
