Repository: charlesll/gpvisc

# GPVisc
=========
GPVisc is a Python module containing a Gaussian Process - Artificial Neural Network of melt viscosity.

- **Documentation:** http://charlesll.github.io/gpvisc/html/index.html
- **Examples:** https://github.com/charlesll/gpvisc/tree/master/examples
- **Web app** https://gpvisc.streamlit.app/
- **Source code:** https://github.com/charlesll/gpvisc/tree/master/src/gpvisc
- **License:** https://github.com/charlesll/gpvisc/tree/master/LICENSE.txt
- **Contributing:** https://github.com/charlesll/gpvisc/blob/master/CONTRIBUTING.md
- **Bug reports:** https://github.com/charlesll/gpvisc/issues
- **Contact:** lelosq@ipgp.fr

See the documentation for more information.

File: examples/additional_data/FULL_SCIGLASS.csv (part 3 of 35)
,sio2,tio2,al2o3,feo,fe2o3,mno,na2o,k2o,mgo,cao,p2o5,h2o,T,viscosity,Author,Year
828,69.84,0.0,3.99,0.0,0.0,0.0,15.48,0.0,0.0,10.69,0.0,0.0,1300.7487548828126,3,Dingwall A.G.F.,1953
829,69.84,0.0,3.99,0.0,0.0,0.0,15.48,0.0,0.0,10.69,0.0,0.0,1182.7695068359376,4,Dingwall A.G.F.,1953
830,69.84,0.0,3.99,0.0,0.0,0.0,15.48,0.0,0.0,10.69,0.0,0.0,1096.9496826171876,5,Dingwall A.G.F.,1953
831,69.84,0.0,3.99,0.0,0.0,0.0,15.48,0.0,0.0,10.69,0.0,0.0,1031.717138671875,6,Dingwall A.G.F.,1953
832,69.84,0.0,3.99,0.0,0.0,0.0,15.48,0.0,0.0,10.69,0.0,0.0,980.4572509765625,7,Dingwall A.G.F.,1953
833,64.28,0.0,0.0,0.0,0.0,0.0,30.69,0.0,0.0,5.03,0.0,0.0,1487.9260009765626,1,Endell K.,1941
834,57.8,0.0,0.0,0.0,0.0,0.0,29.0,0.0,0.0,13.2,0.0,0.0,1460.5209716796876,1,Endell K.,1941
835,57.25,0.0,0.0,0.0,0.0,0.0,28.78,0.0,0.0,13.97,0.0,0.0,1430.9262451171876,1,Endell K.,1941
836,68.47,0.0,0.22,0.0,0.037,0.0,17.12,0.0,2.06,12.09,0.0,0.0,1398.1183837890626,2,Mullensiefen W.,1933
837,68.47,0.0,0.22,0.0,0.037,0.0,17.12,0.0,2.06,12.09,0.0,0.0,1250.2206176757813,3,Mullensiefen W.,1933
838,68.47,0.0,0.22,0.0,0.037,0.0,17.12,0.0,2.06,12.09,0.0,0.0,1138.0954345703126,4,Mullensiefen W.,1933
839,68.47,0.0,0.22,0.0,0.037,0.0,17.12,0.0,2.06,12.09,0.0,0.0,1050.164404296875,5,Mullensiefen W.,1933
840,98.14,1.86,0.0,0.0,0.0,0.0,0.0,0.0,0.0,0.0,0.0,0.0,1407.1147216796876,12,Bihuniak P.P.,1979
841,99.54,0.46,0.0,0.0,0.0,0.0,0.0,0.0,0.0,0.0,0.0,0.0,1408.2941650390626,12,Bihuniak P.P.,1979
842,83.04,0.0,2.92,0.0,0.0,0.0,8.19,5.85,0.0,0.0,0.0,0.0,1031.7776245117188,7,Keshishyan T.N.,1975
843,83.04,0.0,2.92,0.0,0.0,0.0,8.19,5.85,0.0,0.0,0.0,0.0,961.5673583984375,8,Keshishyan T.N.,1975
844,83.04,0.0,2.92,0.0,0.0,0.0,8.19,5.85,0.0,0.0,0.0,0.0,900.9263061523437,9,Keshishyan T.N.,1975
845,83.04,0.0,2.92,0.0,0.0,0.0,8.19,5.85,0.0,0.0,0.0,0.0,848.0228637695312,10,Keshishyan T.N.,1975
846,83.04,0.0,2.92,0.0,0.0,0.0,8.19,5.85,0.0,0.0,0.0,0.0,801.46494140625,11,Keshishyan T.N.,1975
847,70.0,0.0,0.0,0.0,0.0,0.0,0.0,30.0,0.0,0.0,0.0,0.0,1665.931005859375,1,Mizoguchi K.,1982
848,65.0,0.0,0.0,0.0,0.0,0.0,0.0,35.0,0.0,0.0,0.0,0.0,1574.0024169921876,1,Mizoguchi K.,1982
849,100.0,0.0,0.0,0.0,0.0,0.0,0.0,0.0,0.0,0.0,0.0,0.0,2631.903173828125,3,Urbain G.,1982
850,100.0,0.0,0.0,0.0,0.0,0.0,0.0,0.0,0.0,0.0,0.0,0.0,2396.08896484375,4,Urbain G.,1982
851,100.0,0.0,0.0,0.0,0.0,0.0,0.0,0.0,0.0,0.0,0.0,0.0,2199.51669921875,5,Urbain G.,1982
852,100.0,0.0,0.0,0.0,0.0,0.0,0.0,0.0,0.0,0.0,0.0,0.0,2033.1431640625,6,Urbain G.,1982
853,100.0,0.0,0.0,0.0,0.0,0.0,0.0,0.0,0.0,0.0,0.0,0.0,1890.5058349609376,7,Urbain G.,1982
854,100.0,0.0,0.0,0.0,0.0,0.0,0.0,0.0,0.0,0.0,0.0,0.0,1766.86337890625,8,Urbain G.,1982
855,100.0,0.0,0.0,0.0,0.0,0.0,0.0,0.0,0.0,0.0,0.0,0.0,1658.65830078125,9,Urbain G.,1982
856,100.0,0.0,0.0,0.0,0.0,0.0,0.0,0.0,0.0,0.0,0.0,0.0,1563.1694091796876,10,Urbain G.,1982
857,100.0,0.0,0.0,0.0,0.0,0.0,0.0,0.0,0.0,0.0,0.0,0.0,1478.27939453125,11,Urbain G.,1982
858,93.8,0.0,6.2,0.0,0.0,0.0,0.0,0.0,0.0,0.0,0.0,0.0,2276.0151123046876,2,Urbain G.,1982
859,93.8,0.0,6.2,0.0,0.0,0.0,0.0,0.0,0.0,0.0,0.0,0.0,2078.378515625,3,Urbain G.,1982
860,79.8,0.0,20.2,0.0,0.0,0.0,0.0,0.0,0.0,0.0,0.0,0.0,2106.128515625,1,Urbain G.,1982
861,75.0,0.0,12.5,0.0,0.0,0.0,0.0,0.0,12.5,0.0,0.0,0.0,2392.399267578125,0,Urbain G.,1982
862,75.0,0.0,12.5,0.0,0.0,0.0,0.0,0.0,12.5,0.0,0.0,0.0,2077.790869140625,1,Urbain G.,1982
863,75.0,0.0,12.5,0.0,0.0,0.0,0.0,0.0,12.5,0.0,0.0,0.0,1849.618017578125,2,Urbain G.,1982
864,50.0,0.0,25.0,0.0,0.0,0.0,0.0,0.0,25.0,0.0,0.0,0.0,1921.5630859375,0,Urbain G.,1982
865,75.0,0.0,0.0,0.0,0.0,0.0,25.0,0.0,0.0,0.0,0.0,0.0,1399.300390625,2,Sasek L.,1972
866,75.0,0.0,0.0,0.0,0.0,0.0,0.0,25.0,0.0,0.0,0.0,0.0,1465.675634765625,2,Sasek L.,1972
867,59.85,0.0,3.49,0.0,0.0,0.0,36.66,0.0,0.0,0.0,0.0,0.0,1486.4364990234376,1,Dingwell D.B.,1986
868,59.85,0.0,3.49,0.0,0.0,0.0,36.66,0.0,0.0,0.0,0.0,0.0,1259.5904296875,2,Dingwell D.B.,1986
869,53.47,0.0,6.64,0.0,0.0,0.0,39.88,0.0,0.0,0.0,0.0,0.0,1464.005712890625,1,Dingwell D.B.,1986
870,47.89,0.0,10.3,0.0,0.0,0.0,41.81,0.0,0.0,0.0,0.0,0.0,1464.1457275390626,1,Dingwell D.B.,1986
871,47.89,0.0,10.3,0.0,0.0,0.0,41.81,0.0,0.0,0.0,0.0,0.0,1263.4574340820313,2,Dingwell D.B.,1986
872,80.0,0.0,0.0,0.0,0.0,0.0,20.0,0.0,0.0,0.0,0.0,0.0,1468.670263671875,2,Sasek L.,1970
873,75.0,0.0,0.0,0.0,0.0,0.0,25.0,0.0,0.0,0.0,0.0,0.0,1167.7419189453126,4,Frischat G.H.,1980
874,75.0,0.0,0.0,0.0,0.0,0.0,25.0,0.0,0.0,0.0,0.0,0.0,1083.5009521484376,5,Frischat G.H.,1980
875,66.43,0.79,11.2,3.12,1.92,0.17,4.62,1.54,2.28,7.62,0.31,0.0,1650.880712890625,2,Euler R.,1957
876,65.34,0.98,10.37,3.21,1.04,0.49,2.91,1.43,7.28,6.83,0.11,0.0,1625.7104248046876,2,Euler R.,1957
877,62.93,0.6,10.99,0.0,2.89,0.11,1.98,3.26,12.31,4.45,0.48,0.0,1562.570654296875,2,Euler R.,1957
878,54.34,2.16,9.94,7.03,2.41,0.42,2.5,0.79,10.61,9.7,0.097,0.0,1591.9826416015626,1,Euler R.,1957
879,54.34,2.16,9.94,7.03,2.41,0.42,2.5,0.79,10.61,9.7,0.097,0.0,1414.864599609375,2,Euler R.,1957
880,74.5,0.0,0.0,0.0,0.0,0.0,14.7,0.0,0.0,10.8,0.0,0.0,1257.8288940429688,3,Wermbter H.,1970
881,74.9,0.0,1.1,0.0,0.0,0.0,13.1,0.0,0.0,10.9,0.0,0.0,1291.163671875,3,Wermbter H.,1970
882,74.0,0.0,2.2,0.0,0.0,0.0,13.1,0.0,0.0,10.7,0.0,0.0,1305.7267822265626,3,Wermbter H.,1970
883,71.6,0.0,4.4,0.0,0.0,0.0,13.6,0.0,0.0,10.4,0.0,0.0,1339.116552734375,3,Wermbter H.,1970
884,66.5,0.0,10.0,0.0,0.0,0.0,13.9,0.0,0.0,9.6,0.0,0.0,1443.0737060546876,3,Wermbter H.,1970
885,73.16,0.0,0.62,0.0,0.03,0.0,10.14,2.42,4.89,8.74,0.0,0.0,1456.10263671875,2,Frischat G.H.,1965
886,73.16,0.0,0.62,0.0,0.03,0.0,10.14,2.42,4.89,8.74,0.0,0.0,1309.83310546875,3,Frischat G.H.,1965
887,73.16,0.0,0.62,0.0,0.03,0.0,10.14,2.42,4.89,8.74,0.0,0.0,1201.0220703125,4,Frischat G.H.,1965
888,73.16,0.0,0.62,0.0,0.03,0.0,10.14,2.42,4.89,8.74,0.0,0.0,1116.9135498046876,5,Frischat G.H.,1965
889,73.16,0.0,0.62,0.0,0.03,0.0,10.14,2.42,4.89,8.74,0.0,0.0,1049.9531005859376,6,Frischat G.H.,1965
890,73.16,0.0,0.62,0.0,0.03,0.0,10.14,2.42,4.89,8.74,0.0,0.0,995.3816284179687,7,Frischat G.H.,1965
891,73.91,0.0,0.6,0.0,0.0,0.0,15.91,0.0,4.36,5.23,0.0,0.0,1008.3487915039062,6,Okhotin M.V.,1952
892,73.91,0.0,0.6,0.0,0.0,0.0,15.91,0.0,4.36,5.23,0.0,0.0,954.3781494140625,7,Okhotin M.V.,1952
893,73.91,0.0,0.6,0.0,0.0,0.0,15.91,0.0,4.36,5.23,0.0,0.0,911.10263671875,8,Okhotin M.V.,1952
894,73.91,0.0,0.6,0.0,0.0,0.0,15.91,0.0,4.36,5.23,0.0,0.0,875.6297973632812,9,Okhotin M.V.,1952
895,73.91,0.0,0.6,0.0,0.0,0.0,15.91,0.0,4.36,5.23,0.0,0.0,846.0238403320312,10,Okhotin M.V.,1952
896,73.91,0.0,0.6,0.0,0.0,0.0,15.91,0.0,4.36,5.23,0.0,0.0,820.9404052734375,11,Okhotin M.V.,1952
897,73.91,0.0,0.6,0.0,0.0,0.0,15.91,0.0,4.36,5.23,0.0,0.0,799.416845703125,12,Okhotin M.V.,1952
898,72.29,0.0,1.74,0.0,0.0,0.0,15.94,0.0,4.43,5.6,0.0,0.0,1018.7416137695312,6,Okhotin M.V.,1952
899,72.29,0.0,1.74,0.0,0.0,0.0,15.94,0.0,4.43,5.6,0.0,0.0,965.7068237304687,7,Okhotin M.V.,1952
900,72.29,0.0,1.74,0.0,0.0,0.0,15.94,0.0,4.43,5.6,0.0,0.0,922.3981079101562,8,Okhotin M.V.,1952
901,72.29,0.0,1.74,0.0,0.0,0.0,15.94,0.0,4.43,5.6,0.0,0.0,886.3646606445312,9,Okhotin M.V.,1952
902,72.29,0.0,1.74,0.0,0.0,0.0,15.94,0.0,4.43,5.6,0.0,0.0,855.9153198242187,10,Okhotin M.V.,1952
903,72.29,0.0,1.74,0.0,0.0,0.0,15.94,0.0,4.43,5.6,0.0,0.0,829.8453735351562,11,Okhotin M.V.,1952
904,72.29,0.0,1.74,0.0,0.0,0.0,15.94,0.0,4.43,5.6,0.0,0.0,807.2733520507812,12,Okhotin M.V.,1952
905,70.36,0.0,1.83,0.0,0.0,0.0,15.61,0.0,4.49,7.71,0.0,0.0,1021.3063720703125,6,Okhotin M.V.,1952
906,70.36,0.0,1.83,0.0,0.0,0.0,15.61,0.0,4.49,7.71,0.0,0.0,969.1767333984375,7,Okhotin M.V.,1952
907,70.36,0.0,1.83,0.0,0.0,0.0,15.61,0.0,4.49,7.71,0.0,0.0,927.41220703125,8,Okhotin M.V.,1952
908,70.36,0.0,1.83,0.0,0.0,0.0,15.61,0.0,4.49,7.71,0.0,0.0,893.2009643554687,9,Okhotin M.V.,1952
909,70.36,0.0,1.83,0.0,0.0,0.0,15.61,0.0,4.49,7.71,0.0,0.0,864.663916015625,10,Okhotin M.V.,1952
910,70.36,0.0,1.83,0.0,0.0,0.0,15.61,0.0,4.49,7.71,0.0,0.0,840.497412109375,11,Okhotin M.V.,1952
911,70.36,0.0,1.83,0.0,0.0,0.0,15.61,0.0,4.49,7.71,0.0,0.0,819.768896484375,12,Okhotin M.V.,1952
912,69.01,0.0,3.01,0.0,0.0,0.0,15.77,0.0,4.51,7.7,0.0,0.0,1030.23642578125,6,Okhotin M.V.,1952
913,69.01,0.0,3.01,0.0,0.0,0.0,15.77,0.0,4.51,7.7,0.0,0.0,977.6532958984375,7,Okhotin M.V.,1952
914,69.01,0.0,3.01,0.0,0.0,0.0,15.77,0.0,4.51,7.7,0.0,0.0,935.5488037109375,8,Okhotin M.V.,1952
915,69.01,0.0,3.01,0.0,0.0,0.0,15.77,0.0,4.51,7.7,0.0,0.0,901.0744995117187,9,Okhotin M.V.,1952
916,69.01,0.0,3.01,0.0,0.0,0.0,15.77,0.0,4.51,7.7,0.0,0.0,872.3286499023437,10,Okhotin M.V.,1952
917,69.01,0.0,3.01,0.0,0.0,0.0,15.77,0.0,4.51,7.7,0.0,0.0,847.9929565429687,11,Okhotin M.V.,1952
918,69.01,0.0,3.01,0.0,0.0,0.0,15.77,0.0,4.51,7.7,0.0,0.0,827.1247924804687,12,Okhotin M.V.,1952
919,67.28,0.0,2.99,0.0,0.0,0.0,15.52,0.0,4.58,9.63,0.0,0.0,1020.3524536132812,6,Okhotin M.V.,1952
920,67.28,0.0,2.99,0.0,0.0,0.0,15.52,0.0,4.58,9.63,0.0,0.0,969.1421264648437,7,Okhotin M.V.,1952
921,67.28,0.0,2.99,0.0,0.0,0.0,15.52,0.0,4.58,9.63,0.0,0.0,928.06748046875,8,Okhotin M.V.,1952
922,67.28,0.0,2.99,0.0,0.0,0.0,15.52,0.0,4.58,9.63,0.0,0.0,894.3902954101562,9,Okhotin M.V.,1952
923,67.28,0.0,2.99,0.0,0.0,0.0,15.52,0.0,4.58,9.63,0.0,0.0,866.2773193359375,10,Okhotin M.V.,1952
924,67.28,0.0,2.99,0.0,0.0,0.0,15.52,0.0,4.58,9.63,0.0,0.0,842.4547485351562,11,Okhotin M.V.,1952
925,67.28,0.0,2.99,0.0,0.0,0.0,15.52,0.0,4.58,9.63,0.0,0.0,822.0100463867187,12,Okhotin M.V.,1952
926,73.24,0.0,0.61,0.0,0.0,0.0,14.06,0.0,4.44,7.65,0.0,0.0,1024.0324462890626,6,Okhotin M.V.,1952
927,73.24,0.0,0.61,0.0,0.0,0.0,14.06,0.0,4.44,7.65,0.0,0.0,971.2760375976562,7,Okhotin M.V.,1952
928,73.24,0.0,0.61,0.0,0.0,0.0,14.06,0.0,4.44,7.65,0.0,0.0,928.48251953125,8,Okhotin M.V.,1952
929,73.24,0.0,0.61,0.0,0.0,0.0,14.06,0.0,4.44,7.65,0.0,0.0,893.0731567382812,9,Okhotin M.V.,1952
930,73.24,0.0,0.61,0.0,0.0,0.0,14.06,0.0,4.44,7.65,0.0,0.0,863.2884887695312,10,Okhotin M.V.,1952
931,73.24,0.0,0.61,0.0,0.0,0.0,14.06,0.0,4.44,7.65,0.0,0.0,837.8869995117187,11,Okhotin M.V.,1952
932,73.24,0.0,0.61,0.0,0.0,0.0,14.06,0.0,4.44,7.65,0.0,0.0,815.9673217773437,12,Okhotin M.V.,1952
933,71.28,0.0,0.6,0.0,0.0,0.0,14.09,0.0,4.33,9.7,0.0,0.0,1016.3807739257812,6,Okhotin M.V.,1952
934,71.28,0.0,0.6,0.0,0.0,0.0,14.09,0.0,4.33,9.7,0.0,0.0,965.7135375976562,7,Okhotin M.V.,1952
935,71.28,0.0,0.6,0.0,0.0,0.0,14.09,0.0,4.33,9.7,0.0,0.0,924.88974609375,8,Okhotin M.V.,1952
936,71.28,0.0,0.6,0.0,0.0,0.0,14.09,0.0,4.33,9.7,0.0,0.0,891.2948974609375,9,Okhotin M.V.,1952
937,71.28,0.0,0.6,0.0,0.0,0.0,14.09,0.0,4.33,9.7,0.0,0.0,863.1650756835937,10,Okhotin M.V.,1952
938,71.28,0.0,0.6,0.0,0.0,0.0,14.09,0.0,4.33,9.7,0.0,0.0,839.2670043945312,11,Okhotin M.V.,1952
939,71.28,0.0,0.6,0.0,0.0,0.0,14.09,0.0,4.33,9.7,0.0,0.0,818.7126220703125,12,Okhotin M.V.,1952
940,72.04,0.0,0.21,0.0,0.0,0.0,15.86,0.0,5.31,6.58,0.0,0.0,1006.7970947265625,6,Okhotin M.V.,1952
941,72.04,0.0,0.21,0.0,0.0,0.0,15.86,0.0,5.31,6.58,0.0,0.0,953.8329833984375,7,Okhotin M.V.,1952
942,72.04,0.0,0.21,0.0,0.0,0.0,15.86,0.0,5.31,6.58,0.0,0.0,911.441015625,8,Okhotin M.V.,1952
943,72.04,0.0,0.21,0.0,0.0,0.0,15.86,0.0,5.31,6.58,0.0,0.0,876.743017578125,9,Okhotin M.V.,1952
944,72.04,0.0,0.21,0.0,0.0,0.0,15.86,0.0,5.31,6.58,0.0,0.0,847.8186401367187,10,Okhotin M.V.,1952
945,72.04,0.0,0.21,0.0,0.0,0.0,15.86,0.0,5.31,6.58,0.0,0.0,823.3375,11,Okhotin M.V.,1952
946,72.04,0.0,0.21,0.0,0.0,0.0,15.86,0.0,5.31,6.58,0.0,0.0,802.3487915039062,12,Okhotin M.V.,1952
947,73.5,0.0,2.46,0.0,0.0,0.0,15.51,0.0,1.71,6.83,0.0,0.0,1024.8656982421876,6,Okhotin M.V.,1952
948,73.5,0.0,2.46,0.0,0.0,0.0,15.51,0.0,1.71,6.83,0.0,0.0,968.6531127929687,7,Okhotin M.V.,1952
949,73.5,0.0,2.46,0.0,0.0,0.0,15.51,0.0,1.71,6.83,0.0,0.0,923.7660888671875,8,Okhotin M.V.,1952
950,73.5,0.0,2.46,0.0,0.0,0.0,15.51,0.0,1.71,6.83,0.0,0.0,887.095068359375,9,Okhotin M.V.,1952
951,73.5,0.0,2.46,0.0,0.0,0.0,15.51,0.0,1.71,6.83,0.0,0.0,856.5734619140625,10,Okhotin M.V.,1952
952,73.5,0.0,2.46,0.0,0.0,0.0,15.51,0.0,1.71,6.83,0.0,0.0,830.7741455078125,11,Okhotin M.V.,1952
953,73.5,0.0,2.46,0.0,0.0,0.0,15.51,0.0,1.71,6.83,0.0,0.0,808.6798461914062,12,Okhotin M.V.,1952
954,73.68,0.0,0.65,0.0,0.0,0.0,15.32,0.0,1.62,8.72,0.0,0.0,1008.055517578125,6,Okhotin M.V.,1952
955,73.68,0.0,0.65,0.0,0.0,0.0,15.32,0.0,1.62,8.72,0.0,0.0,957.0424560546875,7,Okhotin M.V.,1952
956,73.68,0.0,0.65,0.0,0.0,0.0,15.32,0.0,1.62,8.72,0.0,0.0,915.9523681640625,8,Okhotin M.V.,1952
957,73.68,0.0,0.65,0.0,0.0,0.0,15.32,0.0,1.62,8.72,0.0,0.0,882.14658203125,9,Okhotin M.V.,1952
958,73.68,0.0,0.65,0.0,0.0,0.0,15.32,0.0,1.62,8.72,0.0,0.0,853.8458618164062,10,Okhotin M.V.,1952
959,73.68,0.0,0.65,0.0,0.0,0.0,15.32,0.0,1.62,8.72,0.0,0.0,829.8066772460937,11,Okhotin M.V.,1952
960,67.17,0.0,2.47,0.0,0.0,0.0,14.92,0.0,4.62,10.82,0.0,0.0,1018.9446166992187,6,Okhotin M.V.,1952
961,67.17,0.0,2.47,0.0,0.0,0.0,14.92,0.0,4.62,10.82,0.0,0.0,971.1763671875,7,Okhotin M.V.,1952
962,67.17,0.0,2.47,0.0,0.0,0.0,14.92,0.0,4.62,10.82,0.0,0.0,931.6852172851562,8,Okhotin M.V.,1952
963,67.17,0.0,2.47,0.0,0.0,0.0,14.92,0.0,4.62,10.82,0.0,0.0,898.4913696289062,9,Okhotin M.V.,1952
964,67.17,0.0,2.47,0.0,0.0,0.0,14.92,0.0,4.62,10.82,0.0,0.0,870.1998046875,10,Okhotin M.V.,1952
965,67.17,0.0,2.47,0.0,0.0,0.0,14.92,0.0,4.62,10.82,0.0,0.0,845.7992309570312,11,Okhotin M.V.,1952
966,67.17,0.0,2.47,0.0,0.0,0.0,14.92,0.0,4.62,10.82,0.0,0.0,824.5384887695312,12,Okhotin M.V.,1952
967,71.51,0.0,2.97,0.0,0.0,0.0,15.62,0.0,4.5,5.4,0.0,0.0,1025.6083740234376,6,Okhotin M.V.,1952
968,71.51,0.0,2.97,0.0,0.0,0.0,15.62,0.0,4.5,5.4,0.0,0.0,970.9740966796875,7,Okhotin M.V.,1952
969,71.51,0.0,2.97,0.0,0.0,0.0,15.62,0.0,4.5,5.4,0.0,0.0,926.926611328125,8,Okhotin M.V.,1952
970,71.51,0.0,2.97,0.0,0.0,0.0,15.62,0.0,4.5,5.4,0.0,0.0,890.660498046875,9,Okhotin M.V.,1952
971,71.51,0.0,2.97,0.0,0.0,0.0,15.62,0.0,4.5,5.4,0.0,0.0,860.281103515625,10,Okhotin M.V.,1952
972,71.51,0.0,2.97,0.0,0.0,0.0,15.62,0.0,4.5,5.4,0.0,0.0,834.462744140625,11,Okhotin M.V.,1952
973,71.51,0.0,2.97,0.0,0.0,0.0,15.62,0.0,4.5,5.4,0.0,0.0,812.2500366210937,12,Okhotin M.V.,1952
974,68.73,0.0,1.76,0.0,0.0,0.0,15.45,0.0,4.45,9.61,0.0,0.0,1012.3281005859375,6,Okhotin M.V.,1952
975,68.73,0.0,1.76,0.0,0.0,0.0,15.45,0.0,4.45,9.61,0.0,0.0,962.2963012695312,7,Okhotin M.V.,1952
976,68.73,0.0,1.76,0.0,0.0,0.0,15.45,0.0,4.45,9.61,0.0,0.0,922.0182250976562,8,Okhotin M.V.,1952
977,68.73,0.0,1.76,0.0,0.0,0.0,15.45,0.0,4.45,9.61,0.0,0.0,888.8949340820312,9,Okhotin M.V.,1952
978,68.73,0.0,1.76,0.0,0.0,0.0,15.45,0.0,4.45,9.61,0.0,0.0,861.1755737304687,10,Okhotin M.V.,1952
979,68.73,0.0,1.76,0.0,0.0,0.0,15.45,0.0,4.45,9.61,0.0,0.0,837.6374267578125,11,Okhotin M.V.,1952
980,68.73,0.0,1.76,0.0,0.0,0.0,15.45,0.0,4.45,9.61,0.0,0.0,817.4007934570312,12,Okhotin M.V.,1952
981,75.28,0.0,0.58,0.0,0.0,0.0,14.4,0.0,4.43,5.31,0.0,0.0,1027.46103515625,6,Okhotin M.V.,1952
982,75.28,0.0,0.58,0.0,0.0,0.0,14.4,0.0,4.43,5.31,0.0,0.0,967.7319702148437,7,Okhotin M.V.,1952
983,75.28,0.0,0.58,0.0,0.0,0.0,14.4,0.0,4.43,5.31,0.0,0.0,920.9969848632812,8,Okhotin M.V.,1952
984,75.28,0.0,0.58,0.0,0.0,0.0,14.4,0.0,4.43,5.31,0.0,0.0,883.43173828125,9,Okhotin M.V.,1952
985,75.28,0.0,0.58,0.0,0.0,0.0,14.4,0.0,4.43,5.31,0.0,0.0,852.5785888671875,10,Okhotin M.V.,1952
986,75.28,0.0,0.58,0.0,0.0,0.0,14.4,0.0,4.43,5.31,0.0,0.0,826.7861694335937,11,Okhotin M.V.,1952
987,75.28,0.0,0.58,0.0,0.0,0.0,14.4,0.0,4.43,5.31,0.0,0.0,804.903662109375,12,Okhotin M.V.,1952
988,73.9,0.0,1.77,0.0,0.0,0.0,14.52,0.0,4.47,5.35,0.0,0.0,1036.112646484375,6,Okhotin M.V.,1952
989,73.9,0.0,1.77,0.0,0.0,0.0,14.52,0.0,4.47,5.35,0.0,0.0,976.3278564453125,7,Okhotin M.V.,1952
990,73.9,0.0,1.77,0.0,0.0,0.0,14.52,0.0,4.47,5.35,0.0,0.0,929.358251953125,8,Okhotin M.V.,1952
991,73.9,0.0,1.77,0.0,0.0,0.0,14.52,0.0,4.47,5.35,0.0,0.0,891.4820922851562,9,Okhotin M.V.,1952
992,73.9,0.0,1.77,0.0,0.0,0.0,14.52,0.0,4.47,5.35,0.0,0.0,860.2917236328125,10,Okhotin M.V.,1952
993,73.9,0.0,1.77,0.0,0.0,0.0,14.52,0.0,4.47,5.35,0.0,0.0,834.160498046875,11,Okhotin M.V.,1952
994,73.9,0.0,1.77,0.0,0.0,0.0,14.52,0.0,4.47,5.35,0.0,0.0,811.9498046875,12,Okhotin M.V.,1952
995,71.8,0.0,1.76,0.0,0.0,0.0,14.5,0.0,4.46,7.48,0.0,0.0,1036.1426147460938,6,Okhotin M.V.,1952
996,71.8,0.0,1.76,0.0,0.0,0.0,14.5,0.0,4.46,7.48,0.0,0.0,981.995703125,7,Okhotin M.V.,1952
997,71.8,0.0,1.76,0.0,0.0,0.0,14.5,0.0,4.46,7.48,0.0,0.0,937.67197265625,8,Okhotin M.V.,1952
998,71.8,0.0,1.76,0.0,0.0,0.0,14.5,0.0,4.46,7.48,0.0,0.0,900.720556640625,9,Okhotin M.V.,1952
999,71.8,0.0,1.76,0.0,0.0,0.0,14.5,0.0,4.46,7.48,0.0,0.0,869.4433959960937,10,Okhotin M.V.,1952
1000,71.8,0.0,1.76,0.0,0.0,0.0,14.5,0.0,4.46,7.48,0.0,0.0,842.6266235351562,11,Okhotin M.V.,1952
1001,71.8,0.0,1.76,0.0,0.0,0.0,14.5,0.0,4.46,7.48,0.0,0.0,819.3796752929687,12,Okhotin M.V.,1952
1002,70.38,0.0,2.96,0.0,0.0,0.0,14.62,0.0,4.5,7.54,0.0,0.0,1049.2822631835938,6,Okhotin M.V.,1952
1003,70.38,0.0,2.96,0.0,0.0,0.0,14.62,0.0,4.5,7.54,0.0,0.0,990.2670654296875,7,Okhotin M.V.,1952
1004,70.38,0.0,2.96,0.0,0.0,0.0,14.62,0.0,4.5,7.54,0.0,0.0,943.7079223632812,8,Okhotin M.V.,1952
1005,70.38,0.0,2.96,0.0,0.0,0.0,14.62,0.0,4.5,7.54,0.0,0.0,906.0376342773437,9,Okhotin M.V.,1952
1006,70.38,0.0,2.96,0.0,0.0,0.0,14.62,0.0,4.5,7.54,0.0,0.0,874.9325927734375,10,Okhotin M.V.,1952
1007,70.38,0.0,2.96,0.0,0.0,0.0,14.62,0.0,4.5,7.54,0.0,0.0,848.8140014648437,11,Okhotin M.V.,1952
1008,70.38,0.0,2.96,0.0,0.0,0.0,14.62,0.0,4.5,7.54,0.0,0.0,826.5718139648437,12,Okhotin M.V.,1952
1009,69.7,0.0,1.76,0.0,0.0,0.0,14.48,0.0,4.45,9.6,0.0,0.0,1024.5859130859376,6,Okhotin M.V.,1952
1010,69.7,0.0,1.76,0.0,0.0,0.0,14.48,0.0,4.45,9.6,0.0,0.0,973.4623779296875,7,Okhotin M.V.,1952
1011,69.7,0.0,1.76,0.0,0.0,0.0,14.48,0.0,4.45,9.6,0.0,0.0,932.26474609375,8,Okhotin M.V.,1952
1012,69.7,0.0,1.76,0.0,0.0,0.0,14.48,0.0,4.45,9.6,0.0,0.0,898.3580078125,9,Okhotin M.V.,1952
1013,69.7,0.0,1.76,0.0,0.0,0.0,14.48,0.0,4.45,9.6,0.0,0.0,869.9641479492187,10,Okhotin M.V.,1952
1014,69.7,0.0,1.76,0.0,0.0,0.0,14.48,0.0,4.45,9.6,0.0,0.0,845.8396362304687,11,Okhotin M.V.,1952
1015,69.7,0.0,1.76,0.0,0.0,0.0,14.48,0.0,4.45,9.6,0.0,0.0,825.08896484375,12,Okhotin M.V.,1952
1016,68.27,0.0,2.96,0.0,0.0,0.0,14.6,0.0,4.49,9.68,0.0,0.0,1030.6374877929688,6,Okhotin M.V.,1952
1017,68.27,0.0,2.96,0.0,0.0,0.0,14.6,0.0,4.49,9.68,0.0,0.0,980.5253051757812,7,Okhotin M.V.,1952
1018,68.27,0.0,2.96,0.0,0.0,0.0,14.6,0.0,4.49,9.68,0.0,0.0,939.5939086914062,8,Okhotin M.V.,1952
1019,68.27,0.0,2.96,0.0,0.0,0.0,14.6,0.0,4.49,9.68,0.0,0.0,905.5320190429687,9,Okhotin M.V.,1952
1020,68.27,0.0,2.96,0.0,0.0,0.0,14.6,0.0,4.49,9.68,0.0,0.0,876.7441162109375,10,Okhotin M.V.,1952
1021,68.27,0.0,2.96,0.0,0.0,0.0,14.6,0.0,4.49,9.68,0.0,0.0,852.0934204101562,11,Okhotin M.V.,1952
1022,68.27,0.0,2.96,0.0,0.0,0.0,14.6,0.0,4.49,9.68,0.0,0.0,830.7477783203125,12,Okhotin M.V.,1952
1023,74.16,0.0,0.58,0.0,0.0,0.0,13.42,0.0,4.42,7.42,0.0,0.0,981.1510375976562,7,Okhotin M.V.,1952
1024,74.16,0.0,0.58,0.0,0.0,0.0,13.42,0.0,4.42,7.42,0.0,0.0,937.5603393554687,8,Okhotin M.V.,1952
1025,74.16,0.0,0.58,0.0,0.0,0.0,13.42,0.0,4.42,7.42,0.0,0.0,901.337744140625,9,Okhotin M.V.,1952
1026,74.16,0.0,0.58,0.0,0.0,0.0,13.42,0.0,4.42,7.42,0.0,0.0,870.7606567382812,10,Okhotin M.V.,1952
1027,74.16,0.0,0.58,0.0,0.0,0.0,13.42,0.0,4.42,7.42,0.0,0.0,844.6047119140625,11,Okhotin M.V.,1952
1028,74.16,0.0,0.58,0.0,0.0,0.0,13.42,0.0,4.42,7.42,0.0,0.0,821.97568359375,12,Okhotin M.V.,1952
1029,72.77,0.0,1.76,0.0,0.0,0.0,13.53,0.0,4.46,7.48,0.0,0.0,988.6113647460937,7,Okhotin M.V.,1952
1030,72.77,0.0,1.76,0.0,0.0,0.0,13.53,0.0,4.46,7.48,0.0,0.0,944.32822265625,8,Okhotin M.V.,1952
1031,72.77,0.0,1.76,0.0,0.0,0.0,13.53,0.0,4.46,7.48,0.0,0.0,908.2299560546875,9,Okhotin M.V.,1952
1032,72.77,0.0,1.76,0.0,0.0,0.0,13.53,0.0,4.46,7.48,0.0,0.0,878.2392333984375,10,Okhotin M.V.,1952
1033,72.77,0.0,1.76,0.0,0.0,0.0,13.53,0.0,4.46,7.48,0.0,0.0,852.9269775390625,11,Okhotin M.V.,1952
1034,71.36,0.0,2.96,0.0,0.0,0.0,13.64,0.0,4.5,7.54,0.0,0.0,950.4728149414062,8,Okhotin M.V.,1952
1035,71.36,0.0,2.96,0.0,0.0,0.0,13.64,0.0,4.5,7.54,0.0,0.0,914.8548950195312,9,Okhotin M.V.,1952
1036,71.36,0.0,2.96,0.0,0.0,0.0,13.64,0.0,4.5,7.54,0.0,0.0,884.6985229492187,10,Okhotin M.V.,1952
1037,71.36,0.0,2.96,0.0,0.0,0.0,13.64,0.0,4.5,7.54,0.0,0.0,858.8370727539062,11,Okhotin M.V.,1952
1038,71.36,0.0,2.96,0.0,0.0,0.0,13.64,0.0,4.5,7.54,0.0,0.0,836.4139770507812,12,Okhotin M.V.,1952
1039,72.08,0.0,0.58,0.0,0.0,0.0,13.4,0.0,4.42,9.52,0.0,0.0,970.0770629882812,7,Okhotin M.V.,1952
1040,72.08,0.0,0.58,0.0,0.0,0.0,13.4,0.0,4.42,9.52,0.0,0.0,933.3674682617187,8,Okhotin M.V.,1952
1041,72.08,0.0,0.58,0.0,0.0,0.0,13.4,0.0,4.42,9.52,0.0,0.0,901.3090576171875,9,Okhotin M.V.,1952
1042,72.08,0.0,0.58,0.0,0.0,0.0,13.4,0.0,4.42,9.52,0.0,0.0,873.070654296875,10,Okhotin M.V.,1952
1043,72.08,0.0,0.58,0.0,0.0,0.0,13.4,0.0,4.42,9.52,0.0,0.0,848.0077270507812,11,Okhotin M.V.,1952
1044,72.08,0.0,0.58,0.0,0.0,0.0,13.4,0.0,4.42,9.52,0.0,0.0,825.6132568359375,12,Okhotin M.V.,1952
1045,70.68,0.0,1.76,0.0,0.0,0.0,13.51,0.0,4.45,9.6,0.0,0.0,983.0906127929687,7,Okhotin M.V.,1952
1046,70.68,0.0,1.76,0.0,0.0,0.0,13.51,0.0,4.45,9.6,0.0,0.0,942.7383178710937,8,Okhotin M.V.,1952
1047,70.68,0.0,1.76,0.0,0.0,0.0,13.51,0.0,4.45,9.6,0.0,0.0,908.5882934570312,9,Okhotin M.V.,1952
1048,70.68,0.0,1.76,0.0,0.0,0.0,13.51,0.0,4.45,9.6,0.0,0.0,879.3127197265625,10,Okhotin M.V.,1952
1049,69.25,0.0,2.96,0.0,0.0,0.0,13.62,0.0,4.49,9.68,0.0,0.0,952.3829711914062,8,Okhotin M.V.,1952
1050,69.25,0.0,2.96,0.0,0.0,0.0,13.62,0.0,4.49,9.68,0.0,0.0,918.0061401367187,9,Okhotin M.V.,1952
1051,69.25,0.0,2.96,0.0,0.0,0.0,13.62,0.0,4.49,9.68,0.0,0.0,889.0044921875,10,Okhotin M.V.,1952
1052,69.25,0.0,2.96,0.0,0.0,0.0,13.62,0.0,4.49,9.68,0.0,0.0,864.2087158203125,11,Okhotin M.V.,1952
1053,69.25,0.0,2.96,0.0,0.0,0.0,13.62,0.0,4.49,9.68,0.0,0.0,842.76572265625,12,Okhotin M.V.,1952
1054,74.01,0.0,0.58,0.0,0.0,0.0,11.48,0.0,4.41,9.52,0.0,0.0,956.1477416992187,8,Okhotin M.V.,1952
1055,74.01,0.0,0.58,0.0,0.0,0.0,11.48,0.0,4.41,9.52,0.0,0.0,919.7718872070312,9,Okhotin M.V.,1952
1056,74.01,0.0,0.58,0.0,0.0,0.0,11.48,0.0,4.41,9.52,0.0,0.0,889.4065307617187,10,Okhotin M.V.,1952
1057,74.01,0.0,0.58,0.0,0.0,0.0,11.48,0.0,4.41,9.52,0.0,0.0,863.675634765625,11,Okhotin M.V.,1952
1058,74.01,0.0,0.58,0.0,0.0,0.0,11.48,0.0,4.41,9.52,0.0,0.0,841.5934814453125,12,Okhotin M.V.,1952
1059,72.62,0.0,1.76,0.0,0.0,0.0,11.57,0.0,4.45,9.59,0.0,0.0,964.8896240234375,8,Okhotin M.V.,1952
1060,72.62,0.0,1.76,0.0,0.0,0.0,11.57,0.0,4.45,9.59,0.0,0.0,930.1140502929687,9,Okhotin M.V.,1952
1061,72.62,0.0,1.76,0.0,0.0,0.0,11.57,0.0,4.45,9.59,0.0,0.0,901.1029418945312,10,Okhotin M.V.,1952
1062,72.62,0.0,1.76,0.0,0.0,0.0,11.57,0.0,4.45,9.59,0.0,0.0,876.5326904296875,11,Okhotin M.V.,1952
1063,72.62,0.0,1.76,0.0,0.0,0.0,11.57,0.0,4.45,9.59,0.0,0.0,855.4560913085937,12,Okhotin M.V.,1952
1064,73.86,0.0,0.58,0.0,0.0,0.0,9.55,0.0,4.4,11.61,0.0,0.0,983.556005859375,8,Okhotin M.V.,1952
1065,73.86,0.0,0.58,0.0,0.0,0.0,9.55,0.0,4.4,11.61,0.0,0.0,945.8508056640625,9,Okhotin M.V.,1952
1066,73.86,0.0,0.58,0.0,0.0,0.0,9.55,0.0,4.4,11.61,0.0,0.0,913.2780517578125,10,Okhotin M.V.,1952
1067,73.86,0.0,0.58,0.0,0.0,0.0,9.55,0.0,4.4,11.61,0.0,0.0,884.8566040039062,11,Okhotin M.V.,1952
1068,73.86,0.0,0.58,0.0,0.0,0.0,9.55,0.0,4.4,11.61,0.0,0.0,859.8403076171875,12,Okhotin M.V.,1952
1069,71.22,0.0,1.77,0.0,0.19,0.0,15.56,0.0,3.74,7.52,0.0,0.0,1485.948828125,2,Sasek L.,1972
1070,70.19,0.0,0.29,0.0,0.018,0.0,15.24,0.31,6.59,7.37,0.0,0.0,1486.373876953125,2,Sasek L.,1972
1071,71.7,0.0,1.75,0.0,0.019,0.0,12.47,0.0,6.64,7.42,0.0,0.0,1484.3227294921876,2,Sasek L.,1972
1072,71.97,0.0,0.76,0.0,0.037,0.0,12.49,0.29,5.59,8.87,0.0,0.0,1515.3210205078126,2,Sasek L.,1972
1073,71.2,0.0,0.44,0.0,0.018,0.0,14.71,0.0,6.27,7.37,0.0,0.0,1475.274755859375,2,Sasek L.,1972
1074,70.03,0.0,0.29,0.0,0.02,0.0,15.24,0.0,5.79,8.62,0.0,0.0,1444.09775390625,2,Sasek L.,1972
1075,71.81,0.0,0.5,0.0,0.036,0.0,12.47,0.095,6.19,8.9,0.0,0.0,1507.255224609375,2,Sasek L.,1972
1076,71.45,0.0,0.29,0.0,0.02,0.0,13.99,0.038,5.75,8.47,0.0,0.0,1479.91953125,2,Sasek L.,1972
1077,85.0,0.0,0.0,0.0,0.0,0.0,15.0,0.0,0.0,0.0,0.0,0.0,805.15,11,Lapp J.C.,1986
1078,60.0,0.0,0.0,0.0,0.0,0.0,40.0,0.0,0.0,0.0,0.0,0.0,714.15,11,Lapp J.C.,1986
1079,75.0,0.0,0.0,0.0,0.0,0.0,25.0,0.0,0.0,0.0,0.0,0.0,760.15,11,Lapp J.C.,1986
1080,75.0,0.0,0.0,0.0,0.0,0.0,0.0,25.0,0.0,0.0,0.0,0.0,789.15,11,Lapp J.C.,1986
1081,80.0,0.0,0.0,0.0,0.0,0.0,20.0,0.0,0.0,0.0,0.0,0.0,764.15,11,Lapp J.C.,1986
1082,85.0,0.0,0.0,0.0,0.0,0.0,0.0,15.0,0.0,0.0,0.0,0.0,812.15,11,Lapp J.C.,1986
1083,80.0,0.0,0.0,0.0,0.0,0.0,0.0,20.0,0.0,0.0,0.0,0.0,800.15,11,Lapp J.C.,1986
1084,60.0,0.0,0.0,0.0,0.0,0.0,0.0,40.0,0.0,0.0,0.0,0.0,763.15,11,Lapp J.C.,1986
1085,92.0,0.0,0.0,0.0,0.0,0.0,8.0,0.0,0.0,0.0,0.0,0.0,1000.15,11,Marcheschi B.A.,1985
1086,88.0,0.0,0.0,0.0,0.0,0.0,12.0,0.0,0.0,0.0,0.0,0.0,847.15,11,Marcheschi B.A.,1985
1087,86.0,0.0,0.0,0.0,0.0,0.0,14.0,0.0,0.0,0.0,0.0,0.0,813.15,11,Marcheschi B.A.,1985
1088,84.0,0.0,0.0,0.0,0.0,0.0,16.0,0.0,0.0,0.0,0.0,0.0,797.15,11,Marcheschi B.A.,1985
1089,76.0,0.0,0.0,0.0,0.0,0.0,24.0,0.0,0.0,0.0,0.0,0.0,769.15,11,Marcheschi B.A.,1985
1090,72.0,0.0,0.0,0.0,0.0,0.0,28.0,0.0,0.0,0.0,0.0,0.0,758.15,11,Marcheschi B.A.,1985
1091,67.0,0.0,0.0,0.0,0.0,0.0,33.0,0.0,0.0,0.0,0.0,0.0,741.15,11,Marcheschi B.A.,1985
1092,71.13,0.0,1.06,0.0,0.056,0.0,14.97,0.0,6.1,6.68,0.0,0.0,893.1313842773437,9,Belousov Yu.L.,1991
1093,71.13,0.0,1.06,0.0,0.056,0.0,14.97,0.0,6.1,6.68,0.0,0.0,863.1986450195312,10,Belousov Yu.L.,1991
1094,71.13,0.0,1.06,0.0,0.056,0.0,14.97,0.0,6.1,6.68,0.0,0.0,837.1073364257812,11,Belousov Yu.L.,1991
1095,71.13,0.0,1.06,0.0,0.056,0.0,14.97,0.0,6.1,6.68,0.0,0.0,814.1625122070312,12,Belousov Yu.L.,1991
1096,73.12,0.0,0.54,0.0,0.015,0.0,15.04,0.13,5.19,5.96,0.0,0.0,888.2096313476562,9,Belousov Yu.L.,1991
1097,73.12,0.0,0.54,0.0,0.015,0.0,15.04,0.13,5.19,5.96,0.0,0.0,858.000341796875,10,Belousov Yu.L.,1991
1098,73.12,0.0,0.54,0.0,0.015,0.0,15.04,0.13,5.19,5.96,0.0,0.0,832.278173828125,11,Belousov Yu.L.,1991
1099,73.12,0.0,0.54,0.0,0.015,0.0,15.04,0.13,5.19,5.96,0.0,0.0,810.1125244140625,12,Belousov Yu.L.,1991
1100,72.5,0.0,1.51,0.0,0.019,0.0,14.36,0.0,3.51,8.1,0.0,0.0,890.0826171875,9,Belousov Yu.L.,1991
1101,72.5,0.0,1.51,0.0,0.019,0.0,14.36,0.0,3.51,8.1,0.0,0.0,860.323583984375,10,Belousov Yu.L.,1991
1102,72.5,0.0,1.51,0.0,0.019,0.0,14.36,0.0,3.51,8.1,0.0,0.0,835.0012573242187,11,Belousov Yu.L.,1991
1103,72.5,0.0,1.51,0.0,0.019,0.0,14.36,0.0,3.51,8.1,0.0,0.0,813.1923583984375,12,Belousov Yu.L.,1991
1104,71.42,0.0,1.34,0.0,0.064,0.0,14.38,0.0,4.02,8.77,0.0,0.0,895.1314453125,9,Belousov Yu.L.,1991
1105,71.42,0.0,1.34,0.0,0.064,0.0,14.38,0.0,4.02,8.77,0.0,0.0,865.1987060546875,10,Belousov Yu.L.,1991
1106,71.42,0.0,1.34,0.0,0.064,0.0,14.38,0.0,4.02,8.77,0.0,0.0,839.1073974609375,11,Belousov Yu.L.,1991
1107,71.42,0.0,1.34,0.0,0.064,0.0,14.38,0.0,4.02,8.77,0.0,0.0,816.1625122070312,12,Belousov Yu.L.,1991
1108,72.71,0.0,0.73,0.0,0.019,0.0,15.11,0.0,5.38,6.05,0.0,0.0,888.1069702148437,9,Belousov Yu.L.,1991
1109,72.71,0.0,0.73,0.0,0.019,0.0,15.11,0.0,5.38,6.05,0.0,0.0,858.261572265625,10,Belousov Yu.L.,1991
1110,72.71,0.0,0.73,0.0,0.019,0.0,15.11,0.0,5.38,6.05,0.0,0.0,832.5533813476562,11,Belousov Yu.L.,1991
1111,72.71,0.0,0.73,0.0,0.019,0.0,15.11,0.0,5.38,6.05,0.0,0.0,810.1779541015625,12,Belousov Yu.L.,1991
1112,70.0,0.0,0.0,0.0,0.0,0.0,0.0,30.0,0.0,0.0,0.0,0.0,1639.8351806640626,1,Asayama E.,1993
1113,65.0,0.0,0.0,0.0,0.0,0.0,0.0,35.0,0.0,0.0,0.0,0.0,1560.53134765625,1,Asayama E.,1993
1114,60.0,0.0,0.0,0.0,0.0,0.0,0.0,40.0,0.0,0.0,0.0,0.0,1445.057470703125,1,Asayama E.,1993
1115,64.91,0.0,11.41,0.0,0.0,0.0,0.0,0.0,6.4,17.28,0.0,0.0,1173.1499389648438,8,Okhotin M.V.,1970
1116,64.91,0.0,11.41,0.0,0.0,0.0,0.0,0.0,6.4,17.28,0.0,0.0,1133.676123046875,9,Okhotin M.V.,1970
1117,64.91,0.0,11.41,0.0,0.0,0.0,0.0,0.0,6.4,17.28,0.0,0.0,1100.569189453125,10,Okhotin M.V.,1970
1118,64.91,0.0,11.41,0.0,0.0,0.0,0.0,0.0,6.4,17.28,0.0,0.0,1072.4036010742188,11,Okhotin M.V.,1970
1119,64.91,0.0,11.41,0.0,0.0,0.0,0.0,0.0,6.4,17.28,0.0,0.0,1048.15,12,Okhotin M.V.,1970
1120,61.83,0.0,11.42,0.0,0.0,0.0,3.05,0.0,6.41,17.29,0.0,0.0,1131.1499389648438,8,Okhotin M.V.,1970
1121,61.83,0.0,11.42,0.0,0.0,0.0,3.05,0.0,6.41,17.29,0.0,0.0,1093.136572265625,9,Okhotin M.V.,1970
1122,61.83,0.0,11.42,0.0,0.0,0.0,3.05,0.0,6.41,17.29,0.0,0.0,1060.4545654296876,10,Okhotin M.V.,1970
1123,61.83,0.0,11.42,0.0,0.0,0.0,3.05,0.0,6.41,17.29,0.0,0.0,1032.05576171875,11,Okhotin M.V.,1970
1124,61.83,0.0,11.42,0.0,0.0,0.0,3.05,0.0,6.41,17.29,0.0,0.0,1007.15,12,Okhotin M.V.,1970
1125,70.21,0.0,3.0,0.0,0.0,0.0,14.8,0.0,0.0,11.99,0.0,0.0,941.0888427734375,8,Kim In San,1952
1126,70.21,0.0,3.0,0.0,0.0,0.0,14.8,0.0,0.0,11.99,0.0,0.0,912.323828125,9,Kim In San,1952
1127,70.21,0.0,3.0,0.0,0.0,0.0,14.8,0.0,0.0,11.99,0.0,0.0,886.4444946289062,10,Kim In San,1952
1128,70.21,0.0,3.0,0.0,0.0,0.0,14.8,0.0,0.0,11.99,0.0,0.0,863.0373901367187,11,Kim In San,1952
1129,70.21,0.0,3.0,0.0,0.0,0.0,14.8,0.0,0.0,11.99,0.0,0.0,841.7643798828125,12,Kim In San,1952
1130,72.85,0.0,0.0,0.0,0.0,0.0,14.31,0.0,4.4,8.44,0.0,0.0,919.5550903320312,8,Kim In San,1952
1131,72.85,0.0,0.0,0.0,0.0,0.0,14.31,0.0,4.4,8.44,0.0,0.0,885.4963134765625,9,Kim In San,1952
1132,72.85,0.0,0.0,0.0,0.0,0.0,14.31,0.0,4.4,8.44,0.0,0.0,856.3243774414062,10,Kim In San,1952
1133,72.85,0.0,0.0,0.0,0.0,0.0,14.31,0.0,4.4,8.44,0.0,0.0,831.057958984375,11,Kim In San,1952
1134,72.85,0.0,0.0,0.0,0.0,0.0,14.31,0.0,4.4,8.44,0.0,0.0,808.9619506835937,12,Kim In San,1952
1135,68.75,0.0,2.94,0.0,0.0,0.0,14.49,0.0,7.43,6.4,0.0,0.0,931.0878662109375,8,Kim In San,1952
1136,68.75,0.0,2.94,0.0,0.0,0.0,14.49,0.0,7.43,6.4,0.0,0.0,898.43369140625,9,Kim In San,1952
1137,68.75,0.0,2.94,0.0,0.0,0.0,14.49,0.0,7.43,6.4,0.0,0.0,868.888525390625,10,Kim In San,1952
1138,68.75,0.0,2.94,0.0,0.0,0.0,14.49,0.0,7.43,6.4,0.0,0.0,842.0284790039062,11,Kim In San,1952
1139,68.75,0.0,2.94,0.0,0.0,0.0,14.49,0.0,7.43,6.4,0.0,0.0,817.5033935546875,12,Kim In San,1952
1140,71.37,0.0,0.0,0.0,0.0,0.0,14.03,0.0,11.5,3.1,0.0,0.0,918.3739379882812,8,Kim In San,1952
1141,71.37,0.0,0.0,0.0,0.0,0.0,14.03,0.0,11.5,3.1,0.0,0.0,883.807470703125,9,Kim In San,1952
1142,71.37,0.0,0.0,0.0,0.0,0.0,14.03,0.0,11.5,3.1,0.0,0.0,852.1091064453125,10,Kim In San,1952
1143,71.37,0.0,0.0,0.0,0.0,0.0,14.03,0.0,11.5,3.1,0.0,0.0,822.9360107421875,11,Kim In San,1952
1144,71.37,0.0,0.0,0.0,0.0,0.0,14.03,0.0,11.5,3.1,0.0,0.0,795.99814453125,12,Kim In San,1952
1145,70.0,0.0,1.15,0.0,0.0,0.0,14.14,0.0,11.59,3.12,0.0,0.0,936.2489990234375,8,Kim In San,1952
1146,70.0,0.0,1.15,0.0,0.0,0.0,14.14,0.0,11.59,3.12,0.0,0.0,898.8740600585937,9,Kim In San,1952
1147,70.0,0.0,1.15,0.0,0.0,0.0,14.14,0.0,11.59,3.12,0.0,0.0,865.3666137695312,10,Kim In San,1952
1148,70.0,0.0,1.15,0.0,0.0,0.0,14.14,0.0,11.59,3.12,0.0,0.0,835.1559204101562,11,Kim In San,1952
1149,70.0,0.0,1.15,0.0,0.0,0.0,14.14,0.0,11.59,3.12,0.0,0.0,807.7782348632812,12,Kim In San,1952
1150,67.89,0.0,2.9,0.0,0.0,0.0,14.31,0.0,11.74,3.16,0.0,0.0,953.9477294921875,8,Kim In San,1952
1151,67.89,0.0,2.9,0.0,0.0,0.0,14.31,0.0,11.74,3.16,0.0,0.0,919.26376953125,9,Kim In San,1952
1152,67.89,0.0,2.9,0.0,0.0,0.0,14.31,0.0,11.74,3.16,0.0,0.0,887.8371337890625,10,Kim In San,1952
1153,67.89,0.0,2.9,0.0,0.0,0.0,14.31,0.0,11.74,3.16,0.0,0.0,859.22958984375,11,Kim In San,1952
1154,67.89,0.0,2.9,0.0,0.0,0.0,14.31,0.0,11.74,3.16,0.0,0.0,833.0780395507812,12,Kim In San,1952
1155,67.13,0.0,0.0,0.0,0.0,0.0,14.15,0.0,7.25,11.47,0.0,0.0,924.48349609375,8,Kim In San,1952
1156,67.13,0.0,0.0,0.0,0.0,0.0,14.15,0.0,7.25,11.47,0.0,0.0,894.5553344726562,9,Kim In San,1952
1157,67.13,0.0,0.0,0.0,0.0,0.0,14.15,0.0,7.25,11.47,0.0,0.0,867.941259765625,10,Kim In San,1952
1158,67.13,0.0,0.0,0.0,0.0,0.0,14.15,0.0,7.25,11.47,0.0,0.0,844.1196655273437,11,Kim In San,1952
1159,67.13,0.0,0.0,0.0,0.0,0.0,14.15,0.0,7.25,11.47,0.0,0.0,822.67294921875,12,Kim In San,1952
1160,73.76,0.0,0.0,0.0,0.0,0.0,14.49,0.0,0.0,11.75,0.0,0.0,926.1364501953125,8,Kim In San,1952
1161,73.76,0.0,0.0,0.0,0.0,0.0,14.49,0.0,0.0,11.75,0.0,0.0,897.3708251953125,9,Kim In San,1952
1162,73.76,0.0,0.0,0.0,0.0,0.0,14.49,0.0,0.0,11.75,0.0,0.0,870.6235717773437,10,Kim In San,1952
1163,73.76,0.0,0.0,0.0,0.0,0.0,14.49,0.0,0.0,11.75,0.0,0.0,845.6894287109375,11,Kim In San,1952
1164,73.76,0.0,0.0,0.0,0.0,0.0,14.49,0.0,0.0,11.75,0.0,0.0,822.3901123046875,12,Kim In San,1952
1165,72.36,0.0,1.18,0.0,0.0,0.0,14.61,0.0,0.0,11.84,0.0,0.0,931.4818481445312,8,Kim In San,1952
1166,72.36,0.0,1.18,0.0,0.0,0.0,14.61,0.0,0.0,11.84,0.0,0.0,902.6183837890625,9,Kim In San,1952
1167,72.36,0.0,1.18,0.0,0.0,0.0,14.61,0.0,0.0,11.84,0.0,0.0,876.128759765625,10,Kim In San,1952
1168,72.36,0.0,1.18,0.0,0.0,0.0,14.61,0.0,0.0,11.84,0.0,0.0,851.731787109375,11,Kim In San,1952
1169,72.36,0.0,1.18,0.0,0.0,0.0,14.61,0.0,0.0,11.84,0.0,0.0,829.188818359375,12,Kim In San,1952
1170,68.09,0.0,1.74,0.0,0.0,0.0,14.35,0.0,7.36,8.46,0.0,0.0,927.1010498046875,8,Kim In San,1952
1171,68.09,0.0,1.74,0.0,0.0,0.0,14.35,0.0,7.36,8.46,0.0,0.0,893.94345703125,9,Kim In San,1952
1172,68.09,0.0,1.74,0.0,0.0,0.0,14.35,0.0,7.36,8.46,0.0,0.0,865.2071899414062,10,Kim In San,1952
1173,68.09,0.0,1.74,0.0,0.0,0.0,14.35,0.0,7.36,8.46,0.0,0.0,840.0632080078125,11,Kim In San,1952
1174,68.09,0.0,1.74,0.0,0.0,0.0,14.35,0.0,7.36,8.46,0.0,0.0,817.8776000976562,12,Kim In San,1952
1175,64.2,0.0,1.72,0.0,0.0,0.0,14.14,0.0,11.6,8.34,0.0,0.0,924.305517578125,8,Kim In San,1952
1176,64.2,0.0,1.72,0.0,0.0,0.0,14.14,0.0,11.6,8.34,0.0,0.0,889.9552368164062,9,Kim In San,1952
1177,64.2,0.0,1.72,0.0,0.0,0.0,14.14,0.0,11.6,8.34,0.0,0.0,860.2353271484375,10,Kim In San,1952
1178,64.2,0.0,1.72,0.0,0.0,0.0,14.14,0.0,11.6,8.34,0.0,0.0,834.26865234375,11,Kim In San,1952
1179,64.2,0.0,1.72,0.0,0.0,0.0,14.14,0.0,11.6,8.34,0.0,0.0,811.3864501953125,12,Kim In San,1952
1180,75.57,0.0,3.01,0.0,0.0,0.0,14.85,0.0,0.0,6.57,0.0,0.0,932.9125122070312,8,Kim In San,1952
1181,75.57,0.0,3.01,0.0,0.0,0.0,14.85,0.0,0.0,6.57,0.0,0.0,897.7771362304687,9,Kim In San,1952
1182,75.57,0.0,3.01,0.0,0.0,0.0,14.85,0.0,0.0,6.57,0.0,0.0,868.1108764648437,10,Kim In San,1952
1183,75.57,0.0,3.01,0.0,0.0,0.0,14.85,0.0,0.0,6.57,0.0,0.0,842.7291015625,11,Kim In San,1952
1184,75.57,0.0,3.01,0.0,0.0,0.0,14.85,0.0,0.0,6.57,0.0,0.0,820.7660278320312,12,Kim In San,1952
1185,72.8,0.0,2.98,0.0,0.0,0.0,14.7,0.0,3.01,6.5,0.0,0.0,932.674169921875,8,Kim In San,1952
1186,72.8,0.0,2.98,0.0,0.0,0.0,14.7,0.0,3.01,6.5,0.0,0.0,897.5342163085937,9,Kim In San,1952
1187,72.8,0.0,2.98,0.0,0.0,0.0,14.7,0.0,3.01,6.5,0.0,0.0,867.7722534179687,10,Kim In San,1952
1188,72.8,0.0,2.98,0.0,0.0,0.0,14.7,0.0,3.01,6.5,0.0,0.0,842.2414306640625,11,Kim In San,1952
1189,72.8,0.0,2.98,0.0,0.0,0.0,14.7,0.0,3.01,6.5,0.0,0.0,820.0992797851562,12,Kim In San,1952
1190,64.81,0.0,2.89,0.0,0.0,0.0,14.28,0.0,11.71,6.31,0.0,0.0,941.4084838867187,8,Kim In San,1952
1191,64.81,0.0,2.89,0.0,0.0,0.0,14.28,0.0,11.71,6.31,0.0,0.0,907.4093383789062,9,Kim In San,1952
1192,64.81,0.0,2.89,0.0,0.0,0.0,14.28,0.0,11.71,6.31,0.0,0.0,877.7553466796875,10,Kim In San,1952
1193,64.81,0.0,2.89,0.0,0.0,0.0,14.28,0.0,11.71,6.31,0.0,0.0,851.663427734375,11,Kim In San,1952
1194,64.81,0.0,2.89,0.0,0.0,0.0,14.28,0.0,11.71,6.31,0.0,0.0,828.5282348632812,12,Kim In San,1952
1195,71.45,0.0,1.17,0.0,0.0,0.0,14.43,0.0,4.44,8.51,0.0,0.0,922.5660766601562,8,Kim In San,1952
1196,71.45,0.0,1.17,0.0,0.0,0.0,14.43,0.0,4.44,8.51,0.0,0.0,889.5878662109375,9,Kim In San,1952
1197,71.45,0.0,1.17,0.0,0.0,0.0,14.43,0.0,4.44,8.51,0.0,0.0,860.5028442382812,10,Kim In San,1952
1198,71.45,0.0,1.17,0.0,0.0,0.0,14.43,0.0,4.44,8.51,0.0,0.0,834.660009765625,11,Kim In San,1952
1199,71.45,0.0,1.17,0.0,0.0,0.0,14.43,0.0,4.44,8.51,0.0,0.0,811.5458740234375,12,Kim In San,1952
1200,71.38,0.0,1.17,0.0,0.0,0.0,13.46,0.0,4.43,9.56,0.0,0.0,930.6410888671875,8,Kim In San,1952
1201,71.38,0.0,1.17,0.0,0.0,0.0,13.46,0.0,4.43,9.56,0.0,0.0,899.0314697265625,9,Kim In San,1952
1202,71.38,0.0,1.17,0.0,0.0,0.0,13.46,0.0,4.43,9.56,0.0,0.0,870.8442749023437,10,Kim In San,1952
1203,71.38,0.0,1.17,0.0,0.0,0.0,13.46,0.0,4.43,9.56,0.0,0.0,845.5521606445312,11,Kim In San,1952
1204,71.38,0.0,1.17,0.0,0.0,0.0,13.46,0.0,4.43,9.56,0.0,0.0,822.7308715820312,12,Kim In San,1952
1205,74.31,0.0,0.58,0.0,0.0,0.0,15.37,0.0,4.43,5.31,0.0,0.0,902.594580078125,8,Kim In San,1952
1206,74.31,0.0,0.58,0.0,0.0,0.0,15.37,0.0,4.43,5.31,0.0,0.0,868.9953979492187,9,Kim In San,1952
1207,74.31,0.0,0.58,0.0,0.0,0.0,15.37,0.0,4.43,5.31,0.0,0.0,839.1449340820312,10,Kim In San,1952
1208,74.31,0.0,0.58,0.0,0.0,0.0,15.37,0.0,4.43,5.31,0.0,0.0,812.449072265625,11,Kim In San,1952
1209,74.31,0.0,0.58,0.0,0.0,0.0,15.37,0.0,4.43,5.31,0.0,0.0,788.4327758789062,12,Kim In San,1952
1210,74.16,0.0,0.58,0.0,0.0,0.0,13.42,0.0,4.42,7.42,0.0,0.0,921.21103515625,8,Kim In San,1952
1211,74.16,0.0,0.58,0.0,0.0,0.0,13.42,0.0,4.42,7.42,0.0,0.0,888.1536010742187,9,Kim In San,1952
1212,74.16,0.0,0.58,0.0,0.0,0.0,13.42,0.0,4.42,7.42,0.0,0.0,859.0980590820312,10,Kim In San,1952
1213,74.16,0.0,0.58,0.0,0.0,0.0,13.42,0.0,4.42,7.42,0.0,0.0,833.3591064453125,11,Kim In San,1952
1214,74.16,0.0,0.58,0.0,0.0,0.0,13.42,0.0,4.42,7.42,0.0,0.0,810.3996337890625,12,Kim In San,1952
1215,74.01,0.0,0.58,0.0,0.0,0.0,11.48,0.0,4.41,9.52,0.0,0.0,950.4944213867187,8,Kim In San,1952
1216,74.01,0.0,0.58,0.0,0.0,0.0,11.48,0.0,4.41,9.52,0.0,0.0,916.9861206054687,9,Kim In San,1952
1217,74.01,0.0,0.58,0.0,0.0,0.0,11.48,0.0,4.41,9.52,0.0,0.0,887.224951171875,10,Kim In San,1952
1218,74.01,0.0,0.58,0.0,0.0,0.0,11.48,0.0,4.41,9.52,0.0,0.0,860.6156372070312,11,Kim In San,1952
1219,74.01,0.0,0.58,0.0,0.0,0.0,11.48,0.0,4.41,9.52,0.0,0.0,836.68271484375,12,Kim In San,1952
1220,73.86,0.0,0.58,0.0,0.0,0.0,9.55,0.0,4.4,11.61,0.0,0.0,980.5232299804687,8,Kim In San,1952
1221,73.86,0.0,0.58,0.0,0.0,0.0,9.55,0.0,4.4,11.61,0.0,0.0,946.5633911132812,9,Kim In San,1952
1222,73.86,0.0,0.58,0.0,0.0,0.0,9.55,0.0,4.4,11.61,0.0,0.0,916.74130859375,10,Kim In San,1952
1223,73.86,0.0,0.58,0.0,0.0,0.0,9.55,0.0,4.4,11.61,0.0,0.0,890.3442138671875,11,Kim In San,1952
1224,73.86,0.0,0.58,0.0,0.0,0.0,9.55,0.0,4.4,11.61,0.0,0.0,866.8141235351562,12,Kim In San,1952
1225,70.15,0.0,0.58,0.0,0.0,0.0,15.32,0.0,4.42,9.53,0.0,0.0,921.0358032226562,8,Kim In San,1952
1226,70.15,0.0,0.58,0.0,0.0,0.0,15.32,0.0,4.42,9.53,0.0,0.0,889.3581298828125,9,Kim In San,1952
1227,70.15,0.0,0.58,0.0,0.0,0.0,15.32,0.0,4.42,9.53,0.0,0.0,861.912451171875,10,Kim In San,1952
1228,70.15,0.0,0.58,0.0,0.0,0.0,15.32,0.0,4.42,9.53,0.0,0.0,837.9037841796875,11,Kim In San,1952
1229,70.15,0.0,0.58,0.0,0.0,0.0,15.32,0.0,4.42,9.53,0.0,0.0,816.7245849609375,12,Kim In San,1952
1230,72.92,0.0,1.77,0.0,0.0,0.0,15.49,0.0,4.47,5.35,0.0,0.0,922.7692016601562,8,Kim In San,1952
1231,72.92,0.0,1.77,0.0,0.0,0.0,15.49,0.0,4.47,5.35,0.0,0.0,888.1186889648437,9,Kim In San,1952
1232,72.92,0.0,1.77,0.0,0.0,0.0,15.49,0.0,4.47,5.35,0.0,0.0,858.380224609375,10,Kim In San,1952
1233,72.92,0.0,1.77,0.0,0.0,0.0,15.49,0.0,4.47,5.35,0.0,0.0,832.5783447265625,11,Kim In San,1952
1234,72.92,0.0,1.77,0.0,0.0,0.0,15.49,0.0,4.47,5.35,0.0,0.0,809.9798950195312,12,Kim In San,1952
1235,72.77,0.0,1.76,0.0,0.0,0.0,13.53,0.0,4.46,7.48,0.0,0.0,944.8028930664062,8,Kim In San,1952
1236,72.77,0.0,1.76,0.0,0.0,0.0,13.53,0.0,4.46,7.48,0.0,0.0,911.1896118164062,9,Kim In San,1952
1237,72.77,0.0,1.76,0.0,0.0,0.0,13.53,0.0,4.46,7.48,0.0,0.0,880.9052490234375,10,Kim In San,1952
1238,72.77,0.0,1.76,0.0,0.0,0.0,13.53,0.0,4.46,7.48,0.0,0.0,853.47861328125,11,Kim In San,1952
1239,72.77,0.0,1.76,0.0,0.0,0.0,13.53,0.0,4.46,7.48,0.0,0.0,828.5234130859375,12,Kim In San,1952
1240,72.62,0.0,1.76,0.0,0.0,0.0,11.57,0.0,4.45,9.59,0.0,0.0,964.001806640625,8,Kim In San,1952
1241,72.62,0.0,1.76,0.0,0.0,0.0,11.57,0.0,4.45,9.59,0.0,0.0,932.1658081054687,9,Kim In San,1952
1242,72.62,0.0,1.76,0.0,0.0,0.0,11.57,0.0,4.45,9.59,0.0,0.0,903.16025390625,10,Kim In San,1952
1243,72.62,0.0,1.76,0.0,0.0,0.0,11.57,0.0,4.45,9.59,0.0,0.0,876.6238159179687,11,Kim In San,1952
1244,72.62,0.0,1.76,0.0,0.0,0.0,11.57,0.0,4.45,9.59,0.0,0.0,852.25400390625,12,Kim In San,1952
