Repository: charlesll/gpvisc

# GPVisc
=========
GPVisc is a Python module containing a Gaussian Process - Artificial Neural Network of melt viscosity.

- **Documentation:** http://charlesll.github.io/gpvisc/html/index.html
- **Examples:** https://github.com/charlesll/gpvisc/tree/master/examples
- **Web app** https://gpvisc.streamlit.app/
- **Source code:** https://github.com/charlesll/gpvisc/tree/master/src/gpvisc
- **License:** https://github.com/charlesll/gpvisc/tree/master/LICENSE.txt
- **Contributing:** https://github.com/charlesll/gpvisc/blob/master/CONTRIBUTING.md
- **Bug reports:** https://github.com/charlesll/gpvisc/issues
- **Contact:** lelosq@ipgp.fr

See the documentation for more information.

File: examples/additional_data/FULL_SCIGLASS.csv (part 4 of 35)
,sio2,tio2,al2o3,feo,fe2o3,mno,na2o,k2o,mgo,cao,p2o5,h2o,T,viscosity,Author,Year
1245,72.32,0.0,1.75,0.0,0.0,0.0,15.37,0.0,7.38,3.18,0.0,0.0,923.9139770507812,8,Kim In San,1952
1246,72.32,0.0,1.75,0.0,0.0,0.0,15.37,0.0,7.38,3.18,0.0,0.0,890.0683349609375,9,Kim In San,1952
1247,72.32,0.0,1.75,0.0,0.0,0.0,15.37,0.0,7.38,3.18,0.0,0.0,860.1764282226562,10,Kim In San,1952
1248,72.32,0.0,1.75,0.0,0.0,0.0,15.37,0.0,7.38,3.18,0.0,0.0,833.5837158203125,11,Kim In San,1952
1249,72.32,0.0,1.75,0.0,0.0,0.0,15.37,0.0,7.38,3.18,0.0,0.0,809.77255859375,12,Kim In San,1952
1250,70.68,0.0,1.76,0.0,0.0,0.0,13.51,0.0,4.45,9.6,0.0,0.0,943.3888916015625,8,Kim In San,1952
1251,70.68,0.0,1.76,0.0,0.0,0.0,13.51,0.0,4.45,9.6,0.0,0.0,912.5025390625,9,Kim In San,1952
1252,70.68,0.0,1.76,0.0,0.0,0.0,13.51,0.0,4.45,9.6,0.0,0.0,884.6435302734375,10,Kim In San,1952
1253,70.68,0.0,1.76,0.0,0.0,0.0,13.51,0.0,4.45,9.6,0.0,0.0,859.387548828125,11,Kim In San,1952
1254,70.68,0.0,1.76,0.0,0.0,0.0,13.51,0.0,4.45,9.6,0.0,0.0,836.386083984375,12,Kim In San,1952
1255,70.53,0.0,1.76,0.0,0.0,0.0,11.56,0.0,4.44,11.71,0.0,0.0,965.4335083007812,8,Kim In San,1952
1256,70.53,0.0,1.76,0.0,0.0,0.0,11.56,0.0,4.44,11.71,0.0,0.0,931.8276123046875,9,Kim In San,1952
1257,70.53,0.0,1.76,0.0,0.0,0.0,11.56,0.0,4.44,11.71,0.0,0.0,902.7507690429687,10,Kim In San,1952
1258,70.53,0.0,1.76,0.0,0.0,0.0,11.56,0.0,4.44,11.71,0.0,0.0,877.3452514648437,11,Kim In San,1952
1259,70.53,0.0,1.76,0.0,0.0,0.0,11.56,0.0,4.44,11.71,0.0,0.0,854.9570068359375,12,Kim In San,1952
1260,69.4,0.0,2.96,0.0,0.0,0.0,15.6,0.0,4.5,7.54,0.0,0.0,930.8003295898437,8,Kim In San,1952
1261,69.4,0.0,2.96,0.0,0.0,0.0,15.6,0.0,4.5,7.54,0.0,0.0,898.3208374023437,9,Kim In San,1952
1262,69.4,0.0,2.96,0.0,0.0,0.0,15.6,0.0,4.5,7.54,0.0,0.0,870.3918212890625,10,Kim In San,1952
1263,69.4,0.0,2.96,0.0,0.0,0.0,15.6,0.0,4.5,7.54,0.0,0.0,846.1197265625,11,Kim In San,1952
1264,69.4,0.0,2.96,0.0,0.0,0.0,15.6,0.0,4.5,7.54,0.0,0.0,824.8302978515625,12,Kim In San,1952
1265,69.25,0.0,2.96,0.0,0.0,0.0,13.62,0.0,4.49,9.68,0.0,0.0,952.26962890625,8,Kim In San,1952
1266,69.25,0.0,2.96,0.0,0.0,0.0,13.62,0.0,4.49,9.68,0.0,0.0,920.8824829101562,9,Kim In San,1952
1267,69.25,0.0,2.96,0.0,0.0,0.0,13.62,0.0,4.49,9.68,0.0,0.0,892.9115356445312,10,Kim In San,1952
1268,69.25,0.0,2.96,0.0,0.0,0.0,13.62,0.0,4.49,9.68,0.0,0.0,867.8277954101562,11,Kim In San,1952
1269,69.25,0.0,2.96,0.0,0.0,0.0,13.62,0.0,4.49,9.68,0.0,0.0,845.2062133789062,12,Kim In San,1952
1270,69.11,0.0,2.95,0.0,0.0,0.0,11.65,0.0,4.48,11.81,0.0,0.0,973.3203491210937,8,Kim In San,1952
1271,69.11,0.0,2.95,0.0,0.0,0.0,11.65,0.0,4.48,11.81,0.0,0.0,941.3990844726562,9,Kim In San,1952
1272,69.11,0.0,2.95,0.0,0.0,0.0,11.65,0.0,4.48,11.81,0.0,0.0,912.706640625,10,Kim In San,1952
1273,69.11,0.0,2.95,0.0,0.0,0.0,11.65,0.0,4.48,11.81,0.0,0.0,886.7766479492187,11,Kim In San,1952
1274,69.11,0.0,2.95,0.0,0.0,0.0,11.65,0.0,4.48,11.81,0.0,0.0,863.2284912109375,12,Kim In San,1952
1275,68.97,0.0,2.95,0.0,0.0,0.0,9.69,0.0,4.47,13.92,0.0,0.0,993.2458862304687,8,Kim In San,1952
1276,68.97,0.0,2.95,0.0,0.0,0.0,9.69,0.0,4.47,13.92,0.0,0.0,959.191259765625,9,Kim In San,1952
1277,68.97,0.0,2.95,0.0,0.0,0.0,9.69,0.0,4.47,13.92,0.0,0.0,930.749609375,10,Kim In San,1952
1278,68.97,0.0,2.95,0.0,0.0,0.0,9.69,0.0,4.47,13.92,0.0,0.0,906.6389526367187,11,Kim In San,1952
1279,68.97,0.0,2.95,0.0,0.0,0.0,9.69,0.0,4.47,13.92,0.0,0.0,885.9399169921875,12,Kim In San,1952
1280,71.65,0.0,1.49,0.0,0.0,0.0,13.78,0.0,6.28,6.79,0.0,0.0,919.9836181640625,8,Kim In San,1952
1281,71.65,0.0,1.49,0.0,0.0,0.0,13.78,0.0,6.28,6.79,0.0,0.0,887.0904296875,9,Kim In San,1952
1282,71.65,0.0,1.49,0.0,0.0,0.0,13.78,0.0,6.28,6.79,0.0,0.0,858.02548828125,10,Kim In San,1952
1283,71.65,0.0,1.49,0.0,0.0,0.0,13.78,0.0,6.28,6.79,0.0,0.0,832.1572021484375,11,Kim In San,1952
1284,71.65,0.0,1.49,0.0,0.0,0.0,13.78,0.0,6.28,6.79,0.0,0.0,808.9857543945312,12,Kim In San,1952
1285,72.7,0.0,2.08,0.0,0.0,0.0,14.15,0.0,2.7,8.37,0.0,0.0,925.43515625,8,Kim In San,1952
1286,72.7,0.0,2.08,0.0,0.0,0.0,14.15,0.0,2.7,8.37,0.0,0.0,892.5480712890625,9,Kim In San,1952
1287,72.7,0.0,2.08,0.0,0.0,0.0,14.15,0.0,2.7,8.37,0.0,0.0,863.1769165039062,10,Kim In San,1952
1288,72.7,0.0,2.08,0.0,0.0,0.0,14.15,0.0,2.7,8.37,0.0,0.0,836.7863525390625,11,Kim In San,1952
1289,72.7,0.0,2.08,0.0,0.0,0.0,14.15,0.0,2.7,8.37,0.0,0.0,812.944677734375,12,Kim In San,1952
1290,71.6,0.0,1.39,0.0,0.0,0.0,15.28,0.0,3.64,8.1,0.0,0.0,912.04404296875,8,Kim In San,1952
1291,71.6,0.0,1.39,0.0,0.0,0.0,15.28,0.0,3.64,8.1,0.0,0.0,879.7179931640625,9,Kim In San,1952
1292,71.6,0.0,1.39,0.0,0.0,0.0,15.28,0.0,3.64,8.1,0.0,0.0,850.5345825195312,10,Kim In San,1952
1293,71.6,0.0,1.39,0.0,0.0,0.0,15.28,0.0,3.64,8.1,0.0,0.0,824.0567993164062,11,Kim In San,1952
1294,71.6,0.0,1.39,0.0,0.0,0.0,15.28,0.0,3.64,8.1,0.0,0.0,799.9250244140625,12,Kim In San,1952
1295,70.82,0.0,1.41,0.0,0.0,0.0,11.94,0.0,4.12,11.71,0.0,0.0,949.827734375,8,Kim In San,1952
1296,70.82,0.0,1.41,0.0,0.0,0.0,11.94,0.0,4.12,11.71,0.0,0.0,917.9807495117187,9,Kim In San,1952
1297,70.82,0.0,1.41,0.0,0.0,0.0,11.94,0.0,4.12,11.71,0.0,0.0,890.1000732421875,10,Kim In San,1952
1298,70.82,0.0,1.41,0.0,0.0,0.0,11.94,0.0,4.12,11.71,0.0,0.0,865.4881958007812,11,Kim In San,1952
1299,70.82,0.0,1.41,0.0,0.0,0.0,11.94,0.0,4.12,11.71,0.0,0.0,843.6020874023437,12,Kim In San,1952
1300,71.72,0.0,0.72,0.0,0.0,0.0,15.13,0.0,4.11,8.32,0.0,0.0,907.408056640625,8,Kim In San,1952
1301,71.72,0.0,0.72,0.0,0.0,0.0,15.13,0.0,4.11,8.32,0.0,0.0,874.3819946289062,9,Kim In San,1952
1302,71.72,0.0,0.72,0.0,0.0,0.0,15.13,0.0,4.11,8.32,0.0,0.0,845.6482299804687,10,Kim In San,1952
1303,71.72,0.0,0.72,0.0,0.0,0.0,15.13,0.0,4.11,8.32,0.0,0.0,820.4211181640625,11,Kim In San,1952
1304,71.72,0.0,0.72,0.0,0.0,0.0,15.13,0.0,4.11,8.32,0.0,0.0,798.0956176757812,12,Kim In San,1952
1305,71.39,0.0,1.56,0.0,0.0,0.0,13.82,0.0,4.12,9.1,0.0,0.0,925.3163818359375,8,Kim In San,1952
1306,71.39,0.0,1.56,0.0,0.0,0.0,13.82,0.0,4.12,9.1,0.0,0.0,894.2203125,9,Kim In San,1952
1307,71.39,0.0,1.56,0.0,0.0,0.0,13.82,0.0,4.12,9.1,0.0,0.0,865.8022216796875,10,Kim In San,1952
1308,71.39,0.0,1.56,0.0,0.0,0.0,13.82,0.0,4.12,9.1,0.0,0.0,839.73056640625,11,Kim In San,1952
1309,71.39,0.0,1.56,0.0,0.0,0.0,13.82,0.0,4.12,9.1,0.0,0.0,815.726171875,12,Kim In San,1952
1310,77.5,0.0,0.0,0.0,2.5,0.0,20.0,0.0,0.0,0.0,0.0,0.0,986.5342163085937,5,Petrenko Yu.M.,1971
1311,77.5,0.0,0.0,0.0,2.5,0.0,20.0,0.0,0.0,0.0,0.0,0.0,922.7134765625,6,Petrenko Yu.M.,1971
1312,77.5,0.0,0.0,0.0,2.5,0.0,20.0,0.0,0.0,0.0,0.0,0.0,872.227880859375,7,Petrenko Yu.M.,1971
1313,77.5,0.0,0.0,0.0,2.5,0.0,20.0,0.0,0.0,0.0,0.0,0.0,831.293310546875,8,Petrenko Yu.M.,1971
1314,77.5,0.0,0.0,0.0,2.5,0.0,20.0,0.0,0.0,0.0,0.0,0.0,797.43369140625,9,Petrenko Yu.M.,1971
1315,77.5,0.0,0.0,0.0,2.5,0.0,20.0,0.0,0.0,0.0,0.0,0.0,768.9606384277344,10,Petrenko Yu.M.,1971
1316,75.0,0.0,0.0,0.0,5.0,0.0,20.0,0.0,0.0,0.0,0.0,0.0,965.7388671875,5,Petrenko Yu.M.,1971
1317,75.0,0.0,0.0,0.0,5.0,0.0,20.0,0.0,0.0,0.0,0.0,0.0,910.3558715820312,6,Petrenko Yu.M.,1971
1318,75.0,0.0,0.0,0.0,5.0,0.0,20.0,0.0,0.0,0.0,0.0,0.0,866.40927734375,7,Petrenko Yu.M.,1971
1319,75.0,0.0,0.0,0.0,5.0,0.0,20.0,0.0,0.0,0.0,0.0,0.0,830.6882080078125,8,Petrenko Yu.M.,1971
1320,75.0,0.0,0.0,0.0,5.0,0.0,20.0,0.0,0.0,0.0,0.0,0.0,801.080908203125,9,Petrenko Yu.M.,1971
1321,75.0,0.0,0.0,0.0,5.0,0.0,20.0,0.0,0.0,0.0,0.0,0.0,776.1416076660156,10,Petrenko Yu.M.,1971
1322,70.0,0.0,0.0,0.0,10.0,0.0,20.0,0.0,0.0,0.0,0.0,0.0,897.735693359375,6,Petrenko Yu.M.,1971
1323,70.0,0.0,0.0,0.0,10.0,0.0,20.0,0.0,0.0,0.0,0.0,0.0,857.1674560546875,7,Petrenko Yu.M.,1971
1324,70.0,0.0,0.0,0.0,10.0,0.0,20.0,0.0,0.0,0.0,0.0,0.0,822.1762451171875,8,Petrenko Yu.M.,1971
1325,70.0,0.0,0.0,0.0,10.0,0.0,20.0,0.0,0.0,0.0,0.0,0.0,791.6860107421875,9,Petrenko Yu.M.,1971
1326,70.0,0.0,0.0,0.0,10.0,0.0,20.0,0.0,0.0,0.0,0.0,0.0,764.880712890625,10,Petrenko Yu.M.,1971
1327,77.5,0.0,0.0,0.0,2.5,0.0,20.0,0.0,0.0,0.0,0.0,0.0,936.8556884765625,5,Petrenko Yu.M.,1971
1328,77.5,0.0,0.0,0.0,2.5,0.0,20.0,0.0,0.0,0.0,0.0,0.0,891.7045043945312,6,Petrenko Yu.M.,1971
1329,77.5,0.0,0.0,0.0,2.5,0.0,20.0,0.0,0.0,0.0,0.0,0.0,850.7059692382812,7,Petrenko Yu.M.,1971
1330,77.5,0.0,0.0,0.0,2.5,0.0,20.0,0.0,0.0,0.0,0.0,0.0,813.3122924804687,8,Petrenko Yu.M.,1971
1331,75.0,0.0,0.0,0.0,5.0,0.0,20.0,0.0,0.0,0.0,0.0,0.0,926.8202270507812,5,Petrenko Yu.M.,1971
1332,75.0,0.0,0.0,0.0,5.0,0.0,20.0,0.0,0.0,0.0,0.0,0.0,881.4125122070312,6,Petrenko Yu.M.,1971
1333,75.0,0.0,0.0,0.0,5.0,0.0,20.0,0.0,0.0,0.0,0.0,0.0,841.203955078125,7,Petrenko Yu.M.,1971
1334,75.0,0.0,0.0,0.0,5.0,0.0,20.0,0.0,0.0,0.0,0.0,0.0,805.3501342773437,8,Petrenko Yu.M.,1971
1335,75.0,0.0,0.0,0.0,5.0,0.0,20.0,0.0,0.0,0.0,0.0,0.0,773.17978515625,9,Petrenko Yu.M.,1971
1336,70.0,0.0,0.0,0.0,10.0,0.0,20.0,0.0,0.0,0.0,0.0,0.0,869.220068359375,6,Petrenko Yu.M.,1971
1337,70.0,0.0,0.0,0.0,10.0,0.0,20.0,0.0,0.0,0.0,0.0,0.0,817.905126953125,7,Petrenko Yu.M.,1971
1338,70.0,0.0,0.0,0.0,10.0,0.0,20.0,0.0,0.0,0.0,0.0,0.0,779.2667602539063,8,Petrenko Yu.M.,1971
1339,75.83,0.0,0.0,0.0,0.0,0.0,13.82,2.14,0.0,8.21,0.0,0.0,875.4044555664062,8,Zak A.P.,1930
1340,75.83,0.0,0.0,0.0,0.0,0.0,13.82,2.14,0.0,8.21,0.0,0.0,838.2506469726562,9,Zak A.P.,1930
1341,75.83,0.0,0.0,0.0,0.0,0.0,13.82,2.14,0.0,8.21,0.0,0.0,807.0522827148437,10,Zak A.P.,1930
1342,75.83,0.0,0.0,0.0,0.0,0.0,13.82,2.14,0.0,8.21,0.0,0.0,780.4837707519531,11,Zak A.P.,1930
1343,70.61,0.0,0.47,0.0,0.0,0.0,17.04,0.19,5.45,6.24,0.0,0.0,938.0876220703125,7,Maksymowicz-Mil,1959
1344,70.61,0.0,0.47,0.0,0.0,0.0,17.04,0.19,5.45,6.24,0.0,0.0,902.43515625,8,Maksymowicz-Mil,1959
1345,70.61,0.0,0.47,0.0,0.0,0.0,17.04,0.19,5.45,6.24,0.0,0.0,869.3938354492187,9,Maksymowicz-Mil,1959
1346,70.61,0.0,0.47,0.0,0.0,0.0,17.04,0.19,5.45,6.24,0.0,0.0,838.6869262695312,10,Maksymowicz-Mil,1959
1347,70.61,0.0,0.47,0.0,0.0,0.0,17.04,0.19,5.45,6.24,0.0,0.0,810.0754760742187,11,Maksymowicz-Mil,1959
1348,70.61,0.0,0.47,0.0,0.0,0.0,17.04,0.19,5.45,6.24,0.0,0.0,783.3521179199219,12,Maksymowicz-Mil,1959
1349,68.73,0.0,0.98,0.0,0.0,0.0,13.24,4.71,5.73,6.61,0.0,0.0,942.0788940429687,7,Maksymowicz-Mil,1959
1350,68.73,0.0,0.98,0.0,0.0,0.0,13.24,4.71,5.73,6.61,0.0,0.0,904.1654418945312,8,Maksymowicz-Mil,1959
1351,68.73,0.0,0.98,0.0,0.0,0.0,13.24,4.71,5.73,6.61,0.0,0.0,869.1860717773437,9,Maksymowicz-Mil,1959
1352,68.73,0.0,0.98,0.0,0.0,0.0,13.24,4.71,5.73,6.61,0.0,0.0,836.8127197265625,10,Maksymowicz-Mil,1959
1353,68.73,0.0,0.98,0.0,0.0,0.0,13.24,4.71,5.73,6.61,0.0,0.0,806.76474609375,11,Maksymowicz-Mil,1959
1354,68.73,0.0,0.98,0.0,0.0,0.0,13.24,4.71,5.73,6.61,0.0,0.0,778.8002075195313,12,Maksymowicz-Mil,1959
1355,79.0,0.13,8.97,0.0,0.099,0.0,1.12,1.58,4.24,4.87,0.0,0.0,1591.4804443359376,4,Barzakovskii V.,1953
1356,79.0,0.13,8.97,0.0,0.099,0.0,1.12,1.58,4.24,4.87,0.0,0.0,1478.481787109375,5,Barzakovskii V.,1953
1357,77.05,0.19,10.22,0.0,0.14,0.0,2.45,1.44,3.93,4.58,0.0,0.0,1606.17001953125,4,Barzakovskii V.,1953
1358,77.05,0.19,10.22,0.0,0.14,0.0,2.45,1.44,3.93,4.58,0.0,0.0,1488.418798828125,5,Barzakovskii V.,1953
1359,75.62,0.12,8.58,0.0,0.096,4.28,1.07,1.52,4.05,4.67,0.0,0.0,1500.1509765625,4,Barzakovskii V.,1953
1360,75.62,0.12,8.58,0.0,0.096,4.28,1.07,1.52,4.05,4.67,0.0,0.0,1393.5771240234376,5,Barzakovskii V.,1953
1361,77.46,0.12,8.79,0.0,2.05,0.0,1.1,1.55,4.15,4.78,0.0,0.0,1606.9439453125,3,Barzakovskii V.,1953
1362,77.46,0.12,8.79,0.0,2.05,0.0,1.1,1.55,4.15,4.78,0.0,0.0,1467.83115234375,4,Barzakovskii V.,1953
1363,74.62,0.0,10.29,0.0,0.0,0.0,2.36,1.22,5.05,6.46,0.0,0.0,1650.7587646484376,3,Barzakovskii V.,1953
1364,74.62,0.0,10.29,0.0,0.0,0.0,2.36,1.22,5.05,6.46,0.0,0.0,1508.541357421875,4,Barzakovskii V.,1953
1365,74.62,0.0,10.29,0.0,0.0,0.0,2.36,1.22,5.05,6.46,0.0,0.0,1404.679296875,5,Barzakovskii V.,1953
1366,68.06,0.0,12.96,0.0,0.0,0.0,2.03,1.34,15.61,0.0,0.0,0.0,1632.69052734375,3,Barzakovskii V.,1953
1367,68.06,0.0,12.96,0.0,0.0,0.0,2.03,1.34,15.61,0.0,0.0,0.0,1462.0185302734376,4,Barzakovskii V.,1953
1368,68.06,0.0,12.96,0.0,0.0,0.0,2.03,1.34,15.61,0.0,0.0,0.0,1323.6542724609376,5,Barzakovskii V.,1953
1369,58.88,0.0,4.44,0.0,0.0,0.0,4.44,0.0,16.12,16.12,0.0,0.0,1679.5090087890626,1,Kozu S.,1944
1370,54.48,0.0,6.47,0.0,0.0,0.0,2.24,0.0,16.29,20.52,0.0,0.0,1658.490087890625,1,Kozu S.,1944
1371,50.0,0.0,8.54,0.0,0.0,0.0,0.0,0.0,16.46,25.0,0.0,0.0,1643.6987060546876,1,Kozu S.,1944
1372,63.82,0.0,6.92,0.0,0.0,0.0,6.92,0.0,11.17,11.17,0.0,0.0,1604.533056640625,2,Kozu S.,1944
1373,63.82,0.0,6.92,0.0,0.0,0.0,6.92,0.0,11.17,11.17,0.0,0.0,1469.8263916015626,3,Kozu S.,1944
1374,59.32,0.0,9.05,0.0,0.0,0.0,4.66,0.0,11.29,15.68,0.0,0.0,1561.130712890625,2,Kozu S.,1944
1375,54.7,0.0,11.24,0.0,0.0,0.0,2.36,0.0,11.41,20.29,0.0,0.0,1700.3677734375,1,Kozu S.,1944
1376,54.7,0.0,11.24,0.0,0.0,0.0,2.36,0.0,11.41,20.29,0.0,0.0,1539.342138671875,2,Kozu S.,1944
1377,50.0,0.0,13.47,0.0,0.0,0.0,0.0,0.0,11.53,25.0,0.0,0.0,1676.4340576171876,1,Kozu S.,1944
1378,50.0,0.0,13.47,0.0,0.0,0.0,0.0,0.0,11.53,25.0,0.0,0.0,1607.9631103515626,2,Kozu S.,1944
1379,50.0,0.0,13.47,0.0,0.0,0.0,0.0,0.0,11.53,25.0,0.0,0.0,1559.44931640625,3,Kozu S.,1944
1380,69.18,0.0,9.6,0.0,0.0,0.0,9.6,0.0,5.81,5.81,0.0,0.0,1614.1557373046876,3,Kozu S.,1944
1381,69.18,0.0,9.6,0.0,0.0,0.0,9.6,0.0,5.81,5.81,0.0,0.0,1479.50693359375,4,Kozu S.,1944
1382,64.55,0.0,11.85,0.0,0.0,0.0,7.28,0.0,5.87,10.45,0.0,0.0,1557.525,3,Kozu S.,1944
1383,64.55,0.0,11.85,0.0,0.0,0.0,7.28,0.0,5.87,10.45,0.0,0.0,1455.1950439453126,4,Kozu S.,1944
1384,50.0,0.0,18.92,0.0,0.0,0.0,0.0,0.0,6.08,25.0,0.0,0.0,1639.2685302734376,2,Kozu S.,1944
1385,50.0,0.0,18.92,0.0,0.0,0.0,0.0,0.0,6.08,25.0,0.0,0.0,1547.603369140625,3,Kozu S.,1944
1386,75.0,0.0,12.5,0.0,0.0,0.0,12.5,0.0,0.0,0.0,0.0,0.0,1707.285009765625,4,Kozu S.,1944
1387,75.0,0.0,12.5,0.0,0.0,0.0,12.5,0.0,0.0,0.0,0.0,0.0,1579.1093505859376,5,Kozu S.,1944
1388,70.23,0.0,14.88,0.0,0.0,0.0,10.12,0.0,0.0,4.77,0.0,0.0,1627.886328125,4,Kozu S.,1944
1389,70.23,0.0,14.88,0.0,0.0,0.0,10.12,0.0,0.0,4.77,0.0,0.0,1527.6796630859376,5,Kozu S.,1944
1390,65.35,0.0,17.32,0.0,0.0,0.0,7.68,0.0,0.0,9.65,0.0,0.0,1658.704931640625,3,Kozu S.,1944
1391,60.36,0.0,19.82,0.0,0.0,0.0,5.18,0.0,0.0,14.64,0.0,0.0,1724.45908203125,2,Kani K.,1944
1392,50.0,0.0,25.0,0.0,0.0,0.0,0.0,0.0,0.0,25.0,0.0,0.0,1835.1547607421876,1,Kani K.,1944
1393,54.96,0.0,16.51,0.0,0.0,0.0,2.48,0.0,6.01,20.04,0.0,0.0,1791.869970703125,1,Kani K.,1944
1394,75.0,0.0,12.5,0.0,0.0,0.0,0.0,12.5,0.0,0.0,0.0,0.0,1671.9267333984376,6,Kani K.,1935
1395,75.0,0.0,12.5,0.0,0.0,0.0,2.62,9.88,0.0,0.0,0.0,0.0,1701.288671875,5,Kani K.,1935
1396,75.0,0.0,12.5,0.0,0.0,0.0,5.18,7.32,0.0,0.0,0.0,0.0,1656.974462890625,5,Kani K.,1935
1397,75.0,0.0,12.5,0.0,0.0,0.0,7.68,4.82,0.0,0.0,0.0,0.0,1647.87412109375,5,Kani K.,1935
1398,75.0,0.0,12.5,0.0,0.0,0.0,10.12,2.38,0.0,0.0,0.0,0.0,1626.32529296875,5,Kani K.,1935
1399,75.0,0.0,12.5,0.0,0.0,0.0,12.5,0.0,0.0,0.0,0.0,0.0,1707.285009765625,4,Kani K.,1935
1400,75.0,0.0,12.5,0.0,0.0,0.0,12.5,0.0,0.0,0.0,0.0,0.0,1579.1093505859376,5,Kani K.,1935
1401,80.0,0.0,0.0,8.0,0.0,0.0,12.0,0.0,0.0,0.0,0.0,0.0,917.30478515625,8,Wu Jenn-Ming,1982
1402,80.0,0.0,0.0,8.0,0.0,0.0,12.0,0.0,0.0,0.0,0.0,0.0,870.09091796875,9,Wu Jenn-Ming,1982
1403,80.0,0.0,0.0,8.0,0.0,0.0,12.0,0.0,0.0,0.0,0.0,0.0,827.9037231445312,10,Wu Jenn-Ming,1982
1404,80.0,0.0,0.0,8.0,0.0,0.0,12.0,0.0,0.0,0.0,0.0,0.0,789.9809326171875,11,Wu Jenn-Ming,1982
1405,80.0,0.0,0.0,8.0,0.0,0.0,12.0,0.0,0.0,0.0,0.0,0.0,755.7070983886719,12,Wu Jenn-Ming,1982
1406,74.1,0.0,0.0,14.8,0.0,0.0,11.1,0.0,0.0,0.0,0.0,0.0,913.1054443359375,8,Wu Jenn-Ming,1982
1407,74.1,0.0,0.0,14.8,0.0,0.0,11.1,0.0,0.0,0.0,0.0,0.0,863.5336669921875,9,Wu Jenn-Ming,1982
1408,74.1,0.0,0.0,14.8,0.0,0.0,11.1,0.0,0.0,0.0,0.0,0.0,820.530615234375,10,Wu Jenn-Ming,1982
1409,74.1,0.0,0.0,14.8,0.0,0.0,11.1,0.0,0.0,0.0,0.0,0.0,782.8718017578125,11,Wu Jenn-Ming,1982
1410,69.0,0.0,0.0,20.7,0.0,0.0,10.3,0.0,0.0,0.0,0.0,0.0,898.8371948242187,8,Wu Jenn-Ming,1982
1411,69.0,0.0,0.0,20.7,0.0,0.0,10.3,0.0,0.0,0.0,0.0,0.0,853.02744140625,9,Wu Jenn-Ming,1982
1412,69.0,0.0,0.0,20.7,0.0,0.0,10.3,0.0,0.0,0.0,0.0,0.0,811.6614135742187,10,Wu Jenn-Ming,1982
1413,69.0,0.0,0.0,20.7,0.0,0.0,10.3,0.0,0.0,0.0,0.0,0.0,774.1224426269531,11,Wu Jenn-Ming,1982
1414,76.9,0.0,0.0,7.7,0.0,0.0,15.4,0.0,0.0,0.0,0.0,0.0,884.6515258789062,8,Wu Jenn-Ming,1982
1415,76.9,0.0,0.0,7.7,0.0,0.0,15.4,0.0,0.0,0.0,0.0,0.0,842.0956787109375,9,Wu Jenn-Ming,1982
1416,76.9,0.0,0.0,7.7,0.0,0.0,15.4,0.0,0.0,0.0,0.0,0.0,805.2025512695312,10,Wu Jenn-Ming,1982
1417,76.9,0.0,0.0,7.7,0.0,0.0,15.4,0.0,0.0,0.0,0.0,0.0,772.9123901367188,11,Wu Jenn-Ming,1982
1418,71.4,0.0,0.0,14.3,0.0,0.0,14.3,0.0,0.0,0.0,0.0,0.0,929.6850341796875,7,Wu Jenn-Ming,1982
1419,71.4,0.0,0.0,14.3,0.0,0.0,14.3,0.0,0.0,0.0,0.0,0.0,874.1852783203125,8,Wu Jenn-Ming,1982
1420,71.4,0.0,0.0,14.3,0.0,0.0,14.3,0.0,0.0,0.0,0.0,0.0,830.5853637695312,9,Wu Jenn-Ming,1982
1421,71.4,0.0,0.0,14.3,0.0,0.0,14.3,0.0,0.0,0.0,0.0,0.0,795.4286254882812,10,Wu Jenn-Ming,1982
1422,71.4,0.0,0.0,14.3,0.0,0.0,14.3,0.0,0.0,0.0,0.0,0.0,766.4790100097656,11,Wu Jenn-Ming,1982
1423,71.4,0.0,0.0,14.3,0.0,0.0,14.3,0.0,0.0,0.0,0.0,0.0,742.2260498046875,12,Wu Jenn-Ming,1982
1424,66.7,0.0,0.0,20.0,0.0,0.0,13.3,0.0,0.0,0.0,0.0,0.0,887.2197631835937,8,Wu Jenn-Ming,1982
1425,66.7,0.0,0.0,20.0,0.0,0.0,13.3,0.0,0.0,0.0,0.0,0.0,834.2490600585937,9,Wu Jenn-Ming,1982
1426,66.7,0.0,0.0,20.0,0.0,0.0,13.3,0.0,0.0,0.0,0.0,0.0,793.2158569335937,10,Wu Jenn-Ming,1982
1427,66.7,0.0,0.0,20.0,0.0,0.0,13.3,0.0,0.0,0.0,0.0,0.0,760.4934143066406,11,Wu Jenn-Ming,1982
1428,66.7,0.0,0.0,20.0,0.0,0.0,13.3,0.0,0.0,0.0,0.0,0.0,733.7890991210937,12,Wu Jenn-Ming,1982
1429,53.4,0.0,2.2,0.0,0.0,0.0,0.0,0.0,0.0,44.4,0.0,0.0,1723.149267578125,0,Kalyadina S.A.,1977
1430,53.8,0.0,1.5,0.0,0.0,0.0,0.0,0.0,0.0,44.7,0.0,0.0,1723.15,0,Kalyadina S.A.,1977
1431,55.64,0.0,0.0,0.0,0.0,0.0,0.0,0.0,0.0,43.83,0.53,0.0,1773.491064453125,0,Kalyadina S.A.,1977
1432,50.52,0.0,24.72,0.0,0.0,0.0,0.0,0.0,0.0,24.76,0.0,0.0,1193.3400024414063,9,Hummel W.,1985
1433,50.52,0.0,24.72,0.0,0.0,0.0,0.0,0.0,0.0,24.76,0.0,0.0,1166.7007202148438,10,Hummel W.,1985
1434,50.52,0.0,24.72,0.0,0.0,0.0,0.0,0.0,0.0,24.76,0.0,0.0,1143.8985961914063,11,Hummel W.,1985
1435,50.52,0.0,24.72,0.0,0.0,0.0,0.0,0.0,0.0,24.76,0.0,0.0,1124.16025390625,12,Hummel W.,1985
1436,52.83,0.0,23.81,0.0,0.0,0.0,0.79,0.0,0.0,22.57,0.0,0.0,1189.6590942382813,9,Hummel W.,1985
1437,52.83,0.0,23.81,0.0,0.0,0.0,0.79,0.0,0.0,22.57,0.0,0.0,1157.233984375,10,Hummel W.,1985
1438,52.83,0.0,23.81,0.0,0.0,0.0,0.79,0.0,0.0,22.57,0.0,0.0,1129.2762817382813,11,Hummel W.,1985
1439,60.95,0.0,19.62,0.0,0.0,0.0,5.66,0.0,0.0,13.77,0.0,0.0,1248.8007568359376,7,Hummel W.,1985
1440,60.95,0.0,19.62,0.0,0.0,0.0,5.66,0.0,0.0,13.77,0.0,0.0,1206.07822265625,8,Hummel W.,1985
1441,60.95,0.0,19.62,0.0,0.0,0.0,5.66,0.0,0.0,13.77,0.0,0.0,1167.8232788085938,9,Hummel W.,1985
1442,60.95,0.0,19.62,0.0,0.0,0.0,5.66,0.0,0.0,13.77,0.0,0.0,1133.3699096679688,10,Hummel W.,1985
1443,60.95,0.0,19.62,0.0,0.0,0.0,5.66,0.0,0.0,13.77,0.0,0.0,1102.1782592773438,11,Hummel W.,1985
1444,60.95,0.0,19.62,0.0,0.0,0.0,5.66,0.0,0.0,13.77,0.0,0.0,1073.8061889648438,12,Hummel W.,1985
1445,65.63,0.0,17.3,0.0,0.0,0.0,7.05,0.0,0.0,10.02,0.0,0.0,1213.707373046875,8,Hummel W.,1985
1446,65.63,0.0,17.3,0.0,0.0,0.0,7.05,0.0,0.0,10.02,0.0,0.0,1170.3266967773438,9,Hummel W.,1985
1447,65.63,0.0,17.3,0.0,0.0,0.0,7.05,0.0,0.0,10.02,0.0,0.0,1133.0008911132813,10,Hummel W.,1985
1448,65.63,0.0,17.3,0.0,0.0,0.0,7.05,0.0,0.0,10.02,0.0,0.0,1100.54501953125,11,Hummel W.,1985
1449,65.63,0.0,17.3,0.0,0.0,0.0,7.05,0.0,0.0,10.02,0.0,0.0,1072.0643676757813,12,Hummel W.,1985
1450,73.03,0.0,13.46,0.0,0.0,0.0,10.97,0.0,0.0,2.54,0.0,0.0,1200.8623413085938,9,Hummel W.,1985
1451,73.03,0.0,13.46,0.0,0.0,0.0,10.97,0.0,0.0,2.54,0.0,0.0,1150.097021484375,10,Hummel W.,1985
1452,73.03,0.0,13.46,0.0,0.0,0.0,10.97,0.0,0.0,2.54,0.0,0.0,1108.25009765625,11,Hummel W.,1985
1453,73.03,0.0,13.46,0.0,0.0,0.0,10.97,0.0,0.0,2.54,0.0,0.0,1073.1611694335938,12,Hummel W.,1985
1454,75.21,0.0,12.22,0.0,0.0,0.0,12.57,0.0,0.0,0.0,0.0,0.0,1188.41708984375,10,Hummel W.,1985
1455,75.21,0.0,12.22,0.0,0.0,0.0,12.57,0.0,0.0,0.0,0.0,0.0,1137.022314453125,11,Hummel W.,1985
1456,75.21,0.0,12.22,0.0,0.0,0.0,12.57,0.0,0.0,0.0,0.0,0.0,1089.8890747070313,12,Hummel W.,1985
1457,77.24,0.0,0.12,0.0,0.0,0.0,11.69,0.08,0.0,10.87,0.0,0.0,1503.256201171875,2,Lakatos T.,1972
1458,77.24,0.0,0.12,0.0,0.0,0.0,11.69,0.08,0.0,10.87,0.0,0.0,1327.3783935546876,3,Lakatos T.,1972
1459,77.24,0.0,0.12,0.0,0.0,0.0,11.69,0.08,0.0,10.87,0.0,0.0,1205.9968017578124,4,Lakatos T.,1972
1460,77.24,0.0,0.12,0.0,0.0,0.0,11.69,0.08,0.0,10.87,0.0,0.0,1117.1804565429688,5,Lakatos T.,1972
1461,77.24,0.0,0.12,0.0,0.0,0.0,11.69,0.08,0.0,10.87,0.0,0.0,1049.37412109375,6,Lakatos T.,1972
1462,77.24,0.0,0.12,0.0,0.0,0.0,11.69,0.08,0.0,10.87,0.0,0.0,995.91123046875,7,Lakatos T.,1972
1463,77.24,0.0,0.12,0.0,0.0,0.0,11.69,0.08,0.0,10.87,0.0,0.0,952.67587890625,8,Lakatos T.,1972
1464,77.24,0.0,0.12,0.0,0.0,0.0,11.69,0.08,0.0,10.87,0.0,0.0,916.9895385742187,9,Lakatos T.,1972
1465,77.24,0.0,0.12,0.0,0.0,0.0,11.69,0.08,0.0,10.87,0.0,0.0,887.0337280273437,10,Lakatos T.,1972
1466,77.24,0.0,0.12,0.0,0.0,0.0,11.69,0.08,0.0,10.87,0.0,0.0,861.5307983398437,11,Lakatos T.,1972
1467,68.6,0.0,5.01,0.0,0.0,0.0,10.76,1.47,2.58,11.58,0.0,0.0,1540.31162109375,2,Lakatos T.,1972
1468,68.6,0.0,5.01,0.0,0.0,0.0,10.76,1.47,2.58,11.58,0.0,0.0,1365.5925048828126,3,Lakatos T.,1972
1469,68.6,0.0,5.01,0.0,0.0,0.0,10.76,1.47,2.58,11.58,0.0,0.0,1243.8368896484376,4,Lakatos T.,1972
1470,68.6,0.0,5.01,0.0,0.0,0.0,10.76,1.47,2.58,11.58,0.0,0.0,1154.1318725585938,5,Lakatos T.,1972
1471,68.6,0.0,5.01,0.0,0.0,0.0,10.76,1.47,2.58,11.58,0.0,0.0,1085.29404296875,6,Lakatos T.,1972
1472,68.6,0.0,5.01,0.0,0.0,0.0,10.76,1.47,2.58,11.58,0.0,0.0,1030.80087890625,7,Lakatos T.,1972
1473,68.6,0.0,5.01,0.0,0.0,0.0,10.76,1.47,2.58,11.58,0.0,0.0,986.591650390625,8,Lakatos T.,1972
1474,68.6,0.0,5.01,0.0,0.0,0.0,10.76,1.47,2.58,11.58,0.0,0.0,950.006201171875,9,Lakatos T.,1972
1475,68.6,0.0,5.01,0.0,0.0,0.0,10.76,1.47,2.58,11.58,0.0,0.0,919.2289794921875,10,Lakatos T.,1972
1476,68.6,0.0,5.01,0.0,0.0,0.0,10.76,1.47,2.58,11.58,0.0,0.0,892.97861328125,11,Lakatos T.,1972
1477,68.78,0.0,3.65,0.0,0.0,0.0,10.58,2.64,1.14,13.21,0.0,0.0,1486.03818359375,2,Lakatos T.,1972
1478,68.78,0.0,3.65,0.0,0.0,0.0,10.58,2.64,1.14,13.21,0.0,0.0,1322.217138671875,3,Lakatos T.,1972
1479,68.78,0.0,3.65,0.0,0.0,0.0,10.58,2.64,1.14,13.21,0.0,0.0,1208.1765502929688,4,Lakatos T.,1972
1480,68.78,0.0,3.65,0.0,0.0,0.0,10.58,2.64,1.14,13.21,0.0,0.0,1124.2189697265626,5,Lakatos T.,1972
1481,68.78,0.0,3.65,0.0,0.0,0.0,10.58,2.64,1.14,13.21,0.0,0.0,1059.8279174804688,6,Lakatos T.,1972
1482,68.78,0.0,3.65,0.0,0.0,0.0,10.58,2.64,1.14,13.21,0.0,0.0,1008.877294921875,7,Lakatos T.,1972
1483,68.78,0.0,3.65,0.0,0.0,0.0,10.58,2.64,1.14,13.21,0.0,0.0,967.5565551757812,8,Lakatos T.,1972
1484,68.78,0.0,3.65,0.0,0.0,0.0,10.58,2.64,1.14,13.21,0.0,0.0,933.3713134765625,9,Lakatos T.,1972
1485,68.78,0.0,3.65,0.0,0.0,0.0,10.58,2.64,1.14,13.21,0.0,0.0,904.62021484375,10,Lakatos T.,1972
1486,68.78,0.0,3.65,0.0,0.0,0.0,10.58,2.64,1.14,13.21,0.0,0.0,880.102880859375,11,Lakatos T.,1972
1487,68.8,0.0,2.42,0.0,0.0,0.0,10.82,4.1,3.3,10.56,0.0,0.0,1475.691748046875,2,Lakatos T.,1972
1488,68.8,0.0,2.42,0.0,0.0,0.0,10.82,4.1,3.3,10.56,0.0,0.0,1309.7482666015626,3,Lakatos T.,1972
1489,68.8,0.0,2.42,0.0,0.0,0.0,10.82,4.1,3.3,10.56,0.0,0.0,1193.080908203125,4,Lakatos T.,1972
1490,68.8,0.0,2.42,0.0,0.0,0.0,10.82,4.1,3.3,10.56,0.0,0.0,1106.5787109375,5,Lakatos T.,1972
1491,68.8,0.0,2.42,0.0,0.0,0.0,10.82,4.1,3.3,10.56,0.0,0.0,1039.8818725585938,6,Lakatos T.,1972
1492,68.8,0.0,2.42,0.0,0.0,0.0,10.82,4.1,3.3,10.56,0.0,0.0,986.8871826171875,7,Lakatos T.,1972
1493,68.8,0.0,2.42,0.0,0.0,0.0,10.82,4.1,3.3,10.56,0.0,0.0,943.7655395507812,8,Lakatos T.,1972
1494,68.8,0.0,2.42,0.0,0.0,0.0,10.82,4.1,3.3,10.56,0.0,0.0,907.9929565429687,9,Lakatos T.,1972
1495,68.8,0.0,2.42,0.0,0.0,0.0,10.82,4.1,3.3,10.56,0.0,0.0,877.8382934570312,10,Lakatos T.,1972
1496,68.8,0.0,2.42,0.0,0.0,0.0,10.82,4.1,3.3,10.56,0.0,0.0,852.0744995117187,11,Lakatos T.,1972
1497,68.48,0.0,1.36,0.0,0.0,0.0,10.48,5.43,1.92,12.33,0.0,0.0,1429.0065673828126,2,Lakatos T.,1972
1498,68.48,0.0,1.36,0.0,0.0,0.0,10.48,5.43,1.92,12.33,0.0,0.0,1273.4953369140624,3,Lakatos T.,1972
1499,68.48,0.0,1.36,0.0,0.0,0.0,10.48,5.43,1.92,12.33,0.0,0.0,1164.0029663085938,4,Lakatos T.,1972
1500,68.48,0.0,1.36,0.0,0.0,0.0,10.48,5.43,1.92,12.33,0.0,0.0,1082.7355102539063,5,Lakatos T.,1972
1501,68.48,0.0,1.36,0.0,0.0,0.0,10.48,5.43,1.92,12.33,0.0,0.0,1020.0253051757812,6,Lakatos T.,1972
1502,68.48,0.0,1.36,0.0,0.0,0.0,10.48,5.43,1.92,12.33,0.0,0.0,970.1673950195312,7,Lakatos T.,1972
1503,68.48,0.0,1.36,0.0,0.0,0.0,10.48,5.43,1.92,12.33,0.0,0.0,929.577978515625,8,Lakatos T.,1972
1504,68.48,0.0,1.36,0.0,0.0,0.0,10.48,5.43,1.92,12.33,0.0,0.0,895.8923706054687,9,Lakatos T.,1972
1505,68.48,0.0,1.36,0.0,0.0,0.0,10.48,5.43,1.92,12.33,0.0,0.0,867.4872192382812,10,Lakatos T.,1972
1506,68.48,0.0,1.36,0.0,0.0,0.0,10.48,5.43,1.92,12.33,0.0,0.0,843.2111572265625,11,Lakatos T.,1972
1507,68.96,0.0,2.41,0.0,0.0,0.0,11.54,0.01,2.76,14.31,0.0,0.0,1474.67392578125,2,Lakatos T.,1972
1508,68.96,0.0,2.41,0.0,0.0,0.0,11.54,0.01,2.76,14.31,0.0,0.0,1317.53232421875,3,Lakatos T.,1972
1509,68.96,0.0,2.41,0.0,0.0,0.0,11.54,0.01,2.76,14.31,0.0,0.0,1207.3450073242188,4,Lakatos T.,1972
1510,68.96,0.0,2.41,0.0,0.0,0.0,11.54,0.01,2.76,14.31,0.0,0.0,1125.8024047851563,5,Lakatos T.,1972
1511,68.96,0.0,2.41,0.0,0.0,0.0,11.54,0.01,2.76,14.31,0.0,0.0,1063.0195678710938,6,Lakatos T.,1972
1512,68.96,0.0,2.41,0.0,0.0,0.0,11.54,0.01,2.76,14.31,0.0,0.0,1013.1904052734375,7,Lakatos T.,1972
1513,68.96,0.0,2.41,0.0,0.0,0.0,11.54,0.01,2.76,14.31,0.0,0.0,972.6809448242187,8,Lakatos T.,1972
1514,68.96,0.0,2.41,0.0,0.0,0.0,11.54,0.01,2.76,14.31,0.0,0.0,939.1000732421875,9,Lakatos T.,1972
1515,68.96,0.0,2.41,0.0,0.0,0.0,11.54,0.01,2.76,14.31,0.0,0.0,910.8102783203125,10,Lakatos T.,1972
1516,68.96,0.0,2.41,0.0,0.0,0.0,11.54,0.01,2.76,14.31,0.0,0.0,886.6523803710937,11,Lakatos T.,1972
1517,72.58,0.0,1.32,0.0,0.0,0.0,12.26,1.68,1.17,10.99,0.0,0.0,1479.1388916015626,2,Lakatos T.,1972
1518,72.58,0.0,1.32,0.0,0.0,0.0,12.26,1.68,1.17,10.99,0.0,0.0,1308.6542724609376,3,Lakatos T.,1972
1519,72.58,0.0,1.32,0.0,0.0,0.0,12.26,1.68,1.17,10.99,0.0,0.0,1190.2241577148438,4,Lakatos T.,1972
1520,72.58,0.0,1.32,0.0,0.0,0.0,12.26,1.68,1.17,10.99,0.0,0.0,1103.1652587890626,5,Lakatos T.,1972
1521,72.58,0.0,1.32,0.0,0.0,0.0,12.26,1.68,1.17,10.99,0.0,0.0,1036.4704956054688,6,Lakatos T.,1972
1522,72.58,0.0,1.32,0.0,0.0,0.0,12.26,1.68,1.17,10.99,0.0,0.0,983.7428344726562,7,Lakatos T.,1972
1523,72.58,0.0,1.32,0.0,0.0,0.0,12.26,1.68,1.17,10.99,0.0,0.0,941.0107177734375,8,Lakatos T.,1972
1524,72.58,0.0,1.32,0.0,0.0,0.0,12.26,1.68,1.17,10.99,0.0,0.0,905.6779541015625,9,Lakatos T.,1972
1525,72.58,0.0,1.32,0.0,0.0,0.0,12.26,1.68,1.17,10.99,0.0,0.0,875.9758056640625,10,Lakatos T.,1972
1526,72.58,0.0,1.32,0.0,0.0,0.0,12.26,1.68,1.17,10.99,0.0,0.0,850.6576904296875,11,Lakatos T.,1972
1527,69.2,0.0,0.21,0.0,0.0,0.0,11.76,2.84,3.24,12.75,0.0,0.0,1412.5822509765626,2,Lakatos T.,1972
1528,69.2,0.0,0.21,0.0,0.0,0.0,11.76,2.84,3.24,12.75,0.0,0.0,1259.570654296875,3,Lakatos T.,1972
1529,69.2,0.0,0.21,0.0,0.0,0.0,11.76,2.84,3.24,12.75,0.0,0.0,1152.5870727539063,4,Lakatos T.,1972
1530,69.2,0.0,0.21,0.0,0.0,0.0,11.76,2.84,3.24,12.75,0.0,0.0,1073.5780395507813,5,Lakatos T.,1972
1531,69.2,0.0,0.21,0.0,0.0,0.0,11.76,2.84,3.24,12.75,0.0,0.0,1012.8398803710937,6,Lakatos T.,1972
1532,69.2,0.0,0.21,0.0,0.0,0.0,11.76,2.84,3.24,12.75,0.0,0.0,964.691748046875,7,Lakatos T.,1972
1533,69.2,0.0,0.21,0.0,0.0,0.0,11.76,2.84,3.24,12.75,0.0,0.0,925.5867065429687,8,Lakatos T.,1972
1534,69.2,0.0,0.21,0.0,0.0,0.0,11.76,2.84,3.24,12.75,0.0,0.0,893.1957763671875,9,Lakatos T.,1972
1535,69.2,0.0,0.21,0.0,0.0,0.0,11.76,2.84,3.24,12.75,0.0,0.0,865.9264282226562,10,Lakatos T.,1972
1536,69.2,0.0,0.21,0.0,0.0,0.0,11.76,2.84,3.24,12.75,0.0,0.0,842.6530517578125,11,Lakatos T.,1972
1537,69.2,0.0,0.21,0.0,0.0,0.0,11.76,2.84,3.24,12.75,0.0,0.0,822.5572265625,12,Lakatos T.,1972
1538,68.72,0.0,4.39,0.0,0.0,0.0,11.45,4.04,1.86,9.54,0.0,0.0,1503.556005859375,2,Lakatos T.,1972
1539,68.72,0.0,4.39,0.0,0.0,0.0,11.45,4.04,1.86,9.54,0.0,0.0,1328.2978271484376,3,Lakatos T.,1972
1540,68.72,0.0,4.39,0.0,0.0,0.0,11.45,4.04,1.86,9.54,0.0,0.0,1206.1540893554688,4,Lakatos T.,1972
1541,68.72,0.0,4.39,0.0,0.0,0.0,11.45,4.04,1.86,9.54,0.0,0.0,1116.1564697265626,5,Lakatos T.,1972
1542,68.72,0.0,4.39,0.0,0.0,0.0,11.45,4.04,1.86,9.54,0.0,0.0,1047.0903076171876,6,Lakatos T.,1972
1543,68.72,0.0,4.39,0.0,0.0,0.0,11.45,4.04,1.86,9.54,0.0,0.0,992.4140380859375,7,Lakatos T.,1972
1544,68.72,0.0,4.39,0.0,0.0,0.0,11.45,4.04,1.86,9.54,0.0,0.0,948.0547241210937,8,Lakatos T.,1972
1545,68.72,0.0,4.39,0.0,0.0,0.0,11.45,4.04,1.86,9.54,0.0,0.0,911.344091796875,9,Lakatos T.,1972
1546,68.72,0.0,4.39,0.0,0.0,0.0,11.45,4.04,1.86,9.54,0.0,0.0,880.4608520507812,10,Lakatos T.,1972
1547,68.72,0.0,4.39,0.0,0.0,0.0,11.45,4.04,1.86,9.54,0.0,0.0,854.119482421875,11,Lakatos T.,1972
1548,61.33,0.0,2.98,0.0,0.0,0.0,10.33,5.06,10.15,10.15,0.0,0.0,1451.79208984375,2,Lakatos T.,1972
1549,61.33,0.0,2.98,0.0,0.0,0.0,10.33,5.06,10.15,10.15,0.0,0.0,1286.8374389648438,3,Lakatos T.,1972
1550,61.33,0.0,2.98,0.0,0.0,0.0,10.33,5.06,10.15,10.15,0.0,0.0,1172.4880737304688,4,Lakatos T.,1972
1551,61.33,0.0,2.98,0.0,0.0,0.0,10.33,5.06,10.15,10.15,0.0,0.0,1088.5536865234376,5,Lakatos T.,1972
1552,61.33,0.0,2.98,0.0,0.0,0.0,10.33,5.06,10.15,10.15,0.0,0.0,1024.3239501953126,6,Lakatos T.,1972
1553,61.33,0.0,2.98,0.0,0.0,0.0,10.33,5.06,10.15,10.15,0.0,0.0,973.5888427734375,7,Lakatos T.,1972
1554,61.33,0.0,2.98,0.0,0.0,0.0,10.33,5.06,10.15,10.15,0.0,0.0,932.4999145507812,8,Lakatos T.,1972
1555,61.33,0.0,2.98,0.0,0.0,0.0,10.33,5.06,10.15,10.15,0.0,0.0,898.5448974609375,9,Lakatos T.,1972
1556,61.33,0.0,2.98,0.0,0.0,0.0,10.33,5.06,10.15,10.15,0.0,0.0,870.0143188476562,10,Lakatos T.,1972
1557,61.33,0.0,2.98,0.0,0.0,0.0,10.33,5.06,10.15,10.15,0.0,0.0,845.704443359375,11,Lakatos T.,1972
1558,69.05,0.0,4.41,0.0,0.0,0.0,12.64,0.02,0.98,12.9,0.0,0.0,1507.741552734375,2,Lakatos T.,1972
1559,69.05,0.0,4.41,0.0,0.0,0.0,12.64,0.02,0.98,12.9,0.0,0.0,1337.9960693359376,3,Lakatos T.,1972
1560,69.05,0.0,4.41,0.0,0.0,0.0,12.64,0.02,0.98,12.9,0.0,0.0,1221.3872436523438,4,Lakatos T.,1972
1561,69.05,0.0,4.41,0.0,0.0,0.0,12.64,0.02,0.98,12.9,0.0,0.0,1136.3410400390626,5,Lakatos T.,1972
1562,69.05,0.0,4.41,0.0,0.0,0.0,12.64,0.02,0.98,12.9,0.0,0.0,1071.57041015625,6,Lakatos T.,1972
1563,69.05,0.0,4.41,0.0,0.0,0.0,12.64,0.02,0.98,12.9,0.0,0.0,1020.5968994140625,7,Lakatos T.,1972
1564,69.05,0.0,4.41,0.0,0.0,0.0,12.64,0.02,0.98,12.9,0.0,0.0,979.436376953125,8,Lakatos T.,1972
1565,69.05,0.0,4.41,0.0,0.0,0.0,12.64,0.02,0.98,12.9,0.0,0.0,945.5038818359375,9,Lakatos T.,1972
1566,69.05,0.0,4.41,0.0,0.0,0.0,12.64,0.02,0.98,12.9,0.0,0.0,917.0492919921875,10,Lakatos T.,1972
1567,69.05,0.0,4.41,0.0,0.0,0.0,12.64,0.02,0.98,12.9,0.0,0.0,892.845068359375,11,Lakatos T.,1972
1568,69.66,0.0,3.23,0.0,0.0,0.0,12.5,1.5,3.5,9.61,0.0,0.0,1500.539404296875,2,Lakatos T.,1972
1569,69.66,0.0,3.23,0.0,0.0,0.0,12.5,1.5,3.5,9.61,0.0,0.0,1329.1445068359376,3,Lakatos T.,1972
1570,69.66,0.0,3.23,0.0,0.0,0.0,12.5,1.5,3.5,9.61,0.0,0.0,1209.0241455078124,4,Lakatos T.,1972
1571,69.66,0.0,3.23,0.0,0.0,0.0,12.5,1.5,3.5,9.61,0.0,0.0,1120.16318359375,5,Lakatos T.,1972
1572,69.66,0.0,3.23,0.0,0.0,0.0,12.5,1.5,3.5,9.61,0.0,0.0,1051.764501953125,6,Lakatos T.,1972
1573,69.66,0.0,3.23,0.0,0.0,0.0,12.5,1.5,3.5,9.61,0.0,0.0,997.4899047851562,7,Lakatos T.,1972
1574,69.66,0.0,3.23,0.0,0.0,0.0,12.5,1.5,3.5,9.61,0.0,0.0,953.3739379882812,8,Lakatos T.,1972
1575,69.66,0.0,3.23,0.0,0.0,0.0,12.5,1.5,3.5,9.61,0.0,0.0,916.8086303710937,9,Lakatos T.,1972
1576,69.66,0.0,3.23,0.0,0.0,0.0,12.5,1.5,3.5,9.61,0.0,0.0,886.0082763671875,10,Lakatos T.,1972
1577,69.66,0.0,3.23,0.0,0.0,0.0,12.5,1.5,3.5,9.61,0.0,0.0,859.7091430664062,11,Lakatos T.,1972
1578,69.01,0.0,2.03,0.0,0.0,0.0,12.64,2.81,1.83,11.68,0.0,0.0,1442.1464599609376,2,Lakatos T.,1972
1579,69.01,0.0,2.03,0.0,0.0,0.0,12.64,2.81,1.83,11.68,0.0,0.0,1279.9424194335938,3,Lakatos T.,1972
1580,69.01,0.0,2.03,0.0,0.0,0.0,12.64,2.81,1.83,11.68,0.0,0.0,1167.7361206054688,4,Lakatos T.,1972
1581,69.01,0.0,2.03,0.0,0.0,0.0,12.64,2.81,1.83,11.68,0.0,0.0,1085.4975952148438,5,Lakatos T.,1972
1582,69.01,0.0,2.03,0.0,0.0,0.0,12.64,2.81,1.83,11.68,0.0,0.0,1022.6356567382812,6,Lakatos T.,1972
1583,69.01,0.0,2.03,0.0,0.0,0.0,12.64,2.81,1.83,11.68,0.0,0.0,973.0239624023437,7,Lakatos T.,1972
1584,69.01,0.0,2.03,0.0,0.0,0.0,12.64,2.81,1.83,11.68,0.0,0.0,932.8724731445312,8,Lakatos T.,1972
1585,69.01,0.0,2.03,0.0,0.0,0.0,12.64,2.81,1.83,11.68,0.0,0.0,899.7108520507812,9,Lakatos T.,1972
1586,69.01,0.0,2.03,0.0,0.0,0.0,12.64,2.81,1.83,11.68,0.0,0.0,871.8600219726562,10,Lakatos T.,1972
1587,69.01,0.0,2.03,0.0,0.0,0.0,12.64,2.81,1.83,11.68,0.0,0.0,848.13876953125,11,Lakatos T.,1972
1588,69.01,0.0,2.03,0.0,0.0,0.0,12.64,2.81,1.83,11.68,0.0,0.0,827.6919921875,12,Lakatos T.,1972
1589,68.57,0.0,1.37,0.0,0.0,0.0,12.46,4.26,0.0,13.34,0.0,0.0,1407.95859375,2,Lakatos T.,1972
1590,68.57,0.0,1.37,0.0,0.0,0.0,12.46,4.26,0.0,13.34,0.0,0.0,1254.517919921875,3,Lakatos T.,1972
1591,68.57,0.0,1.37,0.0,0.0,0.0,12.46,4.26,0.0,13.34,0.0,0.0,1147.9867919921876,4,Lakatos T.,1972
1592,68.57,0.0,1.37,0.0,0.0,0.0,12.46,4.26,0.0,13.34,0.0,0.0,1069.7057861328126,5,Lakatos T.,1972
1593,68.57,0.0,1.37,0.0,0.0,0.0,12.46,4.26,0.0,13.34,0.0,0.0,1009.7533325195312,6,Lakatos T.,1972
1594,68.57,0.0,1.37,0.0,0.0,0.0,12.46,4.26,0.0,13.34,0.0,0.0,962.3669189453125,7,Lakatos T.,1972
1595,68.57,0.0,1.37,0.0,0.0,0.0,12.46,4.26,0.0,13.34,0.0,0.0,923.970556640625,8,Lakatos T.,1972
1596,68.57,0.0,1.37,0.0,0.0,0.0,12.46,4.26,0.0,13.34,0.0,0.0,892.2275146484375,9,Lakatos T.,1972
1597,68.57,0.0,1.37,0.0,0.0,0.0,12.46,4.26,0.0,13.34,0.0,0.0,865.5463623046875,10,Lakatos T.,1972
1598,68.57,0.0,1.37,0.0,0.0,0.0,12.46,4.26,0.0,13.34,0.0,0.0,842.80576171875,11,Lakatos T.,1972
1599,68.57,0.0,1.37,0.0,0.0,0.0,12.46,4.26,0.0,13.34,0.0,0.0,823.1926635742187,12,Lakatos T.,1972
1600,68.61,0.0,0.0,0.0,0.0,0.0,12.58,5.69,2.57,10.55,0.0,0.0,1395.1781982421876,2,Lakatos T.,1972
1601,68.61,0.0,0.0,0.0,0.0,0.0,12.58,5.69,2.57,10.55,0.0,0.0,1239.60361328125,3,Lakatos T.,1972
1602,68.61,0.0,0.0,0.0,0.0,0.0,12.58,5.69,2.57,10.55,0.0,0.0,1130.7859252929688,4,Lakatos T.,1972
1603,68.61,0.0,0.0,0.0,0.0,0.0,12.58,5.69,2.57,10.55,0.0,0.0,1050.4001831054688,5,Lakatos T.,1972
1604,68.61,0.0,0.0,0.0,0.0,0.0,12.58,5.69,2.57,10.55,0.0,0.0,988.5908569335937,6,Lakatos T.,1972
1605,68.61,0.0,0.0,0.0,0.0,0.0,12.58,5.69,2.57,10.55,0.0,0.0,939.5856079101562,7,Lakatos T.,1972
1606,68.61,0.0,0.0,0.0,0.0,0.0,12.58,5.69,2.57,10.55,0.0,0.0,899.7792114257812,8,Lakatos T.,1972
1607,68.61,0.0,0.0,0.0,0.0,0.0,12.58,5.69,2.57,10.55,0.0,0.0,866.8038696289062,9,Lakatos T.,1972
1608,68.61,0.0,0.0,0.0,0.0,0.0,12.58,5.69,2.57,10.55,0.0,0.0,839.04013671875,10,Lakatos T.,1972
1609,68.61,0.0,0.0,0.0,0.0,0.0,12.58,5.69,2.57,10.55,0.0,0.0,815.3429321289062,11,Lakatos T.,1972
1610,68.61,0.0,0.0,0.0,0.0,0.0,12.58,5.69,2.57,10.55,0.0,0.0,794.8798583984375,12,Lakatos T.,1972
1611,69.79,0.0,1.31,0.0,0.0,0.0,13.65,0.03,3.36,11.86,0.0,0.0,1446.289404296875,2,Lakatos T.,1972
1612,69.79,0.0,1.31,0.0,0.0,0.0,13.65,0.03,3.36,11.86,0.0,0.0,1288.0343383789063,3,Lakatos T.,1972
1613,69.79,0.0,1.31,0.0,0.0,0.0,13.65,0.03,3.36,11.86,0.0,0.0,1176.991552734375,4,Lakatos T.,1972
1614,69.79,0.0,1.31,0.0,0.0,0.0,13.65,0.03,3.36,11.86,0.0,0.0,1094.7760375976563,5,Lakatos T.,1972
1615,69.79,0.0,1.31,0.0,0.0,0.0,13.65,0.03,3.36,11.86,0.0,0.0,1031.452001953125,6,Lakatos T.,1972
1616,69.79,0.0,1.31,0.0,0.0,0.0,13.65,0.03,3.36,11.86,0.0,0.0,981.1791137695312,7,Lakatos T.,1972
1617,69.79,0.0,1.31,0.0,0.0,0.0,13.65,0.03,3.36,11.86,0.0,0.0,940.2995361328125,8,Lakatos T.,1972
1618,69.79,0.0,1.31,0.0,0.0,0.0,13.65,0.03,3.36,11.86,0.0,0.0,906.4055541992187,9,Lakatos T.,1972
1619,69.79,0.0,1.31,0.0,0.0,0.0,13.65,0.03,3.36,11.86,0.0,0.0,877.847509765625,10,Lakatos T.,1972
1620,69.79,0.0,1.31,0.0,0.0,0.0,13.65,0.03,3.36,11.86,0.0,0.0,853.4573120117187,11,Lakatos T.,1972
1621,69.38,0.0,0.1,0.0,0.0,0.0,13.44,1.57,1.63,13.88,0.0,0.0,1407.152685546875,2,Lakatos T.,1972
1622,69.38,0.0,0.1,0.0,0.0,0.0,13.44,1.57,1.63,13.88,0.0,0.0,1256.8471435546876,3,Lakatos T.,1972
1623,69.38,0.0,0.1,0.0,0.0,0.0,13.44,1.57,1.63,13.88,0.0,0.0,1151.8303588867188,4,Lakatos T.,1972
1624,69.38,0.0,0.1,0.0,0.0,0.0,13.44,1.57,1.63,13.88,0.0,0.0,1074.313330078125,5,Lakatos T.,1972
1625,69.38,0.0,0.1,0.0,0.0,0.0,13.44,1.57,1.63,13.88,0.0,0.0,1014.744970703125,6,Lakatos T.,1972
1626,69.38,0.0,0.1,0.0,0.0,0.0,13.44,1.57,1.63,13.88,0.0,0.0,967.53818359375,7,Lakatos T.,1972
1627,69.38,0.0,0.1,0.0,0.0,0.0,13.44,1.57,1.63,13.88,0.0,0.0,929.2068237304687,8,Lakatos T.,1972
1628,69.38,0.0,0.1,0.0,0.0,0.0,13.44,1.57,1.63,13.88,0.0,0.0,897.46298828125,9,Lakatos T.,1972
1629,69.38,0.0,0.1,0.0,0.0,0.0,13.44,1.57,1.63,13.88,0.0,0.0,870.7427734375,10,Lakatos T.,1972
1630,69.38,0.0,0.1,0.0,0.0,0.0,13.44,1.57,1.63,13.88,0.0,0.0,847.9411987304687,11,Lakatos T.,1972
1631,69.38,0.0,0.1,0.0,0.0,0.0,13.44,1.57,1.63,13.88,0.0,0.0,828.2550415039062,12,Lakatos T.,1972
1632,68.46,0.0,4.42,0.0,0.0,0.0,13.63,2.93,0.0,10.56,0.0,0.0,1475.1640380859376,2,Lakatos T.,1972
1633,68.46,0.0,4.42,0.0,0.0,0.0,13.63,2.93,0.0,10.56,0.0,0.0,1301.820166015625,3,Lakatos T.,1972
1634,68.46,0.0,4.42,0.0,0.0,0.0,13.63,2.93,0.0,10.56,0.0,0.0,1183.7013305664063,4,Lakatos T.,1972
1635,68.46,0.0,4.42,0.0,0.0,0.0,13.63,2.93,0.0,10.56,0.0,0.0,1098.0428833007813,5,Lakatos T.,1972
1636,68.46,0.0,4.42,0.0,0.0,0.0,13.63,2.93,0.0,10.56,0.0,0.0,1033.0806030273438,6,Lakatos T.,1972
1637,68.46,0.0,4.42,0.0,0.0,0.0,13.63,2.93,0.0,10.56,0.0,0.0,982.1222290039062,7,Lakatos T.,1972
1638,68.46,0.0,4.42,0.0,0.0,0.0,13.63,2.93,0.0,10.56,0.0,0.0,941.0801147460937,8,Lakatos T.,1972
1639,68.46,0.0,4.42,0.0,0.0,0.0,13.63,2.93,0.0,10.56,0.0,0.0,907.31650390625,9,Lakatos T.,1972
1640,68.46,0.0,4.42,0.0,0.0,0.0,13.63,2.93,0.0,10.56,0.0,0.0,879.05283203125,10,Lakatos T.,1972
1641,68.46,0.0,4.42,0.0,0.0,0.0,13.63,2.93,0.0,10.56,0.0,0.0,855.046484375,11,Lakatos T.,1972
1642,68.46,0.0,4.42,0.0,0.0,0.0,13.63,2.93,0.0,10.56,0.0,0.0,834.4028686523437,12,Lakatos T.,1972
1643,65.67,0.0,3.11,0.0,0.0,0.0,12.78,4.11,2.65,11.68,0.0,0.0,1429.3541015625,2,Lakatos T.,1972
1644,65.67,0.0,3.11,0.0,0.0,0.0,12.78,4.11,2.65,11.68,0.0,0.0,1271.34287109375,3,Lakatos T.,1972
1645,65.67,0.0,3.11,0.0,0.0,0.0,12.78,4.11,2.65,11.68,0.0,0.0,1161.302099609375,4,Lakatos T.,1972
1646,65.67,0.0,3.11,0.0,0.0,0.0,12.78,4.11,2.65,11.68,0.0,0.0,1080.2657836914063,5,Lakatos T.,1972
1647,65.67,0.0,3.11,0.0,0.0,0.0,12.78,4.11,2.65,11.68,0.0,0.0,1018.1017822265625,6,Lakatos T.,1972
1648,65.67,0.0,3.11,0.0,0.0,0.0,12.78,4.11,2.65,11.68,0.0,0.0,968.9050048828125,7,Lakatos T.,1972
1649,65.67,0.0,3.11,0.0,0.0,0.0,12.78,4.11,2.65,11.68,0.0,0.0,929.0012573242187,8,Lakatos T.,1972
1650,65.67,0.0,3.11,0.0,0.0,0.0,12.78,4.11,2.65,11.68,0.0,0.0,895.984716796875,9,Lakatos T.,1972
1651,65.67,0.0,3.11,0.0,0.0,0.0,12.78,4.11,2.65,11.68,0.0,0.0,868.21396484375,10,Lakatos T.,1972
1652,65.67,0.0,3.11,0.0,0.0,0.0,12.78,4.11,2.65,11.68,0.0,0.0,844.5307983398437,11,Lakatos T.,1972
1653,65.67,0.0,3.11,0.0,0.0,0.0,12.78,4.11,2.65,11.68,0.0,0.0,824.094580078125,12,Lakatos T.,1972
1654,68.14,0.0,2.2,0.0,0.0,0.0,13.56,5.44,1.1,9.56,0.0,0.0,1423.3752197265626,2,Lakatos T.,1972
1655,68.14,0.0,2.2,0.0,0.0,0.0,13.56,5.44,1.1,9.56,0.0,0.0,1259.666845703125,3,Lakatos T.,1972
1656,68.14,0.0,2.2,0.0,0.0,0.0,13.56,5.44,1.1,9.56,0.0,0.0,1146.15341796875,4,Lakatos T.,1972
1657,68.14,0.0,2.2,0.0,0.0,0.0,13.56,5.44,1.1,9.56,0.0,0.0,1062.8180908203126,5,Lakatos T.,1972
1658,68.14,0.0,2.2,0.0,0.0,0.0,13.56,5.44,1.1,9.56,0.0,0.0,999.0383666992187,6,Lakatos T.,1972
1659,68.14,0.0,2.2,0.0,0.0,0.0,13.56,5.44,1.1,9.56,0.0,0.0,948.653662109375,7,Lakatos T.,1972
