Repository: charlesll/gpvisc

# GPVisc
=========
GPVisc is a Python module containing a Gaussian Process - Artificial Neural Network of melt viscosity.

- **Documentation:** http://charlesll.github.io/gpvisc/html/index.html
- **Examples:** https://github.com/charlesll/gpvisc/tree/master/examples
- **Web app** https://gpvisc.streamlit.app/
- **Source code:** https://github.com/charlesll/gpvisc/tree/master/src/gpvisc
- **License:** https://github.com/charlesll/gpvisc/tree/master/LICENSE.txt
- **Contributing:** https://github.com/charlesll/gpvisc/blob/master/CONTRIBUTING.md
- **Bug reports:** https://github.com/charlesll/gpvisc/issues
- **Contact:** lelosq@ipgp.fr

See the documentation for more information.

File: examples/additional_data/FULL_SCIGLASS.csv (part 5 of 35)
,sio2,tio2,al2o3,feo,fe2o3,mno,na2o,k2o,mgo,cao,p2o5,h2o,T,viscosity,Author,Year
1660,68.14,0.0,2.2,0.0,0.0,0.0,13.56,5.44,1.1,9.56,0.0,0.0,907.8451904296875,8,Lakatos T.,1972
1661,68.14,0.0,2.2,0.0,0.0,0.0,13.56,5.44,1.1,9.56,0.0,0.0,874.1197265625,9,Lakatos T.,1972
1662,68.14,0.0,2.2,0.0,0.0,0.0,13.56,5.44,1.1,9.56,0.0,0.0,845.7804321289062,10,Lakatos T.,1972
1663,68.14,0.0,2.2,0.0,0.0,0.0,13.56,5.44,1.1,9.56,0.0,0.0,821.6324829101562,11,Lakatos T.,1972
1664,69.14,0.0,3.26,0.0,0.0,0.0,15.07,0.01,1.89,10.63,0.0,0.0,1474.7912353515626,2,Lakatos T.,1972
1665,69.14,0.0,3.26,0.0,0.0,0.0,15.07,0.01,1.89,10.63,0.0,0.0,1306.38583984375,3,Lakatos T.,1972
1666,69.14,0.0,3.26,0.0,0.0,0.0,15.07,0.01,1.89,10.63,0.0,0.0,1190.279150390625,4,Lakatos T.,1972
1667,69.14,0.0,3.26,0.0,0.0,0.0,15.07,0.01,1.89,10.63,0.0,0.0,1105.3833984375,5,Lakatos T.,1972
1668,69.14,0.0,3.26,0.0,0.0,0.0,15.07,0.01,1.89,10.63,0.0,0.0,1040.6048950195313,6,Lakatos T.,1972
1669,69.14,0.0,3.26,0.0,0.0,0.0,15.07,0.01,1.89,10.63,0.0,0.0,989.550390625,7,Lakatos T.,1972
1670,69.14,0.0,3.26,0.0,0.0,0.0,15.07,0.01,1.89,10.63,0.0,0.0,948.2764038085937,8,Lakatos T.,1972
1671,69.14,0.0,3.26,0.0,0.0,0.0,15.07,0.01,1.89,10.63,0.0,0.0,914.2179931640625,9,Lakatos T.,1972
1672,69.14,0.0,3.26,0.0,0.0,0.0,15.07,0.01,1.89,10.63,0.0,0.0,885.6352294921875,10,Lakatos T.,1972
1673,69.14,0.0,3.26,0.0,0.0,0.0,15.07,0.01,1.89,10.63,0.0,0.0,861.30576171875,11,Lakatos T.,1972
1674,69.02,0.0,2.51,0.0,0.0,0.0,14.51,1.57,0.0,12.39,0.0,0.0,1434.2939208984376,2,Lakatos T.,1972
1675,69.02,0.0,2.51,0.0,0.0,0.0,14.51,1.57,0.0,12.39,0.0,0.0,1274.4975341796876,3,Lakatos T.,1972
1676,69.02,0.0,2.51,0.0,0.0,0.0,14.51,1.57,0.0,12.39,0.0,0.0,1163.9657348632813,4,Lakatos T.,1972
1677,69.02,0.0,2.51,0.0,0.0,0.0,14.51,1.57,0.0,12.39,0.0,0.0,1082.9592041015626,5,Lakatos T.,1972
1678,69.02,0.0,2.51,0.0,0.0,0.0,14.51,1.57,0.0,12.39,0.0,0.0,1021.0416625976562,6,Lakatos T.,1972
1679,69.02,0.0,2.51,0.0,0.0,0.0,14.51,1.57,0.0,12.39,0.0,0.0,972.17685546875,7,Lakatos T.,1972
1680,69.02,0.0,2.51,0.0,0.0,0.0,14.51,1.57,0.0,12.39,0.0,0.0,932.63095703125,8,Lakatos T.,1972
1681,69.02,0.0,2.51,0.0,0.0,0.0,14.51,1.57,0.0,12.39,0.0,0.0,899.9702514648437,9,Lakatos T.,1972
1682,69.02,0.0,2.51,0.0,0.0,0.0,14.51,1.57,0.0,12.39,0.0,0.0,872.5405639648437,10,Lakatos T.,1972
1683,69.02,0.0,2.51,0.0,0.0,0.0,14.51,1.57,0.0,12.39,0.0,0.0,849.1783813476562,11,Lakatos T.,1972
1684,69.02,0.0,2.51,0.0,0.0,0.0,14.51,1.57,0.0,12.39,0.0,0.0,829.041357421875,12,Lakatos T.,1972
1685,68.68,0.0,0.23,0.0,0.0,0.0,14.52,4.18,0.82,11.57,0.0,0.0,1375.01279296875,2,Lakatos T.,1972
1686,68.68,0.0,0.23,0.0,0.0,0.0,14.52,4.18,0.82,11.57,0.0,0.0,1223.3443969726563,3,Lakatos T.,1972
1687,68.68,0.0,0.23,0.0,0.0,0.0,14.52,4.18,0.82,11.57,0.0,0.0,1117.9512084960938,4,Lakatos T.,1972
1688,68.68,0.0,0.23,0.0,0.0,0.0,14.52,4.18,0.82,11.57,0.0,0.0,1040.4579833984376,5,Lakatos T.,1972
1689,68.68,0.0,0.23,0.0,0.0,0.0,14.52,4.18,0.82,11.57,0.0,0.0,981.08115234375,6,Lakatos T.,1972
1690,68.68,0.0,0.23,0.0,0.0,0.0,14.52,4.18,0.82,11.57,0.0,0.0,934.1326049804687,7,Lakatos T.,1972
1691,68.68,0.0,0.23,0.0,0.0,0.0,14.52,4.18,0.82,11.57,0.0,0.0,896.0799926757812,8,Lakatos T.,1972
1692,68.68,0.0,0.23,0.0,0.0,0.0,14.52,4.18,0.82,11.57,0.0,0.0,864.6137451171875,9,Lakatos T.,1972
1693,68.68,0.0,0.23,0.0,0.0,0.0,14.52,4.18,0.82,11.57,0.0,0.0,838.1599487304687,10,Lakatos T.,1972
1694,68.68,0.0,0.23,0.0,0.0,0.0,14.52,4.18,0.82,11.57,0.0,0.0,815.6093505859375,11,Lakatos T.,1972
1695,68.68,0.0,0.23,0.0,0.0,0.0,14.52,4.18,0.82,11.57,0.0,0.0,796.1573852539062,12,Lakatos T.,1972
1696,62.13,0.0,4.14,0.0,0.0,0.0,13.31,5.06,3.08,12.28,0.0,0.0,1404.580908203125,2,Lakatos T.,1972
1697,62.13,0.0,4.14,0.0,0.0,0.0,13.31,5.06,3.08,12.28,0.0,0.0,1253.1282104492188,3,Lakatos T.,1972
1698,62.13,0.0,4.14,0.0,0.0,0.0,13.31,5.06,3.08,12.28,0.0,0.0,1146.9872192382813,4,Lakatos T.,1972
1699,62.13,0.0,4.14,0.0,0.0,0.0,13.31,5.06,3.08,12.28,0.0,0.0,1068.4695190429688,5,Lakatos T.,1972
1700,62.13,0.0,4.14,0.0,0.0,0.0,13.31,5.06,3.08,12.28,0.0,0.0,1008.0331176757812,6,Lakatos T.,1972
1701,62.13,0.0,4.14,0.0,0.0,0.0,13.31,5.06,3.08,12.28,0.0,0.0,960.0773071289062,7,Lakatos T.,1972
1702,62.13,0.0,4.14,0.0,0.0,0.0,13.31,5.06,3.08,12.28,0.0,0.0,921.0978149414062,8,Lakatos T.,1972
1703,62.13,0.0,4.14,0.0,0.0,0.0,13.31,5.06,3.08,12.28,0.0,0.0,888.79013671875,9,Lakatos T.,1972
1704,62.13,0.0,4.14,0.0,0.0,0.0,13.31,5.06,3.08,12.28,0.0,0.0,861.57626953125,10,Lakatos T.,1972
1705,62.13,0.0,4.14,0.0,0.0,0.0,13.31,5.06,3.08,12.28,0.0,0.0,838.3396362304687,11,Lakatos T.,1972
1706,62.13,0.0,4.14,0.0,0.0,0.0,13.31,5.06,3.08,12.28,0.0,0.0,818.2677368164062,12,Lakatos T.,1972
1707,72.36,0.0,1.29,0.0,0.0,0.0,10.92,1.6,2.98,10.85,0.0,0.0,1500.3876708984376,2,Lakatos T.,1972
1708,72.36,0.0,1.29,0.0,0.0,0.0,10.92,1.6,2.98,10.85,0.0,0.0,1329.8447021484376,3,Lakatos T.,1972
1709,72.36,0.0,1.29,0.0,0.0,0.0,10.92,1.6,2.98,10.85,0.0,0.0,1209.9336303710938,4,Lakatos T.,1972
1710,72.36,0.0,1.29,0.0,0.0,0.0,10.92,1.6,2.98,10.85,0.0,0.0,1121.0209716796876,5,Lakatos T.,1972
1711,72.36,0.0,1.29,0.0,0.0,0.0,10.92,1.6,2.98,10.85,0.0,0.0,1052.4623779296876,6,Lakatos T.,1972
1712,72.36,0.0,1.29,0.0,0.0,0.0,10.92,1.6,2.98,10.85,0.0,0.0,997.9864868164062,7,Lakatos T.,1972
1713,72.36,0.0,1.29,0.0,0.0,0.0,10.92,1.6,2.98,10.85,0.0,0.0,953.65830078125,8,Lakatos T.,1972
1714,72.36,0.0,1.29,0.0,0.0,0.0,10.92,1.6,2.98,10.85,0.0,0.0,916.88388671875,9,Lakatos T.,1972
1715,72.36,0.0,1.29,0.0,0.0,0.0,10.92,1.6,2.98,10.85,0.0,0.0,885.884130859375,10,Lakatos T.,1972
1716,72.36,0.0,1.29,0.0,0.0,0.0,10.92,1.6,2.98,10.85,0.0,0.0,859.3978637695312,11,Lakatos T.,1972
1717,71.23,0.0,1.42,0.0,0.0,0.0,11.92,4.46,1.94,9.03,0.0,0.0,1461.9272216796876,2,Lakatos T.,1972
1718,71.23,0.0,1.42,0.0,0.0,0.0,11.92,4.46,1.94,9.03,0.0,0.0,1290.9194702148438,3,Lakatos T.,1972
1719,71.23,0.0,1.42,0.0,0.0,0.0,11.92,4.46,1.94,9.03,0.0,0.0,1171.8730224609376,4,Lakatos T.,1972
1720,71.23,0.0,1.42,0.0,0.0,0.0,11.92,4.46,1.94,9.03,0.0,0.0,1084.2284912109376,5,Lakatos T.,1972
1721,71.23,0.0,1.42,0.0,0.0,0.0,11.92,4.46,1.94,9.03,0.0,0.0,1017.0088256835937,6,Lakatos T.,1972
1722,71.23,0.0,1.42,0.0,0.0,0.0,11.92,4.46,1.94,9.03,0.0,0.0,963.81943359375,7,Lakatos T.,1972
1723,71.23,0.0,1.42,0.0,0.0,0.0,11.92,4.46,1.94,9.03,0.0,0.0,920.68271484375,8,Lakatos T.,1972
1724,71.23,0.0,1.42,0.0,0.0,0.0,11.92,4.46,1.94,9.03,0.0,0.0,884.9947875976562,9,Lakatos T.,1972
1725,71.23,0.0,1.42,0.0,0.0,0.0,11.92,4.46,1.94,9.03,0.0,0.0,854.9797119140625,10,Lakatos T.,1972
1726,71.23,0.0,1.42,0.0,0.0,0.0,11.92,4.46,1.94,9.03,0.0,0.0,829.3844360351562,11,Lakatos T.,1972
1727,73.12,0.0,1.2,0.0,0.0,0.0,12.61,0.05,0.98,12.04,0.0,0.0,1484.811865234375,2,Lakatos T.,1972
1728,73.12,0.0,1.2,0.0,0.0,0.0,12.61,0.05,0.98,12.04,0.0,0.0,1316.98740234375,3,Lakatos T.,1972
1729,73.12,0.0,1.2,0.0,0.0,0.0,12.61,0.05,0.98,12.04,0.0,0.0,1200.3532470703124,4,Lakatos T.,1972
1730,73.12,0.0,1.2,0.0,0.0,0.0,12.61,0.05,0.98,12.04,0.0,0.0,1114.5874389648438,5,Lakatos T.,1972
1731,73.12,0.0,1.2,0.0,0.0,0.0,12.61,0.05,0.98,12.04,0.0,0.0,1048.8676513671876,6,Lakatos T.,1972
1732,73.12,0.0,1.2,0.0,0.0,0.0,12.61,0.05,0.98,12.04,0.0,0.0,996.9013427734375,7,Lakatos T.,1972
1733,73.12,0.0,1.2,0.0,0.0,0.0,12.61,0.05,0.98,12.04,0.0,0.0,954.7800048828125,8,Lakatos T.,1972
1734,73.12,0.0,1.2,0.0,0.0,0.0,12.61,0.05,0.98,12.04,0.0,0.0,919.9480346679687,9,Lakatos T.,1972
1735,73.12,0.0,1.2,0.0,0.0,0.0,12.61,0.05,0.98,12.04,0.0,0.0,890.6639770507812,10,Lakatos T.,1972
1736,73.12,0.0,1.2,0.0,0.0,0.0,12.61,0.05,0.98,12.04,0.0,0.0,865.700048828125,11,Lakatos T.,1972
1737,72.21,0.0,1.3,0.0,0.0,0.0,13.75,3.02,0.0,9.72,0.0,0.0,1447.4640869140626,2,Lakatos T.,1972
1738,72.21,0.0,1.3,0.0,0.0,0.0,13.75,3.02,0.0,9.72,0.0,0.0,1278.3596557617188,3,Lakatos T.,1972
1739,72.21,0.0,1.3,0.0,0.0,0.0,13.75,3.02,0.0,9.72,0.0,0.0,1161.4147705078126,4,Lakatos T.,1972
1740,72.21,0.0,1.3,0.0,0.0,0.0,13.75,3.02,0.0,9.72,0.0,0.0,1075.7214111328126,5,Lakatos T.,1972
1741,72.21,0.0,1.3,0.0,0.0,0.0,13.75,3.02,0.0,9.72,0.0,0.0,1010.2289184570312,6,Lakatos T.,1972
1742,72.21,0.0,1.3,0.0,0.0,0.0,13.75,3.02,0.0,9.72,0.0,0.0,958.5474609375,7,Lakatos T.,1972
1743,72.21,0.0,1.3,0.0,0.0,0.0,13.75,3.02,0.0,9.72,0.0,0.0,916.724951171875,8,Lakatos T.,1972
1744,72.21,0.0,1.3,0.0,0.0,0.0,13.75,3.02,0.0,9.72,0.0,0.0,882.1860107421875,9,Lakatos T.,1972
1745,72.21,0.0,1.3,0.0,0.0,0.0,13.75,3.02,0.0,9.72,0.0,0.0,853.1803344726562,10,Lakatos T.,1972
1746,72.21,0.0,1.3,0.0,0.0,0.0,13.75,3.02,0.0,9.72,0.0,0.0,828.4768432617187,11,Lakatos T.,1972
1747,65.18,0.0,1.39,0.0,0.0,0.0,13.58,5.18,3.34,11.33,0.0,0.0,1380.550634765625,2,Lakatos T.,1972
1748,65.18,0.0,1.39,0.0,0.0,0.0,13.58,5.18,3.34,11.33,0.0,0.0,1230.3310913085938,3,Lakatos T.,1972
1749,65.18,0.0,1.39,0.0,0.0,0.0,13.58,5.18,3.34,11.33,0.0,0.0,1125.1252807617188,4,Lakatos T.,1972
1750,65.18,0.0,1.39,0.0,0.0,0.0,13.58,5.18,3.34,11.33,0.0,0.0,1047.3368286132813,5,Lakatos T.,1972
1751,65.18,0.0,1.39,0.0,0.0,0.0,13.58,5.18,3.34,11.33,0.0,0.0,987.4836181640625,6,Lakatos T.,1972
1752,65.18,0.0,1.39,0.0,0.0,0.0,13.58,5.18,3.34,11.33,0.0,0.0,940.0038818359375,7,Lakatos T.,1972
1753,65.18,0.0,1.39,0.0,0.0,0.0,13.58,5.18,3.34,11.33,0.0,0.0,901.4202026367187,8,Lakatos T.,1972
1754,65.18,0.0,1.39,0.0,0.0,0.0,13.58,5.18,3.34,11.33,0.0,0.0,869.4465087890625,9,Lakatos T.,1972
1755,65.18,0.0,1.39,0.0,0.0,0.0,13.58,5.18,3.34,11.33,0.0,0.0,842.5182250976562,10,Lakatos T.,1972
1756,65.18,0.0,1.39,0.0,0.0,0.0,13.58,5.18,3.34,11.33,0.0,0.0,819.52841796875,11,Lakatos T.,1972
1757,65.18,0.0,1.39,0.0,0.0,0.0,13.58,5.18,3.34,11.33,0.0,0.0,799.6719116210937,12,Lakatos T.,1972
1758,0.18,0.0,37.45,0.0,0.0,0.0,0.0,0.0,0.0,62.36,0.0,0.0,1733.1962646484376,0,Yanishevskii V.,1993
1759,0.28,0.0,35.86,0.0,0.0,0.0,5.33,0.0,0.0,58.53,0.0,0.0,1635.603857421875,0,Yanishevskii V.,1993
1760,0.28,0.0,36.52,0.0,0.0,0.0,0.0,3.59,0.0,59.61,0.0,0.0,1757.0968994140626,0,Yanishevskii V.,1993
1761,70.0,0.0,0.0,0.0,0.0,0.0,0.0,0.0,0.0,30.0,0.0,0.0,2068.366064453125,0,Urbain G.,1974
1762,62.4,0.0,0.0,0.0,0.0,0.0,0.0,0.0,0.0,37.6,0.0,0.0,1906.5500244140626,0,Urbain G.,1974
1763,75.0,0.0,12.5,0.0,0.0,0.0,0.0,0.0,12.5,0.0,0.0,0.0,2386.2193359375,0,Urbain G.,1974
1764,75.0,0.0,12.5,0.0,0.0,0.0,0.0,0.0,12.5,0.0,0.0,0.0,2080.875341796875,1,Urbain G.,1974
1765,75.0,0.0,12.5,0.0,0.0,0.0,0.0,0.0,0.0,12.5,0.0,0.0,2442.91318359375,0,Urbain G.,1974
1766,75.0,0.0,12.5,0.0,0.0,0.0,0.0,0.0,0.0,12.5,0.0,0.0,2128.71201171875,1,Urbain G.,1974
1767,75.0,0.0,12.5,0.0,0.0,0.0,0.0,0.0,0.0,12.5,0.0,0.0,1887.99375,2,Urbain G.,1974
1768,50.0,0.0,25.0,0.0,0.0,0.0,0.0,0.0,25.0,0.0,0.0,0.0,1919.0666259765626,0,Urbain G.,1974
1769,50.0,0.0,25.0,0.0,0.0,0.0,0.0,0.0,0.0,25.0,0.0,0.0,1989.43173828125,0,Urbain G.,1974
1770,39.01,0.0,12.42,0.0,0.0,0.0,0.0,0.0,0.0,48.57,0.0,0.0,1782.565283203125,0,Rait J.R.,1938
1771,99.93,0.0,0.07,0.0,0.0,0.0,0.0,0.0,0.0,0.0,0.0,0.0,1643.31162109375,10,Leko V.K.,1977
1772,99.93,0.0,0.07,0.0,0.0,0.0,0.0,0.0,0.0,0.0,0.0,0.0,1564.72861328125,11,Leko V.K.,1977
1773,99.93,0.0,0.07,0.0,0.0,0.0,0.0,0.0,0.0,0.0,0.0,0.0,1493.319189453125,12,Leko V.K.,1977
1774,99.4,0.0,0.6,0.0,0.0,0.0,0.0,0.0,0.0,0.0,0.0,0.0,1596.136083984375,10,Leko V.K.,1977
1775,99.4,0.0,0.6,0.0,0.0,0.0,0.0,0.0,0.0,0.0,0.0,0.0,1521.4206298828126,11,Leko V.K.,1977
1776,99.4,0.0,0.6,0.0,0.0,0.0,0.0,0.0,0.0,0.0,0.0,0.0,1453.3881591796876,12,Leko V.K.,1977
1777,97.7,0.0,2.3,0.0,0.0,0.0,0.0,0.0,0.0,0.0,0.0,0.0,1544.0943359375,10,Leko V.K.,1977
1778,97.7,0.0,2.3,0.0,0.0,0.0,0.0,0.0,0.0,0.0,0.0,0.0,1473.15,11,Leko V.K.,1977
1779,97.7,0.0,2.3,0.0,0.0,0.0,0.0,0.0,0.0,0.0,0.0,0.0,1408.4389404296876,12,Leko V.K.,1977
1780,96.8,0.0,3.2,0.0,0.0,0.0,0.0,0.0,0.0,0.0,0.0,0.0,1512.6843017578126,10,Leko V.K.,1977
1781,96.8,0.0,3.2,0.0,0.0,0.0,0.0,0.0,0.0,0.0,0.0,0.0,1447.9223388671876,11,Leko V.K.,1977
1782,96.8,0.0,3.2,0.0,0.0,0.0,0.0,0.0,0.0,0.0,0.0,0.0,1388.47861328125,12,Leko V.K.,1977
1783,96.5,0.0,3.5,0.0,0.0,0.0,0.0,0.0,0.0,0.0,0.0,0.0,1505.7326416015626,10,Leko V.K.,1977
1784,96.5,0.0,3.5,0.0,0.0,0.0,0.0,0.0,0.0,0.0,0.0,0.0,1441.94833984375,11,Leko V.K.,1977
1785,96.5,0.0,3.5,0.0,0.0,0.0,0.0,0.0,0.0,0.0,0.0,0.0,1383.348974609375,12,Leko V.K.,1977
1786,93.9,0.0,6.1,0.0,0.0,0.0,0.0,0.0,0.0,0.0,0.0,0.0,1467.149267578125,10,Leko V.K.,1977
1787,93.9,0.0,6.1,0.0,0.0,0.0,0.0,0.0,0.0,0.0,0.0,0.0,1409.7231201171876,11,Leko V.K.,1977
1788,93.9,0.0,6.1,0.0,0.0,0.0,0.0,0.0,0.0,0.0,0.0,0.0,1356.6235107421876,12,Leko V.K.,1977
1789,93.5,6.5,0.0,0.0,0.0,0.0,0.0,0.0,0.0,0.0,0.0,0.0,1590.1052001953126,9,Leko V.K.,1975
1790,93.5,6.5,0.0,0.0,0.0,0.0,0.0,0.0,0.0,0.0,0.0,0.0,1503.6943115234376,10,Leko V.K.,1975
1791,93.5,6.5,0.0,0.0,0.0,0.0,0.0,0.0,0.0,0.0,0.0,0.0,1426.19248046875,11,Leko V.K.,1975
1792,76.93,0.0,0.0,0.0,0.0,0.0,23.07,0.0,0.0,0.0,0.0,0.0,753.0336364746094,11,Taylor N.W.,1937
1793,76.93,0.0,0.0,0.0,0.0,0.0,23.07,0.0,0.0,0.0,0.0,0.0,734.1960815429688,12,Taylor N.W.,1937
1794,72.42,0.0,0.0,0.0,0.0,0.0,27.58,0.0,0.0,0.0,0.0,0.0,746.1151489257813,11,Taylor N.W.,1937
1795,72.42,0.0,0.0,0.0,0.0,0.0,27.58,0.0,0.0,0.0,0.0,0.0,728.9215454101562,12,Taylor N.W.,1937
1796,67.23,0.0,0.0,0.0,0.0,0.0,32.77,0.0,0.0,0.0,0.0,0.0,750.1308959960937,10,Taylor N.W.,1937
1797,67.23,0.0,0.0,0.0,0.0,0.0,32.77,0.0,0.0,0.0,0.0,0.0,733.9159606933594,11,Taylor N.W.,1937
1798,67.23,0.0,0.0,0.0,0.0,0.0,32.77,0.0,0.0,0.0,0.0,0.0,718.3873352050781,12,Taylor N.W.,1937
1799,83.62,0.0,0.0,0.0,0.0,0.0,16.38,0.0,0.0,0.0,0.0,0.0,1545.4625,2,Preston E.,1938
1800,82.84,0.0,0.0,0.0,0.0,0.0,17.16,0.0,0.0,0.0,0.0,0.0,1521.0539306640626,2,Preston E.,1938
1801,81.68,0.0,0.0,0.0,0.0,0.0,18.32,0.0,0.0,0.0,0.0,0.0,1481.601904296875,2,Preston E.,1938
1802,78.84,0.0,0.0,0.0,0.0,0.0,21.16,0.0,0.0,0.0,0.0,0.0,1425.83994140625,2,Preston E.,1938
1803,77.95,0.0,0.0,0.0,0.0,0.0,22.05,0.0,0.0,0.0,0.0,0.0,1409.98935546875,2,Preston E.,1938
1804,74.42,0.0,0.0,0.0,0.0,0.0,25.58,0.0,0.0,0.0,0.0,0.0,1613.68662109375,1,Preston E.,1938
1805,74.42,0.0,0.0,0.0,0.0,0.0,25.58,0.0,0.0,0.0,0.0,0.0,1339.5182861328126,2,Preston E.,1938
1806,74.42,0.0,0.0,0.0,0.0,0.0,25.58,0.0,0.0,0.0,0.0,0.0,1176.1936401367188,3,Preston E.,1938
1807,72.85,0.0,0.0,0.0,0.0,0.0,27.15,0.0,0.0,0.0,0.0,0.0,1613.47861328125,1,Preston E.,1938
1808,72.85,0.0,0.0,0.0,0.0,0.0,27.15,0.0,0.0,0.0,0.0,0.0,1340.3837646484376,2,Preston E.,1938
1809,72.85,0.0,0.0,0.0,0.0,0.0,27.15,0.0,0.0,0.0,0.0,0.0,1179.7232421875,3,Preston E.,1938
1810,71.6,0.0,0.0,0.0,0.0,0.0,28.4,0.0,0.0,0.0,0.0,0.0,1612.2338623046876,1,Preston E.,1938
1811,71.6,0.0,0.0,0.0,0.0,0.0,28.4,0.0,0.0,0.0,0.0,0.0,1322.5788330078126,2,Preston E.,1938
1812,71.6,0.0,0.0,0.0,0.0,0.0,28.4,0.0,0.0,0.0,0.0,0.0,1169.193212890625,3,Preston E.,1938
1813,69.43,0.0,0.0,0.0,0.0,0.0,30.57,0.0,0.0,0.0,0.0,0.0,1551.755224609375,1,Preston E.,1938
1814,69.43,0.0,0.0,0.0,0.0,0.0,30.57,0.0,0.0,0.0,0.0,0.0,1294.8192504882813,2,Preston E.,1938
1815,68.24,0.0,0.0,0.0,0.0,0.0,31.76,0.0,0.0,0.0,0.0,0.0,1512.7314208984376,1,Preston E.,1938
1816,68.24,0.0,0.0,0.0,0.0,0.0,31.76,0.0,0.0,0.0,0.0,0.0,1278.2972778320313,2,Preston E.,1938
1817,68.06,0.0,0.0,0.0,0.0,0.0,31.94,0.0,0.0,0.0,0.0,0.0,1488.8500732421876,1,Preston E.,1938
1818,68.06,0.0,0.0,0.0,0.0,0.0,31.94,0.0,0.0,0.0,0.0,0.0,1262.4673828125,2,Preston E.,1938
1819,67.48,0.0,0.0,0.0,0.0,0.0,32.52,0.0,0.0,0.0,0.0,0.0,1464.4238037109376,1,Preston E.,1938
1820,67.48,0.0,0.0,0.0,0.0,0.0,32.52,0.0,0.0,0.0,0.0,0.0,1256.050634765625,2,Preston E.,1938
1821,66.92,0.0,0.0,0.0,0.0,0.0,33.08,0.0,0.0,0.0,0.0,0.0,1452.837255859375,1,Preston E.,1938
1822,66.92,0.0,0.0,0.0,0.0,0.0,33.08,0.0,0.0,0.0,0.0,0.0,1243.9523681640624,2,Preston E.,1938
1823,66.39,0.0,0.0,0.0,0.0,0.0,33.61,0.0,0.0,0.0,0.0,0.0,1454.199072265625,1,Preston E.,1938
1824,66.39,0.0,0.0,0.0,0.0,0.0,33.61,0.0,0.0,0.0,0.0,0.0,1241.2275756835938,2,Preston E.,1938
1825,64.99,0.0,0.0,0.0,0.0,0.0,35.01,0.0,0.0,0.0,0.0,0.0,1471.8132080078126,1,Preston E.,1938
1826,64.99,0.0,0.0,0.0,0.0,0.0,35.01,0.0,0.0,0.0,0.0,0.0,1250.635595703125,2,Preston E.,1938
1827,64.12,0.0,0.0,0.0,0.0,0.0,35.88,0.0,0.0,0.0,0.0,0.0,1462.195166015625,1,Preston E.,1938
1828,64.12,0.0,0.0,0.0,0.0,0.0,35.88,0.0,0.0,0.0,0.0,0.0,1243.0082153320313,2,Preston E.,1938
1829,63.6,0.0,0.0,0.0,0.0,0.0,36.4,0.0,0.0,0.0,0.0,0.0,1465.1696533203126,1,Preston E.,1938
1830,63.6,0.0,0.0,0.0,0.0,0.0,36.4,0.0,0.0,0.0,0.0,0.0,1239.5480712890624,2,Preston E.,1938
1831,62.59,0.0,0.0,0.0,0.0,0.0,37.41,0.0,0.0,0.0,0.0,0.0,1451.4269775390626,1,Preston E.,1938
1832,62.59,0.0,0.0,0.0,0.0,0.0,37.41,0.0,0.0,0.0,0.0,0.0,1237.612158203125,2,Preston E.,1938
1833,58.09,0.0,0.0,0.0,0.0,0.0,41.91,0.0,0.0,0.0,0.0,0.0,1364.3295654296876,1,Preston E.,1938
1834,85.21,0.0,0.0,0.0,0.0,0.0,14.79,0.0,0.0,0.0,0.0,0.0,1588.3901123046876,2,Preston E.,1938
1835,79.62,0.0,0.0,0.0,0.0,0.0,20.38,0.0,0.0,0.0,0.0,0.0,1438.8178466796876,2,Preston E.,1938
1836,79.62,0.0,0.0,0.0,0.0,0.0,20.38,0.0,0.0,0.0,0.0,0.0,1263.4017700195313,3,Preston E.,1938
1837,75.01,0.0,0.0,0.0,0.0,0.0,24.99,0.0,0.0,0.0,0.0,0.0,1685.237158203125,1,Preston E.,1938
1838,75.01,0.0,0.0,0.0,0.0,0.0,24.99,0.0,0.0,0.0,0.0,0.0,1372.4909423828126,2,Preston E.,1938
1839,75.01,0.0,0.0,0.0,0.0,0.0,24.99,0.0,0.0,0.0,0.0,0.0,1202.73154296875,3,Preston E.,1938
1840,70.12,0.0,0.0,0.0,0.0,0.0,29.88,0.0,0.0,0.0,0.0,0.0,1599.5021728515626,1,Preston E.,1938
1841,70.12,0.0,0.0,0.0,0.0,0.0,29.88,0.0,0.0,0.0,0.0,0.0,1312.343115234375,2,Preston E.,1938
1842,70.12,0.0,0.0,0.0,0.0,0.0,29.88,0.0,0.0,0.0,0.0,0.0,1158.8413452148438,3,Preston E.,1938
1843,65.46,0.0,0.0,0.0,0.0,0.0,34.54,0.0,0.0,0.0,0.0,0.0,1503.4150146484376,1,Preston E.,1938
1844,65.46,0.0,0.0,0.0,0.0,0.0,34.54,0.0,0.0,0.0,0.0,0.0,1263.2291015625,2,Preston E.,1938
1845,65.46,0.0,0.0,0.0,0.0,0.0,34.54,0.0,0.0,0.0,0.0,0.0,1119.7299560546876,3,Preston E.,1938
1846,59.84,0.0,0.0,0.0,0.0,0.0,40.16,0.0,0.0,0.0,0.0,0.0,1721.18564453125,0,Preston E.,1938
1847,59.84,0.0,0.0,0.0,0.0,0.0,40.16,0.0,0.0,0.0,0.0,0.0,1408.4894775390626,1,Preston E.,1938
1848,59.84,0.0,0.0,0.0,0.0,0.0,40.16,0.0,0.0,0.0,0.0,0.0,1209.569677734375,2,Preston E.,1938
1849,55.62,0.0,0.0,0.0,0.0,0.0,44.38,0.0,0.0,0.0,0.0,0.0,1529.9443115234376,0,Preston E.,1938
1850,55.62,0.0,0.0,0.0,0.0,0.0,44.38,0.0,0.0,0.0,0.0,0.0,1291.8042358398438,1,Preston E.,1938
1851,78.6,0.0,0.0,0.0,0.0,0.0,21.4,0.0,0.0,0.0,0.0,0.0,1431.003759765625,2,Lillie H.R.,1939
1852,78.6,0.0,0.0,0.0,0.0,0.0,21.4,0.0,0.0,0.0,0.0,0.0,1248.2408203125,3,Lillie H.R.,1939
1853,75.7,0.0,0.0,0.0,0.0,0.0,24.3,0.0,0.0,0.0,0.0,0.0,1655.314306640625,1,Lillie H.R.,1939
1854,75.7,0.0,0.0,0.0,0.0,0.0,24.3,0.0,0.0,0.0,0.0,0.0,1389.296484375,2,Lillie H.R.,1939
1855,75.7,0.0,0.0,0.0,0.0,0.0,24.3,0.0,0.0,0.0,0.0,0.0,1213.6122192382813,3,Lillie H.R.,1939
1856,74.8,0.0,0.0,0.0,0.0,0.0,25.2,0.0,0.0,0.0,0.0,0.0,1642.47470703125,1,Lillie H.R.,1939
1857,74.8,0.0,0.0,0.0,0.0,0.0,25.2,0.0,0.0,0.0,0.0,0.0,1376.9167236328126,2,Lillie H.R.,1939
1858,74.8,0.0,0.0,0.0,0.0,0.0,25.2,0.0,0.0,0.0,0.0,0.0,1203.462744140625,3,Lillie H.R.,1939
1859,74.0,0.0,0.0,0.0,0.0,0.0,26.0,0.0,0.0,0.0,0.0,0.0,1632.5265869140626,1,Lillie H.R.,1939
1860,74.0,0.0,0.0,0.0,0.0,0.0,26.0,0.0,0.0,0.0,0.0,0.0,1369.8093017578126,2,Lillie H.R.,1939
1861,74.0,0.0,0.0,0.0,0.0,0.0,26.0,0.0,0.0,0.0,0.0,0.0,1199.0642456054688,3,Lillie H.R.,1939
1862,73.8,0.0,0.0,0.0,0.0,0.0,26.2,0.0,0.0,0.0,0.0,0.0,1629.7349609375,1,Lillie H.R.,1939
1863,73.8,0.0,0.0,0.0,0.0,0.0,26.2,0.0,0.0,0.0,0.0,0.0,1366.3278564453126,2,Lillie H.R.,1939
1864,73.8,0.0,0.0,0.0,0.0,0.0,26.2,0.0,0.0,0.0,0.0,0.0,1196.8714965820313,3,Lillie H.R.,1939
1865,72.2,0.0,0.0,0.0,0.0,0.0,27.8,0.0,0.0,0.0,0.0,0.0,1606.845068359375,1,Lillie H.R.,1939
1866,72.2,0.0,0.0,0.0,0.0,0.0,27.8,0.0,0.0,0.0,0.0,0.0,1352.757666015625,2,Lillie H.R.,1939
1867,72.2,0.0,0.0,0.0,0.0,0.0,27.8,0.0,0.0,0.0,0.0,0.0,1182.1901000976563,3,Lillie H.R.,1939
1868,70.9,0.0,0.0,0.0,0.0,0.0,29.1,0.0,0.0,0.0,0.0,0.0,1581.4728759765626,1,Lillie H.R.,1939
1869,70.9,0.0,0.0,0.0,0.0,0.0,29.1,0.0,0.0,0.0,0.0,0.0,1334.054541015625,2,Lillie H.R.,1939
1870,70.9,0.0,0.0,0.0,0.0,0.0,29.1,0.0,0.0,0.0,0.0,0.0,1169.8754638671876,3,Lillie H.R.,1939
1871,68.9,0.0,0.0,0.0,0.0,0.0,31.1,0.0,0.0,0.0,0.0,0.0,1550.691015625,1,Lillie H.R.,1939
1872,68.9,0.0,0.0,0.0,0.0,0.0,31.1,0.0,0.0,0.0,0.0,0.0,1312.171728515625,2,Lillie H.R.,1939
1873,67.8,0.0,0.0,0.0,0.0,0.0,32.2,0.0,0.0,0.0,0.0,0.0,1535.9936279296876,1,Lillie H.R.,1939
1874,67.8,0.0,0.0,0.0,0.0,0.0,32.2,0.0,0.0,0.0,0.0,0.0,1300.5580810546876,2,Lillie H.R.,1939
1875,67.5,0.0,0.0,0.0,0.0,0.0,32.5,0.0,0.0,0.0,0.0,0.0,1530.667822265625,1,Lillie H.R.,1939
1876,67.5,0.0,0.0,0.0,0.0,0.0,32.5,0.0,0.0,0.0,0.0,0.0,1296.1545166015624,2,Lillie H.R.,1939
1877,66.9,0.0,0.0,0.0,0.0,0.0,33.1,0.0,0.0,0.0,0.0,0.0,1520.2824462890626,1,Lillie H.R.,1939
1878,66.9,0.0,0.0,0.0,0.0,0.0,33.1,0.0,0.0,0.0,0.0,0.0,1289.0268920898438,2,Lillie H.R.,1939
1879,66.4,0.0,0.0,0.0,0.0,0.0,33.6,0.0,0.0,0.0,0.0,0.0,1519.611181640625,1,Lillie H.R.,1939
1880,66.4,0.0,0.0,0.0,0.0,0.0,33.6,0.0,0.0,0.0,0.0,0.0,1288.1112426757813,2,Lillie H.R.,1939
1881,65.8,0.0,0.0,0.0,0.0,0.0,34.2,0.0,0.0,0.0,0.0,0.0,1511.7837890625,1,Lillie H.R.,1939
1882,65.8,0.0,0.0,0.0,0.0,0.0,34.2,0.0,0.0,0.0,0.0,0.0,1281.12802734375,2,Lillie H.R.,1939
1883,64.0,0.0,0.0,0.0,0.0,0.0,36.0,0.0,0.0,0.0,0.0,0.0,1484.2592529296876,1,Lillie H.R.,1939
1884,64.0,0.0,0.0,0.0,0.0,0.0,36.0,0.0,0.0,0.0,0.0,0.0,1263.9820922851563,2,Lillie H.R.,1939
1885,61.0,0.0,0.0,0.0,0.0,0.0,39.0,0.0,0.0,0.0,0.0,0.0,1434.3547119140626,1,Lillie H.R.,1939
1886,61.0,0.0,0.0,0.0,0.0,0.0,39.0,0.0,0.0,0.0,0.0,0.0,1227.4811157226563,2,Lillie H.R.,1939
1887,78.0,0.0,0.0,0.0,0.0,0.0,22.0,0.0,0.0,0.0,0.0,0.0,1424.2082275390626,2,Skornyakov M.M.,1941
1888,76.5,0.0,0.0,0.0,0.0,0.0,23.5,0.0,0.0,0.0,0.0,0.0,1419.546728515625,2,Skornyakov M.M.,1941
1889,76.5,0.0,0.0,0.0,0.0,0.0,23.5,0.0,0.0,0.0,0.0,0.0,1243.410009765625,3,Skornyakov M.M.,1941
1890,73.9,0.0,0.0,0.0,0.0,0.0,26.1,0.0,0.0,0.0,0.0,0.0,1645.364111328125,1,Skornyakov M.M.,1941
1891,73.9,0.0,0.0,0.0,0.0,0.0,26.1,0.0,0.0,0.0,0.0,0.0,1374.5041259765626,2,Skornyakov M.M.,1941
1892,73.9,0.0,0.0,0.0,0.0,0.0,26.1,0.0,0.0,0.0,0.0,0.0,1197.5605834960938,3,Skornyakov M.M.,1941
1893,73.5,0.0,0.0,0.0,0.0,0.0,26.5,0.0,0.0,0.0,0.0,0.0,1615.4545654296876,1,Skornyakov M.M.,1941
1894,73.5,0.0,0.0,0.0,0.0,0.0,26.5,0.0,0.0,0.0,0.0,0.0,1351.26767578125,2,Skornyakov M.M.,1941
1895,73.5,0.0,0.0,0.0,0.0,0.0,26.5,0.0,0.0,0.0,0.0,0.0,1181.858740234375,3,Skornyakov M.M.,1941
1896,70.5,0.0,0.0,0.0,0.0,0.0,29.5,0.0,0.0,0.0,0.0,0.0,1588.4579833984376,1,Skornyakov M.M.,1941
1897,70.5,0.0,0.0,0.0,0.0,0.0,29.5,0.0,0.0,0.0,0.0,0.0,1334.229833984375,2,Skornyakov M.M.,1941
1898,70.5,0.0,0.0,0.0,0.0,0.0,29.5,0.0,0.0,0.0,0.0,0.0,1172.9244750976563,3,Skornyakov M.M.,1941
1899,68.5,0.0,0.0,0.0,0.0,0.0,31.5,0.0,0.0,0.0,0.0,0.0,1569.7131103515626,1,Skornyakov M.M.,1941
1900,68.5,0.0,0.0,0.0,0.0,0.0,31.5,0.0,0.0,0.0,0.0,0.0,1317.3996337890626,2,Skornyakov M.M.,1941
1901,68.5,0.0,0.0,0.0,0.0,0.0,31.5,0.0,0.0,0.0,0.0,0.0,1161.1169799804688,3,Skornyakov M.M.,1941
1902,66.7,0.0,0.0,0.0,0.0,0.0,33.3,0.0,0.0,0.0,0.0,0.0,1527.2603515625,1,Skornyakov M.M.,1941
1903,66.7,0.0,0.0,0.0,0.0,0.0,33.3,0.0,0.0,0.0,0.0,0.0,1287.0526489257813,2,Skornyakov M.M.,1941
1904,66.7,0.0,0.0,0.0,0.0,0.0,33.3,0.0,0.0,0.0,0.0,0.0,1127.0763305664063,3,Skornyakov M.M.,1941
1905,65.5,0.0,0.0,0.0,0.0,0.0,34.5,0.0,0.0,0.0,0.0,0.0,1508.882666015625,1,Skornyakov M.M.,1941
1906,65.5,0.0,0.0,0.0,0.0,0.0,34.5,0.0,0.0,0.0,0.0,0.0,1278.56748046875,2,Skornyakov M.M.,1941
1907,65.5,0.0,0.0,0.0,0.0,0.0,34.5,0.0,0.0,0.0,0.0,0.0,1121.8267578125,3,Skornyakov M.M.,1941
1908,64.4,0.0,0.0,0.0,0.0,0.0,35.6,0.0,0.0,0.0,0.0,0.0,1496.8310302734376,1,Skornyakov M.M.,1941
1909,64.4,0.0,0.0,0.0,0.0,0.0,35.6,0.0,0.0,0.0,0.0,0.0,1269.3340209960938,2,Skornyakov M.M.,1941
1910,64.4,0.0,0.0,0.0,0.0,0.0,35.6,0.0,0.0,0.0,0.0,0.0,1115.4540161132813,3,Skornyakov M.M.,1941
1911,59.0,0.0,0.0,0.0,0.0,0.0,41.0,0.0,0.0,0.0,0.0,0.0,1412.5712646484376,1,Skornyakov M.M.,1941
1912,59.0,0.0,0.0,0.0,0.0,0.0,41.0,0.0,0.0,0.0,0.0,0.0,1209.419287109375,2,Skornyakov M.M.,1941
1913,59.0,0.0,0.0,0.0,0.0,0.0,41.0,0.0,0.0,0.0,0.0,0.0,1063.6156982421876,3,Skornyakov M.M.,1941
1914,53.0,0.0,0.0,0.0,0.0,0.0,47.0,0.0,0.0,0.0,0.0,0.0,1277.2624877929688,1,Skornyakov M.M.,1941
1915,57.2,0.0,0.0,0.0,0.0,0.0,42.8,0.0,0.0,0.0,0.0,0.0,1370.432958984375,1,Skornyakov M.M.,1941
1916,90.0,0.0,0.0,0.0,0.0,0.0,10.0,0.0,0.0,0.0,0.0,0.0,2000.92685546875,1,Bockris J.O`M.,1955
1917,85.0,0.0,0.0,0.0,0.0,0.0,15.0,0.0,0.0,0.0,0.0,0.0,1840.9203857421876,1,Bockris J.O`M.,1955
1918,80.0,0.0,0.0,0.0,0.0,0.0,20.0,0.0,0.0,0.0,0.0,0.0,1674.48642578125,1,Bockris J.O`M.,1955
1919,75.0,0.0,0.0,0.0,0.0,0.0,25.0,0.0,0.0,0.0,0.0,0.0,1634.284765625,1,Bockris J.O`M.,1955
1920,73.0,0.0,0.0,0.0,0.0,0.0,27.0,0.0,0.0,0.0,0.0,0.0,1604.7624267578126,1,Bockris J.O`M.,1955
1921,70.0,0.0,0.0,0.0,0.0,0.0,30.0,0.0,0.0,0.0,0.0,0.0,1554.673681640625,1,Bockris J.O`M.,1955
1922,67.0,0.0,0.0,0.0,0.0,0.0,33.0,0.0,0.0,0.0,0.0,0.0,1508.6689208984376,1,Bockris J.O`M.,1955
1923,65.0,0.0,0.0,0.0,0.0,0.0,35.0,0.0,0.0,0.0,0.0,0.0,1477.7154296875,1,Bockris J.O`M.,1955
1924,93.7,0.0,0.0,0.0,0.0,0.0,0.0,6.3,0.0,0.0,0.0,0.0,1879.8268798828126,2,Bockris J.O`M.,1955
1925,89.2,0.0,0.0,0.0,0.0,0.0,0.0,10.8,0.0,0.0,0.0,0.0,1692.0729736328126,2,Bockris J.O`M.,1955
1926,83.1,0.0,0.0,0.0,0.0,0.0,0.0,16.9,0.0,0.0,0.0,0.0,1562.2603515625,2,Bockris J.O`M.,1955
1927,77.7,0.0,0.0,0.0,0.0,0.0,0.0,22.3,0.0,0.0,0.0,0.0,1507.071875,2,Bockris J.O`M.,1955
1928,74.4,0.0,0.0,0.0,0.0,0.0,0.0,25.6,0.0,0.0,0.0,0.0,1435.691015625,2,Bockris J.O`M.,1955
1929,66.6,0.0,0.0,0.0,0.0,0.0,0.0,33.4,0.0,0.0,0.0,0.0,1609.7250732421876,1,Bockris J.O`M.,1955
1930,66.6,0.0,0.0,0.0,0.0,0.0,0.0,33.4,0.0,0.0,0.0,0.0,1391.464453125,2,Bockris J.O`M.,1955
1931,78.3,0.0,0.0,0.0,0.0,0.0,21.7,0.0,0.0,0.0,0.0,0.0,1411.96201171875,2,Eipeltauer E.,1955
1932,78.3,0.0,0.0,0.0,0.0,0.0,21.7,0.0,0.0,0.0,0.0,0.0,1216.1763671875,3,Eipeltauer E.,1955
1933,77.8,0.0,0.0,0.0,0.0,0.0,22.2,0.0,0.0,0.0,0.0,0.0,1670.7665771484376,1,Eipeltauer E.,1955
1934,77.8,0.0,0.0,0.0,0.0,0.0,22.2,0.0,0.0,0.0,0.0,0.0,1386.0046142578126,2,Eipeltauer E.,1955
1935,77.8,0.0,0.0,0.0,0.0,0.0,22.2,0.0,0.0,0.0,0.0,0.0,1197.3909057617188,3,Eipeltauer E.,1955
1936,77.6,0.0,0.0,0.0,0.0,0.0,22.4,0.0,0.0,0.0,0.0,0.0,1682.5912841796876,1,Eipeltauer E.,1955
1937,77.6,0.0,0.0,0.0,0.0,0.0,22.4,0.0,0.0,0.0,0.0,0.0,1366.8677734375,2,Eipeltauer E.,1955
1938,77.6,0.0,0.0,0.0,0.0,0.0,22.4,0.0,0.0,0.0,0.0,0.0,1172.002783203125,3,Eipeltauer E.,1955
1939,77.4,0.0,0.0,0.0,0.0,0.0,22.6,0.0,0.0,0.0,0.0,0.0,1679.8085693359376,1,Eipeltauer E.,1955
1940,77.4,0.0,0.0,0.0,0.0,0.0,22.6,0.0,0.0,0.0,0.0,0.0,1386.05673828125,2,Eipeltauer E.,1955
1941,77.4,0.0,0.0,0.0,0.0,0.0,22.6,0.0,0.0,0.0,0.0,0.0,1194.7971557617188,3,Eipeltauer E.,1955
1942,76.6,0.0,0.0,0.0,0.0,0.0,23.4,0.0,0.0,0.0,0.0,0.0,1627.1955322265626,1,Eipeltauer E.,1955
1943,76.6,0.0,0.0,0.0,0.0,0.0,23.4,0.0,0.0,0.0,0.0,0.0,1340.967626953125,2,Eipeltauer E.,1955
1944,76.6,0.0,0.0,0.0,0.0,0.0,23.4,0.0,0.0,0.0,0.0,0.0,1160.1471923828126,3,Eipeltauer E.,1955
1945,76.2,0.0,0.0,0.0,0.0,0.0,23.8,0.0,0.0,0.0,0.0,0.0,1611.5336669921876,1,Eipeltauer E.,1955
1946,76.2,0.0,0.0,0.0,0.0,0.0,23.8,0.0,0.0,0.0,0.0,0.0,1331.701513671875,2,Eipeltauer E.,1955
1947,75.0,0.0,0.0,0.0,0.0,0.0,25.0,0.0,0.0,0.0,0.0,0.0,1629.099462890625,1,Eipeltauer E.,1955
1948,75.0,0.0,0.0,0.0,0.0,0.0,25.0,0.0,0.0,0.0,0.0,0.0,1331.3447021484376,2,Eipeltauer E.,1955
1949,75.0,0.0,0.0,0.0,0.0,0.0,25.0,0.0,0.0,0.0,0.0,0.0,1144.7092041015626,3,Eipeltauer E.,1955
1950,73.7,0.0,0.0,0.0,0.0,0.0,26.3,0.0,0.0,0.0,0.0,0.0,1609.1469482421876,1,Eipeltauer E.,1955
1951,73.7,0.0,0.0,0.0,0.0,0.0,26.3,0.0,0.0,0.0,0.0,0.0,1324.01962890625,2,Eipeltauer E.,1955
1952,73.7,0.0,0.0,0.0,0.0,0.0,26.3,0.0,0.0,0.0,0.0,0.0,1138.2629760742188,3,Eipeltauer E.,1955
1953,72.5,0.0,0.0,0.0,0.0,0.0,27.5,0.0,0.0,0.0,0.0,0.0,1620.878759765625,1,Eipeltauer E.,1955
1954,72.5,0.0,0.0,0.0,0.0,0.0,27.5,0.0,0.0,0.0,0.0,0.0,1327.312353515625,2,Eipeltauer E.,1955
1955,72.3,0.0,0.0,0.0,0.0,0.0,27.7,0.0,0.0,0.0,0.0,0.0,1561.8420166015626,1,Eipeltauer E.,1955
1956,72.3,0.0,0.0,0.0,0.0,0.0,27.7,0.0,0.0,0.0,0.0,0.0,1306.88095703125,2,Eipeltauer E.,1955
1957,72.3,0.0,0.0,0.0,0.0,0.0,27.7,0.0,0.0,0.0,0.0,0.0,1123.4857543945313,3,Eipeltauer E.,1955
1958,70.7,0.0,0.0,0.0,0.0,0.0,29.3,0.0,0.0,0.0,0.0,0.0,1575.2863525390626,1,Eipeltauer E.,1955
1959,70.7,0.0,0.0,0.0,0.0,0.0,29.3,0.0,0.0,0.0,0.0,0.0,1301.370458984375,2,Eipeltauer E.,1955
1960,69.2,0.0,0.0,0.0,0.0,0.0,30.8,0.0,0.0,0.0,0.0,0.0,1525.2460693359376,1,Eipeltauer E.,1955
1961,69.2,0.0,0.0,0.0,0.0,0.0,30.8,0.0,0.0,0.0,0.0,0.0,1266.9133666992188,2,Eipeltauer E.,1955
1962,69.2,0.0,0.0,0.0,0.0,0.0,30.8,0.0,0.0,0.0,0.0,0.0,1094.6191772460938,3,Eipeltauer E.,1955
1963,69.0,0.0,0.0,0.0,0.0,0.0,31.0,0.0,0.0,0.0,0.0,0.0,1564.0561279296876,1,Eipeltauer E.,1955
1964,69.0,0.0,0.0,0.0,0.0,0.0,31.0,0.0,0.0,0.0,0.0,0.0,1284.5898803710938,2,Eipeltauer E.,1955
1965,69.0,0.0,0.0,0.0,0.0,0.0,31.0,0.0,0.0,0.0,0.0,0.0,1113.5687622070313,3,Eipeltauer E.,1955
1966,68.4,0.0,0.0,0.0,0.0,0.0,31.6,0.0,0.0,0.0,0.0,0.0,1523.1032470703126,1,Eipeltauer E.,1955
1967,68.4,0.0,0.0,0.0,0.0,0.0,31.6,0.0,0.0,0.0,0.0,0.0,1268.1464599609376,2,Eipeltauer E.,1955
1968,68.4,0.0,0.0,0.0,0.0,0.0,31.6,0.0,0.0,0.0,0.0,0.0,1106.3111938476563,3,Eipeltauer E.,1955
1969,68.3,0.0,0.0,0.0,0.0,0.0,31.7,0.0,0.0,0.0,0.0,0.0,1513.79892578125,1,Eipeltauer E.,1955
1970,68.3,0.0,0.0,0.0,0.0,0.0,31.7,0.0,0.0,0.0,0.0,0.0,1255.202490234375,2,Eipeltauer E.,1955
1971,68.3,0.0,0.0,0.0,0.0,0.0,31.7,0.0,0.0,0.0,0.0,0.0,1094.3971313476563,3,Eipeltauer E.,1955
1972,67.4,0.0,0.0,0.0,0.0,0.0,32.6,0.0,0.0,0.0,0.0,0.0,1429.6020263671876,1,Eipeltauer E.,1955
1973,67.4,0.0,0.0,0.0,0.0,0.0,32.6,0.0,0.0,0.0,0.0,0.0,1213.7019409179688,2,Eipeltauer E.,1955
1974,67.4,0.0,0.0,0.0,0.0,0.0,32.6,0.0,0.0,0.0,0.0,0.0,1065.8824829101563,3,Eipeltauer E.,1955
1975,67.2,0.0,0.0,0.0,0.0,0.0,32.8,0.0,0.0,0.0,0.0,0.0,1419.761328125,1,Eipeltauer E.,1955
1976,67.2,0.0,0.0,0.0,0.0,0.0,32.8,0.0,0.0,0.0,0.0,0.0,1209.6100219726563,2,Eipeltauer E.,1955
1977,67.2,0.0,0.0,0.0,0.0,0.0,32.8,0.0,0.0,0.0,0.0,0.0,1072.9820922851563,3,Eipeltauer E.,1955
1978,66.9,0.0,0.0,0.0,0.0,0.0,33.1,0.0,0.0,0.0,0.0,0.0,1386.800634765625,1,Eipeltauer E.,1955
1979,66.9,0.0,0.0,0.0,0.0,0.0,33.1,0.0,0.0,0.0,0.0,0.0,1187.1789306640624,2,Eipeltauer E.,1955
1980,66.3,0.0,0.0,0.0,0.0,0.0,33.7,0.0,0.0,0.0,0.0,0.0,1426.3691162109376,1,Eipeltauer E.,1955
1981,66.3,0.0,0.0,0.0,0.0,0.0,33.7,0.0,0.0,0.0,0.0,0.0,1221.4330200195313,2,Eipeltauer E.,1955
1982,66.3,0.0,0.0,0.0,0.0,0.0,33.7,0.0,0.0,0.0,0.0,0.0,1083.1557373046876,3,Eipeltauer E.,1955
1983,66.2,0.0,0.0,0.0,0.0,0.0,33.8,0.0,0.0,0.0,0.0,0.0,1462.6061767578126,1,Eipeltauer E.,1955
1984,66.2,0.0,0.0,0.0,0.0,0.0,33.8,0.0,0.0,0.0,0.0,0.0,1229.5190185546876,2,Eipeltauer E.,1955
1985,66.2,0.0,0.0,0.0,0.0,0.0,33.8,0.0,0.0,0.0,0.0,0.0,1087.1791748046876,3,Eipeltauer E.,1955
1986,66.0,0.0,0.0,0.0,0.0,0.0,34.0,0.0,0.0,0.0,0.0,0.0,1478.0820068359376,1,Eipeltauer E.,1955
1987,66.0,0.0,0.0,0.0,0.0,0.0,34.0,0.0,0.0,0.0,0.0,0.0,1244.2009033203124,2,Eipeltauer E.,1955
1988,66.0,0.0,0.0,0.0,0.0,0.0,34.0,0.0,0.0,0.0,0.0,0.0,1088.3954833984376,3,Eipeltauer E.,1955
1989,65.6,0.0,0.0,0.0,0.0,0.0,34.4,0.0,0.0,0.0,0.0,0.0,1483.6076416015626,1,Eipeltauer E.,1955
1990,65.6,0.0,0.0,0.0,0.0,0.0,34.4,0.0,0.0,0.0,0.0,0.0,1250.8874267578124,2,Eipeltauer E.,1955
1991,65.6,0.0,0.0,0.0,0.0,0.0,34.4,0.0,0.0,0.0,0.0,0.0,1100.0965942382813,3,Eipeltauer E.,1955
1992,64.2,0.0,0.0,0.0,0.0,0.0,35.8,0.0,0.0,0.0,0.0,0.0,1512.870703125,1,Eipeltauer E.,1955
1993,64.2,0.0,0.0,0.0,0.0,0.0,35.8,0.0,0.0,0.0,0.0,0.0,1270.1161865234376,2,Eipeltauer E.,1955
1994,64.2,0.0,0.0,0.0,0.0,0.0,35.8,0.0,0.0,0.0,0.0,0.0,1113.03037109375,3,Eipeltauer E.,1955
1995,63.7,0.0,0.0,0.0,0.0,0.0,36.3,0.0,0.0,0.0,0.0,0.0,1491.5044921875,1,Eipeltauer E.,1955
1996,63.7,0.0,0.0,0.0,0.0,0.0,36.3,0.0,0.0,0.0,0.0,0.0,1244.7429565429688,2,Eipeltauer E.,1955
1997,63.7,0.0,0.0,0.0,0.0,0.0,36.3,0.0,0.0,0.0,0.0,0.0,1088.87705078125,3,Eipeltauer E.,1955
1998,62.6,0.0,0.0,0.0,0.0,0.0,37.4,0.0,0.0,0.0,0.0,0.0,1439.1886962890626,1,Eipeltauer E.,1955
1999,62.6,0.0,0.0,0.0,0.0,0.0,37.4,0.0,0.0,0.0,0.0,0.0,1213.90537109375,2,Eipeltauer E.,1955
2000,62.6,0.0,0.0,0.0,0.0,0.0,37.4,0.0,0.0,0.0,0.0,0.0,1070.4908813476563,3,Eipeltauer E.,1955
2001,61.1,0.0,0.0,0.0,0.0,0.0,38.9,0.0,0.0,0.0,0.0,0.0,1415.9135498046876,1,Eipeltauer E.,1955
2002,61.1,0.0,0.0,0.0,0.0,0.0,38.9,0.0,0.0,0.0,0.0,0.0,1205.901953125,2,Eipeltauer E.,1955
2003,58.1,0.0,0.0,0.0,0.0,0.0,41.9,0.0,0.0,0.0,0.0,0.0,1336.1708740234376,1,Eipeltauer E.,1955
2004,58.1,0.0,0.0,0.0,0.0,0.0,41.9,0.0,0.0,0.0,0.0,0.0,1147.7136596679688,2,Eipeltauer E.,1955
2005,56.0,0.0,0.0,0.0,0.0,0.0,44.0,0.0,0.0,0.0,0.0,0.0,1322.1734375,1,Eipeltauer E.,1955
2006,56.0,0.0,0.0,0.0,0.0,0.0,44.0,0.0,0.0,0.0,0.0,0.0,1148.5743774414063,2,Eipeltauer E.,1955
2007,84.4,0.0,0.0,0.0,0.0,0.0,0.0,15.6,0.0,0.0,0.0,0.0,1591.01083984375,2,Eipeltauer E.,1960
2008,84.4,0.0,0.0,0.0,0.0,0.0,0.0,15.6,0.0,0.0,0.0,0.0,1370.3564208984376,3,Eipeltauer E.,1960
2009,82.5,0.0,0.0,0.0,0.0,0.0,0.0,17.5,0.0,0.0,0.0,0.0,1564.9926513671876,2,Eipeltauer E.,1960
2010,82.5,0.0,0.0,0.0,0.0,0.0,0.0,17.5,0.0,0.0,0.0,0.0,1352.005712890625,3,Eipeltauer E.,1960
2011,81.1,0.0,0.0,0.0,0.0,0.0,0.0,18.9,0.0,0.0,0.0,0.0,1539.9623779296876,2,Eipeltauer E.,1960
2012,81.1,0.0,0.0,0.0,0.0,0.0,0.0,18.9,0.0,0.0,0.0,0.0,1334.524755859375,3,Eipeltauer E.,1960
2013,80.4,0.0,0.0,0.0,0.0,0.0,0.0,19.6,0.0,0.0,0.0,0.0,1529.080908203125,2,Eipeltauer E.,1960
2014,80.4,0.0,0.0,0.0,0.0,0.0,0.0,19.6,0.0,0.0,0.0,0.0,1315.5214599609376,3,Eipeltauer E.,1960
2015,79.6,0.0,0.0,0.0,0.0,0.0,0.0,20.4,0.0,0.0,0.0,0.0,1533.9245361328126,2,Eipeltauer E.,1960
2016,79.6,0.0,0.0,0.0,0.0,0.0,0.0,20.4,0.0,0.0,0.0,0.0,1329.1811279296876,3,Eipeltauer E.,1960
2017,78.7,0.0,0.0,0.0,0.0,0.0,0.0,21.3,0.0,0.0,0.0,0.0,1526.9435791015626,2,Eipeltauer E.,1960
2018,78.7,0.0,0.0,0.0,0.0,0.0,0.0,21.3,0.0,0.0,0.0,0.0,1325.5622314453126,3,Eipeltauer E.,1960
2019,78.9,0.0,0.0,0.0,0.0,0.0,0.0,21.1,0.0,0.0,0.0,0.0,1524.5285400390626,2,Eipeltauer E.,1960
2020,78.9,0.0,0.0,0.0,0.0,0.0,0.0,21.1,0.0,0.0,0.0,0.0,1323.8898681640626,3,Eipeltauer E.,1960
2021,78.5,0.0,0.0,0.0,0.0,0.0,0.0,21.5,0.0,0.0,0.0,0.0,1530.432958984375,2,Eipeltauer E.,1960
2022,78.5,0.0,0.0,0.0,0.0,0.0,0.0,21.5,0.0,0.0,0.0,0.0,1322.5046142578126,3,Eipeltauer E.,1960
2023,78.1,0.0,0.0,0.0,0.0,0.0,0.0,21.9,0.0,0.0,0.0,0.0,1515.477392578125,2,Eipeltauer E.,1960
2024,78.1,0.0,0.0,0.0,0.0,0.0,0.0,21.9,0.0,0.0,0.0,0.0,1309.91171875,3,Eipeltauer E.,1960
2025,77.3,0.0,0.0,0.0,0.0,0.0,0.0,22.7,0.0,0.0,0.0,0.0,1501.38828125,2,Eipeltauer E.,1960
2026,77.3,0.0,0.0,0.0,0.0,0.0,0.0,22.7,0.0,0.0,0.0,0.0,1312.3031982421876,3,Eipeltauer E.,1960
2027,76.1,0.0,0.0,0.0,0.0,0.0,0.0,23.9,0.0,0.0,0.0,0.0,1497.325537109375,2,Eipeltauer E.,1960
2028,76.1,0.0,0.0,0.0,0.0,0.0,0.0,23.9,0.0,0.0,0.0,0.0,1305.150244140625,3,Eipeltauer E.,1960
2029,75.3,0.0,0.0,0.0,0.0,0.0,0.0,24.7,0.0,0.0,0.0,0.0,1480.619482421875,2,Eipeltauer E.,1960
2030,75.3,0.0,0.0,0.0,0.0,0.0,0.0,24.7,0.0,0.0,0.0,0.0,1294.0160278320313,3,Eipeltauer E.,1960
2031,72.9,0.0,0.0,0.0,0.0,0.0,0.0,27.1,0.0,0.0,0.0,0.0,1463.5038818359376,2,Eipeltauer E.,1960
2032,72.9,0.0,0.0,0.0,0.0,0.0,0.0,27.1,0.0,0.0,0.0,0.0,1288.992041015625,3,Eipeltauer E.,1960
2033,72.3,0.0,0.0,0.0,0.0,0.0,0.0,27.7,0.0,0.0,0.0,0.0,1454.585791015625,2,Eipeltauer E.,1960
2034,72.3,0.0,0.0,0.0,0.0,0.0,0.0,27.7,0.0,0.0,0.0,0.0,1272.9885620117188,3,Eipeltauer E.,1960
2035,71.4,0.0,0.0,0.0,0.0,0.0,0.0,28.6,0.0,0.0,0.0,0.0,1452.616552734375,2,Eipeltauer E.,1960
2036,71.4,0.0,0.0,0.0,0.0,0.0,0.0,28.6,0.0,0.0,0.0,0.0,1264.9352172851563,3,Eipeltauer E.,1960
2037,69.8,0.0,0.0,0.0,0.0,0.0,0.0,30.2,0.0,0.0,0.0,0.0,1437.8632568359376,2,Eipeltauer E.,1960
2038,69.8,0.0,0.0,0.0,0.0,0.0,0.0,30.2,0.0,0.0,0.0,0.0,1265.3981689453124,3,Eipeltauer E.,1960
2039,68.8,0.0,0.0,0.0,0.0,0.0,0.0,31.2,0.0,0.0,0.0,0.0,1431.1462158203126,2,Eipeltauer E.,1960
2040,68.8,0.0,0.0,0.0,0.0,0.0,0.0,31.2,0.0,0.0,0.0,0.0,1270.25986328125,3,Eipeltauer E.,1960
2041,68.0,0.0,0.0,0.0,0.0,0.0,0.0,32.0,0.0,0.0,0.0,0.0,1422.4413818359376,2,Eipeltauer E.,1960
2042,68.0,0.0,0.0,0.0,0.0,0.0,0.0,32.0,0.0,0.0,0.0,0.0,1260.6036743164063,3,Eipeltauer E.,1960
2043,67.8,0.0,0.0,0.0,0.0,0.0,0.0,32.2,0.0,0.0,0.0,0.0,1415.694677734375,2,Eipeltauer E.,1960
2044,67.8,0.0,0.0,0.0,0.0,0.0,0.0,32.2,0.0,0.0,0.0,0.0,1258.50546875,3,Eipeltauer E.,1960
2045,67.2,0.0,0.0,0.0,0.0,0.0,0.0,32.8,0.0,0.0,0.0,0.0,1630.2616943359376,1,Eipeltauer E.,1960
2046,67.2,0.0,0.0,0.0,0.0,0.0,0.0,32.8,0.0,0.0,0.0,0.0,1408.8874267578126,2,Eipeltauer E.,1960
2047,67.2,0.0,0.0,0.0,0.0,0.0,0.0,32.8,0.0,0.0,0.0,0.0,1252.0231079101563,3,Eipeltauer E.,1960
2048,66.7,0.0,0.0,0.0,0.0,0.0,0.0,33.3,0.0,0.0,0.0,0.0,1613.679296875,1,Eipeltauer E.,1960
2049,66.7,0.0,0.0,0.0,0.0,0.0,0.0,33.3,0.0,0.0,0.0,0.0,1389.976416015625,2,Eipeltauer E.,1960
2050,66.2,0.0,0.0,0.0,0.0,0.0,0.0,33.8,0.0,0.0,0.0,0.0,1599.1725830078126,1,Eipeltauer E.,1960
2051,66.2,0.0,0.0,0.0,0.0,0.0,0.0,33.8,0.0,0.0,0.0,0.0,1390.9615234375,2,Eipeltauer E.,1960
2052,66.2,0.0,0.0,0.0,0.0,0.0,0.0,33.8,0.0,0.0,0.0,0.0,1240.3972534179688,3,Eipeltauer E.,1960
2053,65.6,0.0,0.0,0.0,0.0,0.0,0.0,34.4,0.0,0.0,0.0,0.0,1608.606787109375,1,Eipeltauer E.,1960
2054,65.6,0.0,0.0,0.0,0.0,0.0,0.0,34.4,0.0,0.0,0.0,0.0,1385.048681640625,2,Eipeltauer E.,1960
2055,65.6,0.0,0.0,0.0,0.0,0.0,0.0,34.4,0.0,0.0,0.0,0.0,1225.176123046875,3,Eipeltauer E.,1960
2056,64.9,0.0,0.0,0.0,0.0,0.0,0.0,35.1,0.0,0.0,0.0,0.0,1590.0865234375,1,Eipeltauer E.,1960
2057,64.9,0.0,0.0,0.0,0.0,0.0,0.0,35.1,0.0,0.0,0.0,0.0,1378.61875,2,Eipeltauer E.,1960
2058,64.9,0.0,0.0,0.0,0.0,0.0,0.0,35.1,0.0,0.0,0.0,0.0,1230.1482299804688,3,Eipeltauer E.,1960
2059,62.8,0.0,0.0,0.0,0.0,0.0,0.0,37.2,0.0,0.0,0.0,0.0,1344.92490234375,2,Eipeltauer E.,1960
2060,61.8,0.0,0.0,0.0,0.0,0.0,0.0,38.2,0.0,0.0,0.0,0.0,1522.97080078125,1,Eipeltauer E.,1960
2061,61.8,0.0,0.0,0.0,0.0,0.0,0.0,38.2,0.0,0.0,0.0,0.0,1326.0707763671876,2,Eipeltauer E.,1960
2062,58.6,0.0,0.0,0.0,0.0,0.0,0.0,41.4,0.0,0.0,0.0,0.0,1387.53427734375,1,Eipeltauer E.,1960
2063,58.6,0.0,0.0,0.0,0.0,0.0,0.0,41.4,0.0,0.0,0.0,0.0,1232.93466796875,2,Eipeltauer E.,1960
2064,85.0,0.0,0.0,0.0,0.0,0.0,15.0,0.0,0.0,0.0,0.0,0.0,1578.2621826171876,2,Shvaiko-Shvaiko,1971
2065,85.0,0.0,0.0,0.0,0.0,0.0,15.0,0.0,0.0,0.0,0.0,0.0,1395.694921875,3,Shvaiko-Shvaiko,1971
2066,82.4,0.0,0.0,0.0,0.0,0.0,17.6,0.0,0.0,0.0,0.0,0.0,1761.014990234375,1,Shvaiko-Shvaiko,1971
2067,82.4,0.0,0.0,0.0,0.0,0.0,17.6,0.0,0.0,0.0,0.0,0.0,1496.117041015625,2,Shvaiko-Shvaiko,1971
2068,80.2,0.0,0.0,0.0,0.0,0.0,19.8,0.0,0.0,0.0,0.0,0.0,1441.097998046875,2,Shvaiko-Shvaiko,1971
2069,80.2,0.0,0.0,0.0,0.0,0.0,19.8,0.0,0.0,0.0,0.0,0.0,1272.95908203125,3,Shvaiko-Shvaiko,1971
2070,74.9,0.0,0.0,0.0,0.0,0.0,25.1,0.0,0.0,0.0,0.0,0.0,1386.79892578125,2,Shvaiko-Shvaiko,1971
2071,74.9,0.0,0.0,0.0,0.0,0.0,25.1,0.0,0.0,0.0,0.0,0.0,1219.7985595703124,3,Shvaiko-Shvaiko,1971
2072,69.0,0.0,0.0,0.0,0.0,0.0,31.0,0.0,0.0,0.0,0.0,0.0,1317.4384521484376,2,Shvaiko-Shvaiko,1971
2073,69.0,0.0,0.0,0.0,0.0,0.0,31.0,0.0,0.0,0.0,0.0,0.0,1166.1268676757813,3,Shvaiko-Shvaiko,1971
2074,66.4,0.0,0.0,0.0,0.0,0.0,33.6,0.0,0.0,0.0,0.0,0.0,1290.9183715820313,2,Shvaiko-Shvaiko,1971
2075,63.8,0.0,0.0,0.0,0.0,0.0,36.2,0.0,0.0,0.0,0.0,0.0,1471.743505859375,1,Shvaiko-Shvaiko,1971
2076,63.8,0.0,0.0,0.0,0.0,0.0,36.2,0.0,0.0,0.0,0.0,0.0,1261.0982421875,2,Shvaiko-Shvaiko,1971
2077,59.3,0.0,0.0,0.0,0.0,0.0,40.7,0.0,0.0,0.0,0.0,0.0,1392.5646728515626,1,Shvaiko-Shvaiko,1971
2078,59.3,0.0,0.0,0.0,0.0,0.0,40.7,0.0,0.0,0.0,0.0,0.0,1199.417333984375,2,Shvaiko-Shvaiko,1971
2079,70.3,0.0,0.0,0.0,0.0,0.0,29.7,0.0,0.0,0.0,0.0,0.0,758.9629577636719,10,Ammar M.M.,1977
2080,70.3,0.0,0.0,0.0,0.0,0.0,29.7,0.0,0.0,0.0,0.0,0.0,736.7507080078125,11,Ammar M.M.,1977
2081,70.3,0.0,0.0,0.0,0.0,0.0,29.7,0.0,0.0,0.0,0.0,0.0,717.4230712890625,12,Ammar M.M.,1977
2082,65.4,0.0,0.0,0.0,0.0,0.0,34.6,0.0,0.0,0.0,0.0,0.0,743.0472473144531,10,Ammar M.M.,1977
