Repository: charlesll/gpvisc

# GPVisc
=========
GPVisc is a Python module containing a Gaussian Process - Artificial Neural Network of melt viscosity.

- **Documentation:** http://charlesll.github.io/gpvisc/html/index.html
- **Examples:** https://github.com/charlesll/gpvisc/tree/master/examples
- **Web app** https://gpvisc.streamlit.app/
- **Source code:** https://github.com/charlesll/gpvisc/tree/master/src/gpvisc
- **License:** https://github.com/charlesll/gpvisc/tree/master/LICENSE.txt
- **Contributing:** https://github.com/charlesll/gpvisc/blob/master/CONTRIBUTING.md
- **Bug reports:** https://github.com/charlesll/gpvisc/issues
- **Contact:** lelosq@ipgp.fr

See the documentation for more information.

File: examples/additional_data/FULL_SCIGLASS.csv (part 6 of 35)
,sio2,tio2,al2o3,feo,fe2o3,mno,na2o,k2o,mgo,cao,p2o5,h2o,T,viscosity,Author,Year
2083,65.4,0.0,0.0,0.0,0.0,0.0,34.6,0.0,0.0,0.0,0.0,0.0,723.4790405273437,11,Ammar M.M.,1977
2084,60.7,0.0,0.0,0.0,0.0,0.0,39.3,0.0,0.0,0.0,0.0,0.0,746.4444030761719,9,Ammar M.M.,1977
2085,60.7,0.0,0.0,0.0,0.0,0.0,39.3,0.0,0.0,0.0,0.0,0.0,730.4440368652344,10,Ammar M.M.,1977
2086,60.7,0.0,0.0,0.0,0.0,0.0,39.3,0.0,0.0,0.0,0.0,0.0,715.1153625488281,11,Ammar M.M.,1977
2087,60.7,0.0,0.0,0.0,0.0,0.0,39.3,0.0,0.0,0.0,0.0,0.0,700.4169372558594,12,Ammar M.M.,1977
2088,82.5,0.0,0.0,0.0,0.0,0.0,0.0,17.5,0.0,0.0,0.0,0.0,863.1479248046875,9,Ammar M.M.,1977
2089,82.5,0.0,0.0,0.0,0.0,0.0,0.0,17.5,0.0,0.0,0.0,0.0,834.1767333984375,10,Ammar M.M.,1977
2090,82.5,0.0,0.0,0.0,0.0,0.0,0.0,17.5,0.0,0.0,0.0,0.0,807.0875,11,Ammar M.M.,1977
2091,82.5,0.0,0.0,0.0,0.0,0.0,0.0,17.5,0.0,0.0,0.0,0.0,781.7026123046875,12,Ammar M.M.,1977
2092,78.5,0.0,0.0,0.0,0.0,0.0,0.0,21.5,0.0,0.0,0.0,0.0,825.3783325195312,10,Ammar M.M.,1977
2093,78.5,0.0,0.0,0.0,0.0,0.0,0.0,21.5,0.0,0.0,0.0,0.0,787.6708129882812,11,Ammar M.M.,1977
2094,78.5,0.0,0.0,0.0,0.0,0.0,0.0,21.5,0.0,0.0,0.0,0.0,753.2587036132813,12,Ammar M.M.,1977
2095,74.4,0.0,0.0,0.0,0.0,0.0,0.0,25.6,0.0,0.0,0.0,0.0,837.7341674804687,9,Ammar M.M.,1977
2096,74.4,0.0,0.0,0.0,0.0,0.0,0.0,25.6,0.0,0.0,0.0,0.0,806.8520874023437,10,Ammar M.M.,1977
2097,74.4,0.0,0.0,0.0,0.0,0.0,0.0,25.6,0.0,0.0,0.0,0.0,781.1457580566406,11,Ammar M.M.,1977
2098,69.5,0.0,0.0,0.0,0.0,0.0,0.0,0.0,0.0,30.5,0.0,0.0,2030.673193359375,0,Bockris J.O`M.,1954
2099,65.5,0.0,0.0,0.0,0.0,0.0,0.0,0.0,0.0,34.5,0.0,0.0,1923.15,0,Bockris J.O`M.,1954
2100,61.2,0.0,0.0,0.0,0.0,0.0,0.0,0.0,0.0,38.8,0.0,0.0,1826.5009521484376,0,Bockris J.O`M.,1954
2101,100.0,0.0,0.0,0.0,0.0,0.0,0.0,0.0,0.0,0.0,0.0,0.0,2413.892919921875,4,Bacon J.F.,1960
2102,100.0,0.0,0.0,0.0,0.0,0.0,0.0,0.0,0.0,0.0,0.0,0.0,1605.481298828125,10,Fontana E.H.,1966
2103,100.0,0.0,0.0,0.0,0.0,0.0,0.0,0.0,0.0,0.0,0.0,0.0,1517.1412109375,11,Fontana E.H.,1966
2104,100.0,0.0,0.0,0.0,0.0,0.0,0.0,0.0,0.0,0.0,0.0,0.0,1658.4506591796876,9,Hetherington G.,1964
2105,100.0,0.0,0.0,0.0,0.0,0.0,0.0,0.0,0.0,0.0,0.0,0.0,1587.910498046875,10,Hetherington G.,1964
2106,100.0,0.0,0.0,0.0,0.0,0.0,0.0,0.0,0.0,0.0,0.0,0.0,1523.1271728515626,11,Hetherington G.,1964
2107,100.0,0.0,0.0,0.0,0.0,0.0,0.0,0.0,0.0,0.0,0.0,0.0,1463.4228271484376,12,Hetherington G.,1964
2108,100.0,0.0,0.0,0.0,0.0,0.0,0.0,0.0,0.0,0.0,0.0,0.0,1638.5160888671876,9,Hetherington G.,1964
2109,100.0,0.0,0.0,0.0,0.0,0.0,0.0,0.0,0.0,0.0,0.0,0.0,1562.8000244140626,10,Hetherington G.,1964
2110,100.0,0.0,0.0,0.0,0.0,0.0,0.0,0.0,0.0,0.0,0.0,0.0,1493.773291015625,11,Hetherington G.,1964
2111,100.0,0.0,0.0,0.0,0.0,0.0,0.0,0.0,0.0,0.0,0.0,0.0,1430.586767578125,12,Hetherington G.,1964
2112,100.0,0.0,0.0,0.0,0.0,0.0,0.0,0.0,0.0,0.0,0.0,0.0,1602.1213134765626,9,Hetherington G.,1964
2113,100.0,0.0,0.0,0.0,0.0,0.0,0.0,0.0,0.0,0.0,0.0,0.0,1511.7233642578126,10,Hetherington G.,1964
2114,100.0,0.0,0.0,0.0,0.0,0.0,0.0,0.0,0.0,0.0,0.0,0.0,1430.9819091796876,11,Hetherington G.,1964
2115,100.0,0.0,0.0,0.0,0.0,0.0,0.0,0.0,0.0,0.0,0.0,0.0,1358.4294189453126,12,Hetherington G.,1964
2116,100.0,0.0,0.0,0.0,0.0,0.0,0.0,0.0,0.0,0.0,0.0,0.0,1592.4194091796876,9,Brown S.D.,1959
2117,100.0,0.0,0.0,0.0,0.0,0.0,0.0,0.0,0.0,0.0,0.0,0.0,1478.9870361328126,10,Brown S.D.,1959
2118,99.99,0.0,0.006,0.0,0.0,0.0,0.0,0.0,0.0,0.0,0.0,0.0,1624.677587890625,9,Brown S.D.,1959
2119,99.99,0.0,0.006,0.0,0.0,0.0,0.0,0.0,0.0,0.0,0.0,0.0,1529.400244140625,10,Brown S.D.,1959
2120,99.68,0.0,0.32,0.0,0.0,0.0,0.0,0.0,0.0,0.0,0.0,0.0,1667.0392822265626,9,Brown S.D.,1959
2121,99.68,0.0,0.32,0.0,0.0,0.0,0.0,0.0,0.0,0.0,0.0,0.0,1548.7636474609376,10,Brown S.D.,1959
2122,99.45,0.0,0.55,0.0,0.0,0.0,0.0,0.0,0.0,0.0,0.0,0.0,1635.671728515625,9,Brown S.D.,1959
2123,99.45,0.0,0.55,0.0,0.0,0.0,0.0,0.0,0.0,0.0,0.0,0.0,1540.823095703125,10,Brown S.D.,1959
2124,99.89,0.0,0.11,0.0,0.0,0.0,0.0,0.0,0.0,0.0,0.0,0.0,1690.1681884765626,9,Brown S.D.,1959
2125,99.89,0.0,0.11,0.0,0.0,0.0,0.0,0.0,0.0,0.0,0.0,0.0,1583.5597900390626,10,Brown S.D.,1959
2126,99.89,0.0,0.11,0.0,0.0,0.0,0.0,0.0,0.0,0.0,0.0,0.0,1489.603369140625,11,Brown S.D.,1959
2127,100.0,0.0,0.0,0.0,0.0,0.0,0.0,0.0,0.0,0.0,0.0,0.0,1444.107275390625,11,Mazurin O.V.,1975
2128,100.0,0.0,0.0,0.0,0.0,0.0,0.0,0.0,0.0,0.0,0.0,0.0,1357.5690673828126,12,Mazurin O.V.,1975
2129,94.33,5.67,0.0,0.0,0.0,0.0,0.0,0.0,0.0,0.0,0.0,0.0,1386.9753173828126,11,Mazurin O.V.,1975
2130,94.33,5.67,0.0,0.0,0.0,0.0,0.0,0.0,0.0,0.0,0.0,0.0,1311.7214111328126,12,Mazurin O.V.,1975
2131,100.0,0.0,0.0,0.0,0.0,0.0,0.0,0.0,0.0,0.0,0.0,0.0,1574.19541015625,10,Bihuniak P.P.,1983
2132,100.0,0.0,0.0,0.0,0.0,0.0,0.0,0.0,0.0,0.0,0.0,0.0,1471.2228759765626,11,Bihuniak P.P.,1983
2133,100.0,0.0,0.0,0.0,0.0,0.0,0.0,0.0,0.0,0.0,0.0,0.0,1380.8962158203126,12,Bihuniak P.P.,1983
2134,100.0,0.0,0.0,0.0,0.0,0.0,0.0,0.0,0.0,0.0,0.0,0.0,1492.258642578125,11,Bihuniak P.P.,1983
2135,100.0,0.0,0.0,0.0,0.0,0.0,0.0,0.0,0.0,0.0,0.0,0.0,1409.1738037109376,12,Bihuniak P.P.,1983
2136,100.0,0.0,0.0,0.0,0.0,0.0,0.0,0.0,0.0,0.0,0.0,0.0,1563.1166748046876,10,Bihuniak P.P.,1983
2137,100.0,0.0,0.0,0.0,0.0,0.0,0.0,0.0,0.0,0.0,0.0,0.0,1477.199072265625,11,Bihuniak P.P.,1983
2138,100.0,0.0,0.0,0.0,0.0,0.0,0.0,0.0,0.0,0.0,0.0,0.0,1400.2345947265626,12,Bihuniak P.P.,1983
2139,100.0,0.0,0.0,0.0,0.0,0.0,0.0,0.0,0.0,0.0,0.0,0.0,1546.838232421875,11,Bihuniak P.P.,1983
2140,100.0,0.0,0.0,0.0,0.0,0.0,0.0,0.0,0.0,0.0,0.0,0.0,1478.3666748046876,12,Bihuniak P.P.,1983
2141,100.0,0.0,0.0,0.0,0.0,0.0,0.0,0.0,0.0,0.0,0.0,0.0,1562.7614501953126,11,Bihuniak P.P.,1983
2142,100.0,0.0,0.0,0.0,0.0,0.0,0.0,0.0,0.0,0.0,0.0,0.0,1492.9052490234376,12,Bihuniak P.P.,1983
2143,100.0,0.0,0.0,0.0,0.0,0.0,0.0,0.0,0.0,0.0,0.0,0.0,2093.1208251953126,6,Gusakova N.K.,1974
2144,100.0,0.0,0.0,0.0,0.0,0.0,0.0,0.0,0.0,0.0,0.0,0.0,1949.53916015625,7,Gusakova N.K.,1974
2145,100.0,0.0,0.0,0.0,0.0,0.0,0.0,0.0,0.0,0.0,0.0,0.0,1825.3898681640626,8,Gusakova N.K.,1974
2146,100.0,0.0,0.0,0.0,0.0,0.0,0.0,0.0,0.0,0.0,0.0,0.0,1716.977880859375,9,Gusakova N.K.,1974
2147,100.0,0.0,0.0,0.0,0.0,0.0,0.0,0.0,0.0,0.0,0.0,0.0,1621.4894775390626,10,Gusakova N.K.,1974
2148,100.0,0.0,0.0,0.0,0.0,0.0,0.0,0.0,0.0,0.0,0.0,0.0,1536.743505859375,11,Gusakova N.K.,1974
2149,100.0,0.0,0.0,0.0,0.0,0.0,0.0,0.0,0.0,0.0,0.0,0.0,1461.023779296875,12,Gusakova N.K.,1974
2150,100.0,0.0,0.0,0.0,0.0,0.0,0.0,0.0,0.0,0.0,0.0,0.0,2077.137670898437,6,Gusakova N.K.,1974
2151,100.0,0.0,0.0,0.0,0.0,0.0,0.0,0.0,0.0,0.0,0.0,0.0,1932.4858154296876,7,Gusakova N.K.,1974
2152,100.0,0.0,0.0,0.0,0.0,0.0,0.0,0.0,0.0,0.0,0.0,0.0,1807.262548828125,8,Gusakova N.K.,1974
2153,100.0,0.0,0.0,0.0,0.0,0.0,0.0,0.0,0.0,0.0,0.0,0.0,1697.79990234375,9,Gusakova N.K.,1974
2154,100.0,0.0,0.0,0.0,0.0,0.0,0.0,0.0,0.0,0.0,0.0,0.0,1601.298681640625,10,Gusakova N.K.,1974
2155,100.0,0.0,0.0,0.0,0.0,0.0,0.0,0.0,0.0,0.0,0.0,0.0,1515.5854248046876,11,Gusakova N.K.,1974
2156,100.0,0.0,0.0,0.0,0.0,0.0,0.0,0.0,0.0,0.0,0.0,0.0,1438.9467529296876,12,Gusakova N.K.,1974
2157,100.0,0.0,0.0,0.0,0.0,0.0,0.0,0.0,0.0,0.0,0.0,0.0,2029.1630615234376,6,Gusakova N.K.,1974
2158,100.0,0.0,0.0,0.0,0.0,0.0,0.0,0.0,0.0,0.0,0.0,0.0,1902.9545654296876,7,Gusakova N.K.,1974
2159,100.0,0.0,0.0,0.0,0.0,0.0,0.0,0.0,0.0,0.0,0.0,0.0,1791.6603759765626,8,Gusakova N.K.,1974
2160,100.0,0.0,0.0,0.0,0.0,0.0,0.0,0.0,0.0,0.0,0.0,0.0,1692.784521484375,9,Gusakova N.K.,1974
2161,100.0,0.0,0.0,0.0,0.0,0.0,0.0,0.0,0.0,0.0,0.0,0.0,1604.358251953125,10,Gusakova N.K.,1974
2162,100.0,0.0,0.0,0.0,0.0,0.0,0.0,0.0,0.0,0.0,0.0,0.0,1524.808203125,11,Gusakova N.K.,1974
2163,100.0,0.0,0.0,0.0,0.0,0.0,0.0,0.0,0.0,0.0,0.0,0.0,1452.861669921875,12,Gusakova N.K.,1974
2164,100.0,0.0,0.0,0.0,0.0,0.0,0.0,0.0,0.0,0.0,0.0,0.0,2029.557958984375,6,Gusakova N.K.,1974
2165,100.0,0.0,0.0,0.0,0.0,0.0,0.0,0.0,0.0,0.0,0.0,0.0,1872.5036376953126,7,Gusakova N.K.,1974
2166,100.0,0.0,0.0,0.0,0.0,0.0,0.0,0.0,0.0,0.0,0.0,0.0,1738.01181640625,8,Gusakova N.K.,1974
2167,100.0,0.0,0.0,0.0,0.0,0.0,0.0,0.0,0.0,0.0,0.0,0.0,1621.5463623046876,9,Gusakova N.K.,1974
2168,100.0,0.0,0.0,0.0,0.0,0.0,0.0,0.0,0.0,0.0,0.0,0.0,1519.7106689453126,10,Gusakova N.K.,1974
2169,100.0,0.0,0.0,0.0,0.0,0.0,0.0,0.0,0.0,0.0,0.0,0.0,1429.9111083984376,11,Gusakova N.K.,1974
2170,100.0,0.0,0.0,0.0,0.0,0.0,0.0,0.0,0.0,0.0,0.0,0.0,1350.13291015625,12,Gusakova N.K.,1974
2171,100.0,0.0,0.0,0.0,0.0,0.0,0.0,0.0,0.0,0.0,0.0,0.0,1455.8559326171876,12,Hlavac J.,1968
2172,100.0,0.0,0.0,0.0,0.0,0.0,0.0,0.0,0.0,0.0,0.0,0.0,1538.606298828125,10,Scherer G.W.,1983
2173,100.0,0.0,0.0,0.0,0.0,0.0,0.0,0.0,0.0,0.0,0.0,0.0,1469.4411376953126,11,Scherer G.W.,1983
2174,100.0,0.0,0.0,0.0,0.0,0.0,0.0,0.0,0.0,0.0,0.0,0.0,1707.32578125,8,Tajima K.,1994
2175,100.0,0.0,0.0,0.0,0.0,0.0,0.0,0.0,0.0,0.0,0.0,0.0,2275.623876953125,5,Weiss W.,1984
2176,100.0,0.0,0.0,0.0,0.0,0.0,0.0,0.0,0.0,0.0,0.0,0.0,2100.8422607421876,6,Weiss W.,1984
2177,100.0,0.0,0.0,0.0,0.0,0.0,0.0,0.0,0.0,0.0,0.0,0.0,1951.9308837890626,7,Weiss W.,1984
2178,100.0,0.0,0.0,0.0,0.0,0.0,0.0,0.0,0.0,0.0,0.0,0.0,2247.4001220703126,5,Weiss W.,1984
2179,100.0,0.0,0.0,0.0,0.0,0.0,0.0,0.0,0.0,0.0,0.0,0.0,2059.057470703125,6,Weiss W.,1984
2180,100.0,0.0,0.0,0.0,0.0,0.0,0.0,0.0,0.0,0.0,0.0,0.0,1899.8434814453126,7,Weiss W.,1984
2181,100.0,0.0,0.0,0.0,0.0,0.0,0.0,0.0,0.0,0.0,0.0,0.0,1763.4859375,8,Weiss W.,1984
2182,100.0,0.0,0.0,0.0,0.0,0.0,0.0,0.0,0.0,0.0,0.0,0.0,2083.34140625,6,Weiss W.,1984
2183,100.0,0.0,0.0,0.0,0.0,0.0,0.0,0.0,0.0,0.0,0.0,0.0,1946.875341796875,7,Weiss W.,1984
2184,100.0,0.0,0.0,0.0,0.0,0.0,0.0,0.0,0.0,0.0,0.0,0.0,1832.0949462890626,8,Weiss W.,1984
2185,100.0,0.0,0.0,0.0,0.0,0.0,0.0,0.0,0.0,0.0,0.0,0.0,1734.2118896484376,9,Weiss W.,1984
2186,100.0,0.0,0.0,0.0,0.0,0.0,0.0,0.0,0.0,0.0,0.0,0.0,2059.6496337890626,6,Weiss W.,1984
2187,100.0,0.0,0.0,0.0,0.0,0.0,0.0,0.0,0.0,0.0,0.0,0.0,1902.8510498046876,7,Weiss W.,1984
2188,100.0,0.0,0.0,0.0,0.0,0.0,0.0,0.0,0.0,0.0,0.0,0.0,1779.1061767578126,8,Weiss W.,1984
2189,100.0,0.0,0.0,0.0,0.0,0.0,0.0,0.0,0.0,0.0,0.0,0.0,1678.9599365234376,9,Weiss W.,1984
2190,100.0,0.0,0.0,0.0,0.0,0.0,0.0,0.0,0.0,0.0,0.0,0.0,2250.389624023437,5,Weiss W.,1984
2191,100.0,0.0,0.0,0.0,0.0,0.0,0.0,0.0,0.0,0.0,0.0,0.0,2042.37802734375,6,Weiss W.,1984
2192,100.0,0.0,0.0,0.0,0.0,0.0,0.0,0.0,0.0,0.0,0.0,0.0,1869.569189453125,7,Weiss W.,1984
2193,100.0,0.0,0.0,0.0,0.0,0.0,0.0,0.0,0.0,0.0,0.0,0.0,1723.72421875,8,Weiss W.,1984
2194,100.0,0.0,0.0,0.0,0.0,0.0,0.0,0.0,0.0,0.0,0.0,0.0,2263.726171875,5,Weiss W.,1984
2195,100.0,0.0,0.0,0.0,0.0,0.0,0.0,0.0,0.0,0.0,0.0,0.0,2104.43857421875,6,Weiss W.,1984
2196,100.0,0.0,0.0,0.0,0.0,0.0,0.0,0.0,0.0,0.0,0.0,0.0,1974.8547119140626,7,Weiss W.,1984
2197,100.0,0.0,0.0,0.0,0.0,0.0,0.0,0.0,0.0,0.0,0.0,0.0,1867.3744873046876,8,Weiss W.,1984
2198,100.0,0.0,0.0,0.0,0.0,0.0,0.0,0.0,0.0,0.0,0.0,0.0,2257.1742919921876,5,Weiss W.,1984
2199,100.0,0.0,0.0,0.0,0.0,0.0,0.0,0.0,0.0,0.0,0.0,0.0,2102.9906982421876,6,Weiss W.,1984
2200,100.0,0.0,0.0,0.0,0.0,0.0,0.0,0.0,0.0,0.0,0.0,0.0,1981.4406494140626,7,Weiss W.,1984
2201,100.0,0.0,0.0,0.0,0.0,0.0,0.0,0.0,0.0,0.0,0.0,0.0,1883.1548828125,8,Weiss W.,1984
2202,100.0,0.0,0.0,0.0,0.0,0.0,0.0,0.0,0.0,0.0,0.0,0.0,1530.5895751953126,11,Leko V.K.,1977
2203,100.0,0.0,0.0,0.0,0.0,0.0,0.0,0.0,0.0,0.0,0.0,0.0,1459.4576171875,12,Leko V.K.,1977
2204,100.0,0.0,0.0,0.0,0.0,0.0,0.001,0.0,0.0,0.0,0.0,0.0,1544.89560546875,10,Leko V.K.,1977
2205,100.0,0.0,0.0,0.0,0.0,0.0,0.001,0.0,0.0,0.0,0.0,0.0,1465.5878662109376,11,Leko V.K.,1977
2206,100.0,0.0,0.0,0.0,0.0,0.0,0.001,0.0,0.0,0.0,0.0,0.0,1394.025244140625,12,Leko V.K.,1977
2207,99.94,0.0,0.0,0.0,0.0,0.0,0.06,0.0,0.0,0.0,0.0,0.0,1521.760107421875,7,Leko V.K.,1977
2208,99.94,0.0,0.0,0.0,0.0,0.0,0.06,0.0,0.0,0.0,0.0,0.0,1442.432958984375,8,Leko V.K.,1977
2209,99.94,0.0,0.0,0.0,0.0,0.0,0.06,0.0,0.0,0.0,0.0,0.0,1370.9679931640626,9,Leko V.K.,1977
2210,99.9,0.0,0.0,0.0,0.0,0.0,0.1,0.0,0.0,0.0,0.0,0.0,1564.787939453125,6,Leko V.K.,1977
2211,99.9,0.0,0.0,0.0,0.0,0.0,0.1,0.0,0.0,0.0,0.0,0.0,1481.03525390625,7,Leko V.K.,1977
2212,99.9,0.0,0.0,0.0,0.0,0.0,0.1,0.0,0.0,0.0,0.0,0.0,1405.7927001953126,8,Leko V.K.,1977
2213,99.89,0.0,0.0,0.0,0.0,0.0,0.11,0.0,0.0,0.0,0.0,0.0,1555.988623046875,6,Leko V.K.,1977
2214,99.89,0.0,0.0,0.0,0.0,0.0,0.11,0.0,0.0,0.0,0.0,0.0,1473.15,7,Leko V.K.,1977
2215,99.89,0.0,0.0,0.0,0.0,0.0,0.11,0.0,0.0,0.0,0.0,0.0,1398.6869873046876,8,Leko V.K.,1977
2216,99.48,0.0,0.0,0.0,0.0,0.0,0.52,0.0,0.0,0.0,0.0,0.0,1555.988623046875,5,Leko V.K.,1977
2217,99.48,0.0,0.0,0.0,0.0,0.0,0.52,0.0,0.0,0.0,0.0,0.0,1473.15,6,Leko V.K.,1977
2218,99.48,0.0,0.0,0.0,0.0,0.0,0.52,0.0,0.0,0.0,0.0,0.0,1398.6869873046876,7,Leko V.K.,1977
2219,99.93,0.0,0.07,0.0,0.0,0.0,0.001,0.0,0.0,0.0,0.0,0.0,1564.72861328125,11,Leko V.K.,1977
2220,99.93,0.0,0.07,0.0,0.0,0.0,0.001,0.0,0.0,0.0,0.0,0.0,1493.319189453125,12,Leko V.K.,1977
2221,99.94,0.0,0.06,0.0,0.0,0.0,0.001,0.0,0.0,0.0,0.0,0.0,1521.4206298828126,11,Leko V.K.,1977
2222,99.94,0.0,0.06,0.0,0.0,0.0,0.001,0.0,0.0,0.0,0.0,0.0,1453.3881591796876,12,Leko V.K.,1977
2223,97.7,0.0,2.3,0.0,0.0,0.0,0.0,0.0,0.0,0.0,0.0,0.0,1544.0943359375,10,Leko V.K.,1977
2224,97.7,0.0,2.3,0.0,0.0,0.0,0.0,0.0,0.0,0.0,0.0,0.0,1473.15,11,Leko V.K.,1977
2225,97.7,0.0,2.3,0.0,0.0,0.0,0.0,0.0,0.0,0.0,0.0,0.0,1408.4389404296876,12,Leko V.K.,1977
2226,96.8,0.0,3.2,0.0,0.0,0.0,0.0,0.0,0.0,0.0,0.0,0.0,1512.6843017578126,10,Leko V.K.,1977
2227,96.8,0.0,3.2,0.0,0.0,0.0,0.0,0.0,0.0,0.0,0.0,0.0,1447.9223388671876,11,Leko V.K.,1977
2228,96.8,0.0,3.2,0.0,0.0,0.0,0.0,0.0,0.0,0.0,0.0,0.0,1388.47861328125,12,Leko V.K.,1977
2229,96.5,0.0,3.5,0.0,0.0,0.0,0.005,0.0,0.0,0.0,0.0,0.0,1575.421240234375,9,Leko V.K.,1977
2230,96.5,0.0,3.5,0.0,0.0,0.0,0.005,0.0,0.0,0.0,0.0,0.0,1505.7326416015626,10,Leko V.K.,1977
2231,96.5,0.0,3.5,0.0,0.0,0.0,0.005,0.0,0.0,0.0,0.0,0.0,1441.94833984375,11,Leko V.K.,1977
2232,96.5,0.0,3.5,0.0,0.0,0.0,0.005,0.0,0.0,0.0,0.0,0.0,1383.348974609375,12,Leko V.K.,1977
2233,93.9,0.0,6.1,0.0,0.0,0.0,0.0,0.0,0.0,0.0,0.0,0.0,1529.453466796875,9,Leko V.K.,1977
2234,93.9,0.0,6.1,0.0,0.0,0.0,0.0,0.0,0.0,0.0,0.0,0.0,1467.149267578125,10,Leko V.K.,1977
2235,93.9,0.0,6.1,0.0,0.0,0.0,0.0,0.0,0.0,0.0,0.0,0.0,1409.7231201171876,11,Leko V.K.,1977
2236,100.0,0.0,0.002,0.0,0.0,0.0,0.0,0.0,0.0,0.0,0.0,0.0,1540.034521484375,11,Leko V.K.,1985
2237,100.0,0.0,0.002,0.0,0.0,0.0,0.0,0.0,0.0,0.0,0.0,0.0,1473.15,12,Leko V.K.,1985
2238,100.0,0.0,0.001,0.0,0.0,0.0,0.0,0.0,0.0,0.0,0.0,0.0,1556.7875732421876,10,Leko V.K.,1985
2239,100.0,0.0,0.001,0.0,0.0,0.0,0.0,0.0,0.0,0.0,0.0,0.0,1480.380224609375,11,Leko V.K.,1985
2240,100.0,0.0,0.001,0.0,0.0,0.0,0.0,0.0,0.0,0.0,0.0,0.0,1411.1230224609376,12,Leko V.K.,1985
2241,100.0,0.0,0.001,0.0,0.0,0.0,0.0,0.0,0.0,0.0,0.0,0.0,1522.05625,11,Leko V.K.,1985
2242,100.0,0.0,0.001,0.0,0.0,0.0,0.0,0.0,0.0,0.0,0.0,0.0,1453.1396240234376,12,Leko V.K.,1985
2243,100.0,0.0,0.001,0.0,0.0,0.0,0.0,0.0,0.0,0.0,0.0,0.0,1517.6227783203126,10,Leko V.K.,1985
2244,100.0,0.0,0.001,0.0,0.0,0.0,0.0,0.0,0.0,0.0,0.0,0.0,1444.9220947265626,11,Leko V.K.,1985
2245,100.0,0.0,0.001,0.0,0.0,0.0,0.0,0.0,0.0,0.0,0.0,0.0,1378.8691162109376,12,Leko V.K.,1985
2246,100.0,0.0,0.003,0.0,0.0,0.0,0.0,0.0,0.0,0.0,0.0,0.0,1547.0583251953126,11,Leko V.K.,1985
2247,100.0,0.0,0.003,0.0,0.0,0.0,0.0,0.0,0.0,0.0,0.0,0.0,1479.5756591796876,12,Leko V.K.,1985
2248,99.99,0.0,0.003,0.0,0.0,0.0,0.0,0.0,0.0,0.0,0.0,0.0,1551.2076171875,9,Leko V.K.,1985
2249,99.99,0.0,0.003,0.0,0.0,0.0,0.0,0.0,0.0,0.0,0.0,0.0,1473.15,10,Leko V.K.,1985
2250,99.99,0.0,0.003,0.0,0.0,0.0,0.0,0.0,0.0,0.0,0.0,0.0,1402.572607421875,11,Leko V.K.,1985
2251,100.0,0.0,0.0,0.0,0.0,0.0,0.0,0.0,0.0,0.0,0.0,0.0,2210.6391357421876,5,Leko V.K.,1974
2252,100.0,0.0,0.0,0.0,0.0,0.0,0.0,0.0,0.0,0.0,0.0,0.0,2055.186865234375,6,Leko V.K.,1974
2253,100.0,0.0,0.0,0.0,0.0,0.0,0.0,0.0,0.0,0.0,0.0,0.0,1920.162451171875,7,Leko V.K.,1974
2254,100.0,0.0,0.0,0.0,0.0,0.0,0.0,0.0,0.0,0.0,0.0,0.0,1801.7873291015626,8,Leko V.K.,1974
2255,100.0,0.0,0.0,0.0,0.0,0.0,0.0,0.0,0.0,0.0,0.0,0.0,1697.160986328125,9,Leko V.K.,1974
2256,100.0,0.0,0.0,0.0,0.0,0.0,0.0,0.0,0.0,0.0,0.0,0.0,1604.01962890625,10,Leko V.K.,1974
2257,100.0,0.0,0.0,0.0,0.0,0.0,0.0,0.0,0.0,0.0,0.0,0.0,1520.5705322265626,11,Leko V.K.,1974
2258,100.0,0.0,0.0,0.0,0.0,0.0,0.0,0.0,0.0,0.0,0.0,0.0,1633.6314453125,10,Leko V.K.,1974
2259,100.0,0.0,0.0,0.0,0.0,0.0,0.0,0.0,0.0,0.0,0.0,0.0,2194.7175048828126,5,Leko V.K.,1974
2260,100.0,0.0,0.0,0.0,0.0,0.0,0.0,0.0,0.0,0.0,0.0,0.0,2045.3669189453126,6,Leko V.K.,1974
2261,100.0,0.0,0.0,0.0,0.0,0.0,0.0,0.0,0.0,0.0,0.0,0.0,1915.0490478515626,7,Leko V.K.,1974
2262,100.0,0.0,0.0,0.0,0.0,0.0,0.0,0.0,0.0,0.0,0.0,0.0,1800.343603515625,8,Leko V.K.,1974
2263,100.0,0.0,0.0,0.0,0.0,0.0,0.0,0.0,0.0,0.0,0.0,0.0,1698.6037353515626,9,Leko V.K.,1974
2264,100.0,0.0,0.0,0.0,0.0,0.0,0.0,0.0,0.0,0.0,0.0,0.0,1607.7485107421876,10,Leko V.K.,1974
2265,100.0,0.0,0.0,0.0,0.0,0.0,0.0,0.0,0.0,0.0,0.0,0.0,1526.1198486328126,11,Leko V.K.,1974
2266,100.0,0.0,0.0,0.0,0.0,0.0,0.0,0.0,0.0,0.0,0.0,0.0,2169.490576171875,5,Leko V.K.,1974
2267,100.0,0.0,0.0,0.0,0.0,0.0,0.0,0.0,0.0,0.0,0.0,0.0,1988.720556640625,6,Leko V.K.,1974
2268,100.0,0.0,0.0,0.0,0.0,0.0,0.0,0.0,0.0,0.0,0.0,0.0,1835.7599853515626,7,Leko V.K.,1974
2269,100.0,0.0,0.0,0.0,0.0,0.0,0.0,0.0,0.0,0.0,0.0,0.0,1704.6501220703126,8,Leko V.K.,1974
2270,100.0,0.0,0.0,0.0,0.0,0.0,0.0,0.0,0.0,0.0,0.0,0.0,1591.0209716796876,9,Leko V.K.,1974
2271,100.0,0.0,0.0,0.0,0.0,0.0,0.0,0.0,0.0,0.0,0.0,0.0,1491.5949462890626,10,Leko V.K.,1974
2272,100.0,0.0,0.0,0.0,0.0,0.0,0.0,0.0,0.0,0.0,0.0,0.0,1403.8658203125,11,Leko V.K.,1974
2273,100.0,0.0,0.0,0.0,0.0,0.0,0.0,0.0,0.0,0.0,0.0,0.0,1821.3969482421876,9,Leko V.K.,1974
2274,100.0,0.0,0.0,0.0,0.0,0.0,0.0,0.0,0.0,0.0,0.0,0.0,1496.4399169921876,10,Leko V.K.,1974
2275,100.0,0.0,0.0,0.0,0.0,0.0,0.0,0.0,0.0,0.0,0.0,0.0,1373.33701171875,11,Leko V.K.,1974
2276,100.0,0.0,0.0,0.0,0.0,0.0,0.0,0.0,0.0,0.0,0.0,0.0,1436.313330078125,12,Mazurin O.V.,1974
2277,100.0,0.0,0.0,0.0,0.0,0.0,0.0,0.0,0.0,0.0,0.0,0.0,1466.569921875,12,Mazurin O.V.,1974
2278,100.0,0.0,0.0,0.0,0.0,0.0,0.0,0.0,0.0,0.0,0.0,0.0,1390.706640625,11,Mazurin O.V.,1974
2279,100.0,0.0,0.0,0.0,0.0,0.0,0.0,0.0,0.0,0.0,0.0,0.0,1316.133154296875,12,Mazurin O.V.,1974
2280,100.0,0.0,0.0,0.0,0.0,0.0,0.0,0.0,0.0,0.0,0.0,0.0,2177.2165283203126,4,Solomin N.V.,1940
2281,100.0,0.0,0.0,0.0,0.0,0.0,0.0,0.0,0.0,0.0,0.0,0.0,2048.748876953125,5,Solomin N.V.,1940
2282,100.0,0.0,0.0,0.0,0.0,0.0,0.0,0.0,0.0,0.0,0.0,0.0,2288.592138671875,5,Bruckner R.,1964
2283,100.0,0.0,0.0,0.0,0.0,0.0,0.0,0.0,0.0,0.0,0.0,0.0,2101.0046142578126,6,Bruckner R.,1964
2284,100.0,0.0,0.0,0.0,0.0,0.0,0.0,0.0,0.0,0.0,0.0,0.0,1954.866552734375,7,Bruckner R.,1964
2285,100.0,0.0,0.0,0.0,0.0,0.0,0.0,0.0,0.0,0.0,0.0,0.0,2224.726171875,5,Bruckner R.,1964
2286,100.0,0.0,0.0,0.0,0.0,0.0,0.0,0.0,0.0,0.0,0.0,0.0,2031.4941162109376,6,Bruckner R.,1964
2287,100.0,0.0,0.0,0.0,0.0,0.0,0.0,0.0,0.0,0.0,0.0,0.0,2404.334814453125,4,Dunn S.A.,1968
2288,100.0,0.0,0.0,0.0,0.0,0.0,0.0,0.0,0.0,0.0,0.0,0.0,2240.7448486328126,5,Dunn S.A.,1968
2289,100.0,0.0,0.0,0.0,0.0,0.0,0.0,0.0,0.0,0.0,0.0,0.0,2097.99912109375,6,Dunn S.A.,1968
2290,100.0,0.0,0.0,0.0,0.0,0.0,0.0,0.0,0.0,0.0,0.0,0.0,2658.84873046875,3,Hofmaier G.,1968
2291,100.0,0.0,0.0,0.0,0.0,0.0,0.0,0.0,0.0,0.0,0.0,0.0,2415.2740234375,4,Hofmaier G.,1968
2292,100.0,0.0,0.0,0.0,0.0,0.0,0.0,0.0,0.0,0.0,0.0,0.0,2212.583349609375,5,Hofmaier G.,1968
2293,100.0,0.0,0.0,0.0,0.0,0.0,0.0,0.0,0.0,0.0,0.0,0.0,2041.28037109375,6,Hofmaier G.,1968
2294,100.0,0.0,0.0,0.0,0.0,0.0,0.0,0.0,0.0,0.0,0.0,0.0,1894.5981201171876,7,Hofmaier G.,1968
2295,100.0,0.0,0.0,0.0,0.0,0.0,0.0,0.0,0.0,0.0,0.0,0.0,1767.5845703125,8,Hofmaier G.,1968
2296,100.0,0.0,0.0,0.0,0.0,0.0,0.0,0.0,0.0,0.0,0.0,0.0,1656.5322021484376,9,Hofmaier G.,1968
2297,100.0,0.0,0.0,0.0,0.0,0.0,0.0,0.0,0.0,0.0,0.0,0.0,1558.610205078125,10,Hofmaier G.,1968
2298,100.0,0.0,0.0,0.0,0.0,0.0,0.0,0.0,0.0,0.0,0.0,0.0,1471.6198486328126,11,Hofmaier G.,1968
2299,100.0,0.0,0.0,0.0,0.0,0.0,0.0,0.0,0.0,0.0,0.0,0.0,1473.15,12,Yovanovitch J.,1961
2300,100.0,0.0,0.0,0.0,0.0,0.0,0.0,0.0,0.0,0.0,0.0,0.0,2572.740087890625,3,Bowen D.W.,1978
2301,100.0,0.0,0.0,0.0,0.0,0.0,0.0,0.0,0.0,0.0,0.0,0.0,2354.38095703125,4,Bowen D.W.,1978
2302,63.7,0.0,0.0,0.0,0.0,0.0,36.3,0.0,0.0,0.0,0.0,0.0,1093.1501220703126,3,Zak A.F.,1952
2303,74.5,0.0,0.0,0.0,0.0,0.0,25.5,0.0,0.0,0.0,0.0,0.0,1193.1501220703124,3,Zak A.F.,1952
2304,80.5,0.0,0.0,0.0,0.0,0.0,19.5,0.0,0.0,0.0,0.0,0.0,1273.1503051757813,3,Zak A.F.,1952
2305,66.54,0.0,0.0,0.0,0.0,0.0,33.46,0.0,0.0,0.0,0.0,0.0,1520.698095703125,1,Meiling G.S.,1967
2306,66.54,0.0,0.0,0.0,0.0,0.0,33.46,0.0,0.0,0.0,0.0,0.0,1298.475927734375,2,Meiling G.S.,1967
2307,66.54,0.0,0.0,0.0,0.0,0.0,33.46,0.0,0.0,0.0,0.0,0.0,1149.415625,3,Meiling G.S.,1967
2308,66.54,0.0,0.0,0.0,0.0,0.0,33.46,0.0,0.0,0.0,0.0,0.0,1042.4936889648438,4,Meiling G.S.,1967
2309,66.54,0.0,0.0,0.0,0.0,0.0,33.46,0.0,0.0,0.0,0.0,0.0,962.0546020507812,5,Meiling G.S.,1967
2310,66.54,0.0,0.0,0.0,0.0,0.0,33.46,0.0,0.0,0.0,0.0,0.0,899.3434814453125,6,Meiling G.S.,1967
2311,66.54,0.0,0.0,0.0,0.0,0.0,33.46,0.0,0.0,0.0,0.0,0.0,849.0815185546875,7,Meiling G.S.,1967
2312,85.39,0.0,0.0,0.0,0.0,0.0,14.61,0.0,0.0,0.0,0.0,0.0,1586.335791015625,2,Jagdt R.,1960
2313,85.39,0.0,0.0,0.0,0.0,0.0,14.61,0.0,0.0,0.0,0.0,0.0,1408.41318359375,3,Jagdt R.,1960
2314,85.39,0.0,0.0,0.0,0.0,0.0,14.61,0.0,0.0,0.0,0.0,0.0,1277.006201171875,4,Jagdt R.,1960
2315,85.39,0.0,0.0,0.0,0.0,0.0,14.61,0.0,0.0,0.0,0.0,0.0,1175.9823974609376,5,Jagdt R.,1960
2316,85.39,0.0,0.0,0.0,0.0,0.0,14.61,0.0,0.0,0.0,0.0,0.0,1095.89609375,6,Jagdt R.,1960
2317,80.49,0.0,0.0,0.0,0.0,0.0,19.51,0.0,0.0,0.0,0.0,0.0,1475.8456787109376,2,Jagdt R.,1960
2318,80.49,0.0,0.0,0.0,0.0,0.0,19.51,0.0,0.0,0.0,0.0,0.0,1286.7928833007813,3,Jagdt R.,1960
2319,80.49,0.0,0.0,0.0,0.0,0.0,19.51,0.0,0.0,0.0,0.0,0.0,1155.0287841796876,4,Jagdt R.,1960
2320,66.7,0.0,0.0,0.0,0.0,0.0,0.0,33.3,0.0,0.0,0.0,0.0,1673.120458984375,1,Jagdt R.,1960
2321,66.7,0.0,0.0,0.0,0.0,0.0,0.0,33.3,0.0,0.0,0.0,0.0,1400.2961181640626,2,Jagdt R.,1960
2322,66.7,0.0,0.0,0.0,0.0,0.0,0.0,33.3,0.0,0.0,0.0,0.0,1228.8934692382813,3,Jagdt R.,1960
2323,66.7,0.0,0.0,0.0,0.0,0.0,0.0,33.3,0.0,0.0,0.0,0.0,1111.2220825195313,4,Jagdt R.,1960
2324,66.56,0.0,0.0,0.0,0.0,0.0,16.74,16.7,0.0,0.0,0.0,0.0,1574.8664306640626,1,Jagdt R.,1960
2325,66.56,0.0,0.0,0.0,0.0,0.0,16.74,16.7,0.0,0.0,0.0,0.0,1304.3569091796876,2,Jagdt R.,1960
2326,66.56,0.0,0.0,0.0,0.0,0.0,16.74,16.7,0.0,0.0,0.0,0.0,1134.9724487304688,3,Jagdt R.,1960
2327,88.3,0.0,0.0,0.0,0.0,0.0,11.7,0.0,0.0,0.0,0.0,0.0,1681.5099853515626,2,Heidtkamp G.,1936
2328,84.3,0.0,0.0,0.0,0.0,0.0,15.7,0.0,0.0,0.0,0.0,0.0,1580.1493896484376,2,Heidtkamp G.,1936
2329,80.4,0.0,0.0,0.0,0.0,0.0,19.6,0.0,0.0,0.0,0.0,0.0,1759.6982177734376,1,Heidtkamp G.,1936
2330,80.4,0.0,0.0,0.0,0.0,0.0,19.6,0.0,0.0,0.0,0.0,0.0,1476.7671875,2,Heidtkamp G.,1936
2331,75.6,0.0,0.0,0.0,0.0,0.0,24.4,0.0,0.0,0.0,0.0,0.0,1668.73154296875,1,Heidtkamp G.,1936
2332,75.6,0.0,0.0,0.0,0.0,0.0,24.4,0.0,0.0,0.0,0.0,0.0,1401.7472900390626,2,Heidtkamp G.,1936
2333,70.55,0.0,0.0,0.0,0.0,0.0,29.45,0.0,0.0,0.0,0.0,0.0,1589.2001708984376,1,Heidtkamp G.,1936
2334,70.55,0.0,0.0,0.0,0.0,0.0,29.45,0.0,0.0,0.0,0.0,0.0,1346.5055908203126,2,Heidtkamp G.,1936
2335,65.7,0.0,0.0,0.0,0.0,0.0,34.3,0.0,0.0,0.0,0.0,0.0,1527.76328125,1,Heidtkamp G.,1936
2336,65.7,0.0,0.0,0.0,0.0,0.0,34.3,0.0,0.0,0.0,0.0,0.0,1301.169287109375,2,Heidtkamp G.,1936
2337,61.3,0.0,0.0,0.0,0.0,0.0,38.7,0.0,0.0,0.0,0.0,0.0,1729.2873291015626,0,Heidtkamp G.,1936
2338,61.3,0.0,0.0,0.0,0.0,0.0,38.7,0.0,0.0,0.0,0.0,0.0,1433.3132080078126,1,Heidtkamp G.,1936
2339,55.2,0.0,0.0,0.0,0.0,0.0,44.8,0.0,0.0,0.0,0.0,0.0,1582.315771484375,0,Heidtkamp G.,1936
2340,55.2,0.0,0.0,0.0,0.0,0.0,44.8,0.0,0.0,0.0,0.0,0.0,1329.886572265625,1,Heidtkamp G.,1936
2341,51.8,0.0,0.0,0.0,0.0,0.0,48.2,0.0,0.0,0.0,0.0,0.0,1426.8127197265626,0,Heidtkamp G.,1936
2342,80.5,0.0,0.0,0.0,0.0,0.0,19.5,0.0,0.0,0.0,0.0,0.0,1458.93466796875,2,Shartsis L.,1952
2343,80.5,0.0,0.0,0.0,0.0,0.0,19.5,0.0,0.0,0.0,0.0,0.0,1268.3921264648438,3,Shartsis L.,1952
2344,69.9,0.0,0.0,0.0,0.0,0.0,30.1,0.0,0.0,0.0,0.0,0.0,1553.2082275390626,1,Shartsis L.,1952
2345,69.9,0.0,0.0,0.0,0.0,0.0,30.1,0.0,0.0,0.0,0.0,0.0,1308.58017578125,2,Shartsis L.,1952
2346,69.9,0.0,0.0,0.0,0.0,0.0,30.1,0.0,0.0,0.0,0.0,0.0,1157.529638671875,3,Shartsis L.,1952
2347,67.1,0.0,0.0,0.0,0.0,0.0,32.9,0.0,0.0,0.0,0.0,0.0,1519.3107666015626,1,Shartsis L.,1952
2348,67.1,0.0,0.0,0.0,0.0,0.0,32.9,0.0,0.0,0.0,0.0,0.0,1290.0959228515624,2,Shartsis L.,1952
2349,63.8,0.0,0.0,0.0,0.0,0.0,36.2,0.0,0.0,0.0,0.0,0.0,1479.7056640625,1,Shartsis L.,1952
2350,63.8,0.0,0.0,0.0,0.0,0.0,36.2,0.0,0.0,0.0,0.0,0.0,1255.769873046875,2,Shartsis L.,1952
2351,83.3,0.0,0.0,0.0,0.0,0.0,0.0,16.7,0.0,0.0,0.0,0.0,1556.90390625,2,Shartsis L.,1952
2352,83.3,0.0,0.0,0.0,0.0,0.0,0.0,16.7,0.0,0.0,0.0,0.0,1349.6071533203126,3,Shartsis L.,1952
2353,83.3,0.0,0.0,0.0,0.0,0.0,0.0,16.7,0.0,0.0,0.0,0.0,1205.1705078125,4,Shartsis L.,1952
2354,81.2,0.0,0.0,0.0,0.0,0.0,0.0,18.8,0.0,0.0,0.0,0.0,1526.9736083984376,2,Shartsis L.,1952
2355,81.2,0.0,0.0,0.0,0.0,0.0,0.0,18.8,0.0,0.0,0.0,0.0,1330.7966064453126,3,Shartsis L.,1952
2356,81.2,0.0,0.0,0.0,0.0,0.0,0.0,18.8,0.0,0.0,0.0,0.0,1191.6913208007813,4,Shartsis L.,1952
2357,78.6,0.0,0.0,0.0,0.0,0.0,0.0,21.4,0.0,0.0,0.0,0.0,1493.308203125,2,Shartsis L.,1952
2358,78.6,0.0,0.0,0.0,0.0,0.0,0.0,21.4,0.0,0.0,0.0,0.0,1304.6413330078126,3,Shartsis L.,1952
2359,78.6,0.0,0.0,0.0,0.0,0.0,0.0,21.4,0.0,0.0,0.0,0.0,1170.6997436523438,4,Shartsis L.,1952
2360,76.2,0.0,0.0,0.0,0.0,0.0,0.0,23.8,0.0,0.0,0.0,0.0,1472.6578125,2,Shartsis L.,1952
2361,76.2,0.0,0.0,0.0,0.0,0.0,0.0,23.8,0.0,0.0,0.0,0.0,1293.9093383789063,3,Shartsis L.,1952
2362,73.1,0.0,0.0,0.0,0.0,0.0,0.0,26.9,0.0,0.0,0.0,0.0,1451.1777099609376,2,Shartsis L.,1952
2363,73.1,0.0,0.0,0.0,0.0,0.0,0.0,26.9,0.0,0.0,0.0,0.0,1279.3505615234376,3,Shartsis L.,1952
2364,71.3,0.0,0.0,0.0,0.0,0.0,0.0,28.7,0.0,0.0,0.0,0.0,1655.8193115234376,1,Shartsis L.,1952
2365,71.3,0.0,0.0,0.0,0.0,0.0,0.0,28.7,0.0,0.0,0.0,0.0,1430.0942138671876,2,Shartsis L.,1952
2366,71.3,0.0,0.0,0.0,0.0,0.0,0.0,28.7,0.0,0.0,0.0,0.0,1261.8530029296876,3,Shartsis L.,1952
2367,68.8,0.0,0.0,0.0,0.0,0.0,0.0,31.2,0.0,0.0,0.0,0.0,1425.5103515625,2,Shartsis L.,1952
2368,67.0,0.0,0.0,0.0,0.0,0.0,0.0,33.0,0.0,0.0,0.0,0.0,1600.7623046875,1,Shartsis L.,1952
2369,67.0,0.0,0.0,0.0,0.0,0.0,0.0,33.0,0.0,0.0,0.0,0.0,1378.249609375,2,Shartsis L.,1952
2370,67.0,0.0,0.0,0.0,0.0,0.0,0.0,33.0,0.0,0.0,0.0,0.0,1210.05234375,3,Shartsis L.,1952
2371,81.95,0.0,0.0,0.0,0.0,0.0,18.05,0.0,0.0,0.0,0.0,0.0,1506.06455078125,2,Babcock C.L.,1934
2372,65.5,0.0,0.0,0.0,0.0,0.0,34.5,0.0,0.0,0.0,0.0,0.0,787.7922729492187,9,Kanchieva O.N.,1980
2373,65.5,0.0,0.0,0.0,0.0,0.0,34.5,0.0,0.0,0.0,0.0,0.0,753.88486328125,10,Kanchieva O.N.,1980
2374,65.5,0.0,0.0,0.0,0.0,0.0,34.5,0.0,0.0,0.0,0.0,0.0,722.7763122558594,11,Kanchieva O.N.,1980
2375,65.5,0.0,0.0,0.0,0.0,0.0,34.5,0.0,0.0,0.0,0.0,0.0,694.1338256835937,12,Kanchieva O.N.,1980
2376,93.86,6.14,0.0,0.0,0.0,0.0,0.0,0.0,0.0,0.0,0.0,0.0,1391.782080078125,11,Pavlova G.A.,1974
2377,93.86,6.14,0.0,0.0,0.0,0.0,0.0,0.0,0.0,0.0,0.0,0.0,1317.09189453125,12,Pavlova G.A.,1974
2378,74.99,0.0,0.0,0.0,0.0,0.0,25.0,0.0,0.0,0.0,0.0,0.011,765.1499389648437,11,Shelby J.E.,1976
2379,74.99,0.0,0.0,0.0,0.0,0.0,25.0,0.0,0.0,0.0,0.0,0.011,749.1499389648437,12,Shelby J.E.,1976
2380,74.99,0.0,0.0,0.0,0.0,0.0,25.0,0.0,0.0,0.0,0.0,0.017,765.15,11,Shelby J.E.,1976
2381,74.99,0.0,0.0,0.0,0.0,0.0,25.0,0.0,0.0,0.0,0.0,0.017,748.15,12,Shelby J.E.,1976
2382,74.99,0.0,0.0,0.0,0.0,0.0,25.0,0.0,0.0,0.0,0.0,0.019,766.1497863769531,11,Shelby J.E.,1976
2383,74.99,0.0,0.0,0.0,0.0,0.0,25.0,0.0,0.0,0.0,0.0,0.019,748.1497863769531,12,Shelby J.E.,1976
2384,74.98,0.0,0.0,0.0,0.0,0.0,24.99,0.0,0.0,0.0,0.0,0.023,765.15,11,Shelby J.E.,1976
2385,74.98,0.0,0.0,0.0,0.0,0.0,24.99,0.0,0.0,0.0,0.0,0.023,748.15,12,Shelby J.E.,1976
2386,74.97,0.0,0.0,0.0,0.0,0.0,24.99,0.0,0.0,0.0,0.0,0.037,765.15,11,Shelby J.E.,1976
2387,74.97,0.0,0.0,0.0,0.0,0.0,24.99,0.0,0.0,0.0,0.0,0.037,748.15,12,Shelby J.E.,1976
2388,74.97,0.0,0.0,0.0,0.0,0.0,24.99,0.0,0.0,0.0,0.0,0.044,760.1498779296875,11,Shelby J.E.,1976
2389,74.97,0.0,0.0,0.0,0.0,0.0,24.99,0.0,0.0,0.0,0.0,0.044,742.1498779296875,12,Shelby J.E.,1976
2390,74.95,0.0,0.0,0.0,0.0,0.0,24.98,0.0,0.0,0.0,0.0,0.061,762.1500610351562,11,Shelby J.E.,1976
2391,74.95,0.0,0.0,0.0,0.0,0.0,24.98,0.0,0.0,0.0,0.0,0.061,744.1500610351562,12,Shelby J.E.,1976
2392,74.94,0.0,0.0,0.0,0.0,0.0,24.98,0.0,0.0,0.0,0.0,0.081,760.1498779296875,11,Shelby J.E.,1976
2393,74.94,0.0,0.0,0.0,0.0,0.0,24.98,0.0,0.0,0.0,0.0,0.081,742.1498779296875,12,Shelby J.E.,1976
2394,74.93,0.0,0.0,0.0,0.0,0.0,24.98,0.0,0.0,0.0,0.0,0.088,758.1497863769531,11,Shelby J.E.,1976
2395,74.93,0.0,0.0,0.0,0.0,0.0,24.98,0.0,0.0,0.0,0.0,0.088,738.1498168945313,12,Shelby J.E.,1976
2396,74.86,0.0,0.0,0.0,0.0,0.0,24.95,0.0,0.0,0.0,0.0,0.18,749.15,11,Shelby J.E.,1976
2397,74.86,0.0,0.0,0.0,0.0,0.0,24.95,0.0,0.0,0.0,0.0,0.18,729.15,12,Shelby J.E.,1976
2398,71.01,0.0,0.0,0.0,0.0,0.0,28.99,0.0,0.0,0.0,0.0,0.0,1603.2221435546876,1,Boow J.,1942
2399,71.01,0.0,0.0,0.0,0.0,0.0,28.99,0.0,0.0,0.0,0.0,0.0,1336.75595703125,2,Boow J.,1942
2400,71.01,0.0,0.0,0.0,0.0,0.0,28.99,0.0,0.0,0.0,0.0,0.0,1170.6667236328126,3,Boow J.,1942
2401,71.01,0.0,0.0,0.0,0.0,0.0,28.99,0.0,0.0,0.0,0.0,0.0,1057.2263549804688,4,Boow J.,1942
2402,65.17,0.0,0.0,0.0,0.0,0.0,34.83,0.0,0.0,0.0,0.0,0.0,1497.347021484375,1,Boow J.,1942
2403,65.17,0.0,0.0,0.0,0.0,0.0,34.83,0.0,0.0,0.0,0.0,0.0,1264.7685302734376,2,Boow J.,1942
2404,65.17,0.0,0.0,0.0,0.0,0.0,34.83,0.0,0.0,0.0,0.0,0.0,1107.0710205078126,3,Boow J.,1942
2405,73.7,0.0,0.0,0.0,0.0,0.0,26.3,0.0,0.0,0.0,0.0,0.0,823.0436767578125,8,Petrovskii G.T.,1956
2406,73.7,0.0,0.0,0.0,0.0,0.0,26.3,0.0,0.0,0.0,0.0,0.0,789.4540771484375,9,Petrovskii G.T.,1956
2407,73.7,0.0,0.0,0.0,0.0,0.0,26.3,0.0,0.0,0.0,0.0,0.0,758.4990295410156,10,Petrovskii G.T.,1956
2408,73.7,0.0,0.0,0.0,0.0,0.0,21.05,5.25,0.0,0.0,0.0,0.0,799.850927734375,8,Petrovskii G.T.,1956
2409,73.7,0.0,0.0,0.0,0.0,0.0,21.05,5.25,0.0,0.0,0.0,0.0,761.6537536621094,9,Petrovskii G.T.,1956
2410,73.7,0.0,0.0,0.0,0.0,0.0,21.05,5.25,0.0,0.0,0.0,0.0,730.2428039550781,10,Petrovskii G.T.,1956
2411,73.7,0.0,0.0,0.0,0.0,0.0,21.05,5.25,0.0,0.0,0.0,0.0,703.9570983886719,11,Petrovskii G.T.,1956
2412,73.7,0.0,0.0,0.0,0.0,0.0,21.05,5.25,0.0,0.0,0.0,0.0,681.6368469238281,12,Petrovskii G.T.,1956
2413,70.0,0.0,0.0,0.0,0.0,0.0,0.0,30.0,0.0,0.0,0.0,0.0,830.6349853515625,7,Nemilov S.V.,1969
2414,70.0,0.0,0.0,0.0,0.0,0.0,0.0,30.0,0.0,0.0,0.0,0.0,804.63291015625,8,Nemilov S.V.,1969
2415,70.0,0.0,0.0,0.0,0.0,0.0,0.0,30.0,0.0,0.0,0.0,0.0,781.0050109863281,9,Nemilov S.V.,1969
2416,70.0,0.0,0.0,0.0,0.0,0.0,0.0,30.0,0.0,0.0,0.0,0.0,759.4403442382813,10,Nemilov S.V.,1969
2417,70.0,0.0,0.0,0.0,0.0,0.0,0.0,30.0,0.0,0.0,0.0,0.0,739.6799987792969,11,Nemilov S.V.,1969
2418,70.0,0.0,0.0,0.0,0.0,0.0,0.0,30.0,0.0,0.0,0.0,0.0,721.5065979003906,12,Nemilov S.V.,1969
2419,95.0,0.0,0.0,0.0,0.0,0.0,5.0,0.0,0.0,0.0,0.0,0.0,1085.9935668945313,9,Nemilov S.V.,1969
2420,95.0,0.0,0.0,0.0,0.0,0.0,5.0,0.0,0.0,0.0,0.0,0.0,1028.2062744140626,10,Nemilov S.V.,1969
2421,95.0,0.0,0.0,0.0,0.0,0.0,5.0,0.0,0.0,0.0,0.0,0.0,976.25888671875,11,Nemilov S.V.,1969
2422,95.0,0.0,0.0,0.0,0.0,0.0,5.0,0.0,0.0,0.0,0.0,0.0,929.3088134765625,12,Nemilov S.V.,1969
2423,95.0,0.0,0.0,0.0,0.0,0.0,4.0,1.0,0.0,0.0,0.0,0.0,1097.1987670898438,8,Nemilov S.V.,1969
2424,95.0,0.0,0.0,0.0,0.0,0.0,4.0,1.0,0.0,0.0,0.0,0.0,1047.8862060546876,9,Nemilov S.V.,1969
2425,95.0,0.0,0.0,0.0,0.0,0.0,4.0,1.0,0.0,0.0,0.0,0.0,1002.8161987304687,10,Nemilov S.V.,1969
2426,95.0,0.0,0.0,0.0,0.0,0.0,4.0,1.0,0.0,0.0,0.0,0.0,961.463720703125,11,Nemilov S.V.,1969
2427,95.0,0.0,0.0,0.0,0.0,0.0,4.0,1.0,0.0,0.0,0.0,0.0,923.3871215820312,12,Nemilov S.V.,1969
2428,95.0,0.0,0.0,0.0,0.0,0.0,3.0,2.0,0.0,0.0,0.0,0.0,1082.3240112304688,8,Nemilov S.V.,1969
2429,95.0,0.0,0.0,0.0,0.0,0.0,3.0,2.0,0.0,0.0,0.0,0.0,1030.6247314453126,9,Nemilov S.V.,1969
2430,95.0,0.0,0.0,0.0,0.0,0.0,3.0,2.0,0.0,0.0,0.0,0.0,983.6399291992187,10,Nemilov S.V.,1969
2431,95.0,0.0,0.0,0.0,0.0,0.0,3.0,2.0,0.0,0.0,0.0,0.0,940.7529052734375,11,Nemilov S.V.,1969
2432,95.0,0.0,0.0,0.0,0.0,0.0,3.0,2.0,0.0,0.0,0.0,0.0,901.4498657226562,12,Nemilov S.V.,1969
2433,95.0,0.0,0.0,0.0,0.0,0.0,2.0,3.0,0.0,0.0,0.0,0.0,1069.2841552734376,8,Nemilov S.V.,1969
2434,95.0,0.0,0.0,0.0,0.0,0.0,2.0,3.0,0.0,0.0,0.0,0.0,1019.3945068359375,9,Nemilov S.V.,1969
2435,95.0,0.0,0.0,0.0,0.0,0.0,2.0,3.0,0.0,0.0,0.0,0.0,973.9534057617187,10,Nemilov S.V.,1969
2436,95.0,0.0,0.0,0.0,0.0,0.0,2.0,3.0,0.0,0.0,0.0,0.0,932.3910888671875,11,Nemilov S.V.,1969
2437,95.0,0.0,0.0,0.0,0.0,0.0,2.0,3.0,0.0,0.0,0.0,0.0,894.2314208984375,12,Nemilov S.V.,1969
2438,95.0,0.0,0.0,0.0,0.0,0.0,1.0,4.0,0.0,0.0,0.0,0.0,1070.5858520507813,8,Nemilov S.V.,1969
2439,95.0,0.0,0.0,0.0,0.0,0.0,1.0,4.0,0.0,0.0,0.0,0.0,1016.1881469726562,9,Nemilov S.V.,1969
2440,95.0,0.0,0.0,0.0,0.0,0.0,1.0,4.0,0.0,0.0,0.0,0.0,967.71103515625,10,Nemilov S.V.,1969
2441,95.0,0.0,0.0,0.0,0.0,0.0,1.0,4.0,0.0,0.0,0.0,0.0,924.237890625,11,Nemilov S.V.,1969
2442,95.0,0.0,0.0,0.0,0.0,0.0,1.0,4.0,0.0,0.0,0.0,0.0,885.0318969726562,12,Nemilov S.V.,1969
2443,95.0,0.0,0.0,0.0,0.0,0.0,0.0,5.0,0.0,0.0,0.0,0.0,1110.8382934570313,7,Nemilov S.V.,1969
2444,95.0,0.0,0.0,0.0,0.0,0.0,0.0,5.0,0.0,0.0,0.0,0.0,1050.1435302734376,8,Nemilov S.V.,1969
2445,95.0,0.0,0.0,0.0,0.0,0.0,0.0,5.0,0.0,0.0,0.0,0.0,996.2339233398437,9,Nemilov S.V.,1969
2446,95.0,0.0,0.0,0.0,0.0,0.0,0.0,5.0,0.0,0.0,0.0,0.0,948.0317749023437,10,Nemilov S.V.,1969
2447,95.0,0.0,0.0,0.0,0.0,0.0,0.0,5.0,0.0,0.0,0.0,0.0,904.6763671875,11,Nemilov S.V.,1969
2448,95.0,0.0,0.0,0.0,0.0,0.0,0.0,5.0,0.0,0.0,0.0,0.0,865.4717163085937,12,Nemilov S.V.,1969
2449,87.0,0.0,0.0,0.0,0.0,0.0,13.0,0.0,0.0,0.0,0.0,0.0,985.501806640625,8,Nemilov S.V.,1969
2450,87.0,0.0,0.0,0.0,0.0,0.0,13.0,0.0,0.0,0.0,0.0,0.0,948.0215209960937,9,Nemilov S.V.,1969
2451,87.0,0.0,0.0,0.0,0.0,0.0,13.0,0.0,0.0,0.0,0.0,0.0,913.2880004882812,10,Nemilov S.V.,1969
2452,87.0,0.0,0.0,0.0,0.0,0.0,13.0,0.0,0.0,0.0,0.0,0.0,881.0100463867187,11,Nemilov S.V.,1969
2453,87.0,0.0,0.0,0.0,0.0,0.0,13.0,0.0,0.0,0.0,0.0,0.0,850.9361328125,12,Nemilov S.V.,1969
2454,87.0,0.0,0.0,0.0,0.0,0.0,11.0,2.0,0.0,0.0,0.0,0.0,935.6438354492187,8,Nemilov S.V.,1969
2455,87.0,0.0,0.0,0.0,0.0,0.0,11.0,2.0,0.0,0.0,0.0,0.0,897.0043090820312,9,Nemilov S.V.,1969
2456,87.0,0.0,0.0,0.0,0.0,0.0,11.0,2.0,0.0,0.0,0.0,0.0,861.4301513671875,10,Nemilov S.V.,1969
2457,87.0,0.0,0.0,0.0,0.0,0.0,11.0,2.0,0.0,0.0,0.0,0.0,828.57041015625,11,Nemilov S.V.,1969
2458,87.0,0.0,0.0,0.0,0.0,0.0,11.0,2.0,0.0,0.0,0.0,0.0,798.1258911132812,12,Nemilov S.V.,1969
2459,87.0,0.0,0.0,0.0,0.0,0.0,9.0,4.0,0.0,0.0,0.0,0.0,965.3981079101562,7,Nemilov S.V.,1969
2460,87.0,0.0,0.0,0.0,0.0,0.0,9.0,4.0,0.0,0.0,0.0,0.0,917.6688598632812,8,Nemilov S.V.,1969
2461,87.0,0.0,0.0,0.0,0.0,0.0,9.0,4.0,0.0,0.0,0.0,0.0,874.4374145507812,9,Nemilov S.V.,1969
2462,87.0,0.0,0.0,0.0,0.0,0.0,9.0,4.0,0.0,0.0,0.0,0.0,835.0965942382812,10,Nemilov S.V.,1969
2463,87.0,0.0,0.0,0.0,0.0,0.0,9.0,4.0,0.0,0.0,0.0,0.0,799.1437744140625,11,Nemilov S.V.,1969
2464,87.0,0.0,0.0,0.0,0.0,0.0,9.0,4.0,0.0,0.0,0.0,0.0,766.1593994140625,12,Nemilov S.V.,1969
2465,87.0,0.0,0.0,0.0,0.0,0.0,7.0,6.0,0.0,0.0,0.0,0.0,961.5581420898437,7,Nemilov S.V.,1969
2466,87.0,0.0,0.0,0.0,0.0,0.0,7.0,6.0,0.0,0.0,0.0,0.0,909.74619140625,8,Nemilov S.V.,1969
2467,87.0,0.0,0.0,0.0,0.0,0.0,7.0,6.0,0.0,0.0,0.0,0.0,863.3278564453125,9,Nemilov S.V.,1969
2468,87.0,0.0,0.0,0.0,0.0,0.0,7.0,6.0,0.0,0.0,0.0,0.0,821.5026611328125,10,Nemilov S.V.,1969
2469,87.0,0.0,0.0,0.0,0.0,0.0,7.0,6.0,0.0,0.0,0.0,0.0,783.6209167480469,11,Nemilov S.V.,1969
2470,87.0,0.0,0.0,0.0,0.0,0.0,7.0,6.0,0.0,0.0,0.0,0.0,749.1500610351562,12,Nemilov S.V.,1969
2471,87.0,0.0,0.0,0.0,0.0,0.0,5.0,8.0,0.0,0.0,0.0,0.0,967.305517578125,7,Nemilov S.V.,1969
2472,87.0,0.0,0.0,0.0,0.0,0.0,5.0,8.0,0.0,0.0,0.0,0.0,916.0626586914062,8,Nemilov S.V.,1969
2473,87.0,0.0,0.0,0.0,0.0,0.0,5.0,8.0,0.0,0.0,0.0,0.0,869.9765380859375,9,Nemilov S.V.,1969
2474,87.0,0.0,0.0,0.0,0.0,0.0,5.0,8.0,0.0,0.0,0.0,0.0,828.3060668945312,10,Nemilov S.V.,1969
2475,87.0,0.0,0.0,0.0,0.0,0.0,5.0,8.0,0.0,0.0,0.0,0.0,790.445654296875,11,Nemilov S.V.,1969
2476,87.0,0.0,0.0,0.0,0.0,0.0,5.0,8.0,0.0,0.0,0.0,0.0,755.8956359863281,12,Nemilov S.V.,1969
2477,87.0,0.0,0.0,0.0,0.0,0.0,3.0,10.0,0.0,0.0,0.0,0.0,955.8378662109375,7,Nemilov S.V.,1969
2478,87.0,0.0,0.0,0.0,0.0,0.0,3.0,10.0,0.0,0.0,0.0,0.0,906.7182983398437,8,Nemilov S.V.,1969
2479,87.0,0.0,0.0,0.0,0.0,0.0,3.0,10.0,0.0,0.0,0.0,0.0,862.4010986328125,9,Nemilov S.V.,1969
2480,87.0,0.0,0.0,0.0,0.0,0.0,3.0,10.0,0.0,0.0,0.0,0.0,822.2148193359375,10,Nemilov S.V.,1969
2481,87.0,0.0,0.0,0.0,0.0,0.0,3.0,10.0,0.0,0.0,0.0,0.0,785.6075805664062,11,Nemilov S.V.,1969
2482,87.0,0.0,0.0,0.0,0.0,0.0,3.0,10.0,0.0,0.0,0.0,0.0,752.1216491699219,12,Nemilov S.V.,1969
2483,87.0,0.0,0.0,0.0,0.0,0.0,0.0,13.0,0.0,0.0,0.0,0.0,974.8736328125,7,Nemilov S.V.,1969
2484,87.0,0.0,0.0,0.0,0.0,0.0,0.0,13.0,0.0,0.0,0.0,0.0,927.7370971679687,8,Nemilov S.V.,1969
2485,87.0,0.0,0.0,0.0,0.0,0.0,0.0,13.0,0.0,0.0,0.0,0.0,886.7609008789062,9,Nemilov S.V.,1969
2486,87.0,0.0,0.0,0.0,0.0,0.0,0.0,13.0,0.0,0.0,0.0,0.0,850.811376953125,10,Nemilov S.V.,1969
2487,87.0,0.0,0.0,0.0,0.0,0.0,0.0,13.0,0.0,0.0,0.0,0.0,819.0170654296875,11,Nemilov S.V.,1969
2488,87.0,0.0,0.0,0.0,0.0,0.0,0.0,13.0,0.0,0.0,0.0,0.0,790.696875,12,Nemilov S.V.,1969
2489,80.0,0.0,0.0,0.0,0.0,0.0,20.0,0.0,0.0,0.0,0.0,0.0,925.2925170898437,7,Nemilov S.V.,1969
2490,80.0,0.0,0.0,0.0,0.0,0.0,20.0,0.0,0.0,0.0,0.0,0.0,881.3361572265625,8,Nemilov S.V.,1969
2491,80.0,0.0,0.0,0.0,0.0,0.0,20.0,0.0,0.0,0.0,0.0,0.0,842.076025390625,9,Nemilov S.V.,1969
2492,80.0,0.0,0.0,0.0,0.0,0.0,20.0,0.0,0.0,0.0,0.0,0.0,806.7977661132812,10,Nemilov S.V.,1969
2493,80.0,0.0,0.0,0.0,0.0,0.0,20.0,0.0,0.0,0.0,0.0,0.0,774.9248413085937,11,Nemilov S.V.,1969
2494,80.0,0.0,0.0,0.0,0.0,0.0,20.0,0.0,0.0,0.0,0.0,0.0,745.9868225097656,12,Nemilov S.V.,1969
2495,80.0,0.0,0.0,0.0,0.0,0.0,18.0,2.0,0.0,0.0,0.0,0.0,888.155126953125,7,Nemilov S.V.,1969
2496,80.0,0.0,0.0,0.0,0.0,0.0,18.0,2.0,0.0,0.0,0.0,0.0,844.8750366210937,8,Nemilov S.V.,1969
2497,80.0,0.0,0.0,0.0,0.0,0.0,18.0,2.0,0.0,0.0,0.0,0.0,807.0741943359375,9,Nemilov S.V.,1969
2498,80.0,0.0,0.0,0.0,0.0,0.0,18.0,2.0,0.0,0.0,0.0,0.0,773.7740234375,10,Nemilov S.V.,1969
2499,80.0,0.0,0.0,0.0,0.0,0.0,18.0,2.0,0.0,0.0,0.0,0.0,744.2158264160156,11,Nemilov S.V.,1969
2500,80.0,0.0,0.0,0.0,0.0,0.0,18.0,2.0,0.0,0.0,0.0,0.0,717.8024963378906,12,Nemilov S.V.,1969
2501,80.0,0.0,0.0,0.0,0.0,0.0,16.0,4.0,0.0,0.0,0.0,0.0,872.9310668945312,7,Nemilov S.V.,1969
2502,80.0,0.0,0.0,0.0,0.0,0.0,16.0,4.0,0.0,0.0,0.0,0.0,834.5842041015625,8,Nemilov S.V.,1969
2503,80.0,0.0,0.0,0.0,0.0,0.0,16.0,4.0,0.0,0.0,0.0,0.0,799.5535034179687,9,Nemilov S.V.,1969
2504,80.0,0.0,0.0,0.0,0.0,0.0,16.0,4.0,0.0,0.0,0.0,0.0,767.4267028808594,10,Nemilov S.V.,1969
2505,80.0,0.0,0.0,0.0,0.0,0.0,16.0,4.0,0.0,0.0,0.0,0.0,737.85703125,11,Nemilov S.V.,1969
2506,80.0,0.0,0.0,0.0,0.0,0.0,16.0,4.0,0.0,0.0,0.0,0.0,710.55087890625,12,Nemilov S.V.,1969
2507,80.0,0.0,0.0,0.0,0.0,0.0,14.0,6.0,0.0,0.0,0.0,0.0,879.70517578125,7,Nemilov S.V.,1969
2508,80.0,0.0,0.0,0.0,0.0,0.0,14.0,6.0,0.0,0.0,0.0,0.0,831.661474609375,8,Nemilov S.V.,1969
2509,80.0,0.0,0.0,0.0,0.0,0.0,14.0,6.0,0.0,0.0,0.0,0.0,791.44296875,9,Nemilov S.V.,1969
2510,80.0,0.0,0.0,0.0,0.0,0.0,14.0,6.0,0.0,0.0,0.0,0.0,757.2818969726562,10,Nemilov S.V.,1969
2511,80.0,0.0,0.0,0.0,0.0,0.0,14.0,6.0,0.0,0.0,0.0,0.0,727.9055541992188,11,Nemilov S.V.,1969
2512,80.0,0.0,0.0,0.0,0.0,0.0,14.0,6.0,0.0,0.0,0.0,0.0,702.3744873046875,12,Nemilov S.V.,1969
2513,80.0,0.0,0.0,0.0,0.0,0.0,12.0,8.0,0.0,0.0,0.0,0.0,881.6879028320312,7,Nemilov S.V.,1969
2514,80.0,0.0,0.0,0.0,0.0,0.0,12.0,8.0,0.0,0.0,0.0,0.0,836.8005126953125,8,Nemilov S.V.,1969
2515,80.0,0.0,0.0,0.0,0.0,0.0,12.0,8.0,0.0,0.0,0.0,0.0,797.2320922851562,9,Nemilov S.V.,1969
