Repository: charlesll/gpvisc

# GPVisc
=========
GPVisc is a Python module containing a Gaussian Process - Artificial Neural Network of melt viscosity.

- **Documentation:** http://charlesll.github.io/gpvisc/html/index.html
- **Examples:** https://github.com/charlesll/gpvisc/tree/master/examples
- **Web app** https://gpvisc.streamlit.app/
- **Source code:** https://github.com/charlesll/gpvisc/tree/master/src/gpvisc
- **License:** https://github.com/charlesll/gpvisc/tree/master/LICENSE.txt
- **Contributing:** https://github.com/charlesll/gpvisc/blob/master/CONTRIBUTING.md
- **Bug reports:** https://github.com/charlesll/gpvisc/issues
- **Contact:** lelosq@ipgp.fr

See the documentation for more information.

File: examples/additional_data/FULL_SCIGLASS.csv (part 7 of 35)
,sio2,tio2,al2o3,feo,fe2o3,mno,na2o,k2o,mgo,cao,p2o5,h2o,T,viscosity,Author,Year
2516,80.0,0.0,0.0,0.0,0.0,0.0,12.0,8.0,0.0,0.0,0.0,0.0,762.0901245117188,10,Nemilov S.V.,1969
2517,80.0,0.0,0.0,0.0,0.0,0.0,12.0,8.0,0.0,0.0,0.0,0.0,730.6711486816406,11,Nemilov S.V.,1969
2518,80.0,0.0,0.0,0.0,0.0,0.0,12.0,8.0,0.0,0.0,0.0,0.0,702.4133666992188,12,Nemilov S.V.,1969
2519,80.0,0.0,0.0,0.0,0.0,0.0,10.0,10.0,0.0,0.0,0.0,0.0,877.8017944335937,7,Nemilov S.V.,1969
2520,80.0,0.0,0.0,0.0,0.0,0.0,10.0,10.0,0.0,0.0,0.0,0.0,836.3226684570312,8,Nemilov S.V.,1969
2521,80.0,0.0,0.0,0.0,0.0,0.0,10.0,10.0,0.0,0.0,0.0,0.0,799.5580810546875,9,Nemilov S.V.,1969
2522,80.0,0.0,0.0,0.0,0.0,0.0,10.0,10.0,0.0,0.0,0.0,0.0,766.747412109375,10,Nemilov S.V.,1969
2523,80.0,0.0,0.0,0.0,0.0,0.0,10.0,10.0,0.0,0.0,0.0,0.0,737.2853454589844,11,Nemilov S.V.,1969
2524,80.0,0.0,0.0,0.0,0.0,0.0,10.0,10.0,0.0,0.0,0.0,0.0,710.6841796875,12,Nemilov S.V.,1969
2525,80.0,0.0,0.0,0.0,0.0,0.0,5.0,15.0,0.0,0.0,0.0,0.0,903.448095703125,7,Nemilov S.V.,1969
2526,80.0,0.0,0.0,0.0,0.0,0.0,5.0,15.0,0.0,0.0,0.0,0.0,857.457373046875,8,Nemilov S.V.,1969
2527,80.0,0.0,0.0,0.0,0.0,0.0,5.0,15.0,0.0,0.0,0.0,0.0,817.607275390625,9,Nemilov S.V.,1969
2528,80.0,0.0,0.0,0.0,0.0,0.0,5.0,15.0,0.0,0.0,0.0,0.0,782.7448486328125,10,Nemilov S.V.,1969
2529,80.0,0.0,0.0,0.0,0.0,0.0,5.0,15.0,0.0,0.0,0.0,0.0,751.9888671875,11,Nemilov S.V.,1969
2530,80.0,0.0,0.0,0.0,0.0,0.0,5.0,15.0,0.0,0.0,0.0,0.0,724.654150390625,12,Nemilov S.V.,1969
2531,80.0,0.0,0.0,0.0,0.0,0.0,0.0,20.0,0.0,0.0,0.0,0.0,935.37705078125,7,Nemilov S.V.,1969
2532,80.0,0.0,0.0,0.0,0.0,0.0,0.0,20.0,0.0,0.0,0.0,0.0,893.7933715820312,8,Nemilov S.V.,1969
2533,80.0,0.0,0.0,0.0,0.0,0.0,0.0,20.0,0.0,0.0,0.0,0.0,856.3998168945312,9,Nemilov S.V.,1969
2534,80.0,0.0,0.0,0.0,0.0,0.0,0.0,20.0,0.0,0.0,0.0,0.0,822.5934814453125,10,Nemilov S.V.,1969
2535,80.0,0.0,0.0,0.0,0.0,0.0,0.0,20.0,0.0,0.0,0.0,0.0,791.8818115234375,11,Nemilov S.V.,1969
2536,80.0,0.0,0.0,0.0,0.0,0.0,0.0,20.0,0.0,0.0,0.0,0.0,763.8584350585937,12,Nemilov S.V.,1969
2537,80.0,0.0,0.0,0.0,0.0,0.0,10.0,10.0,0.0,0.0,0.0,0.0,1494.589208984375,2,Sasek L.,1975
2538,80.0,0.0,0.0,0.0,0.0,0.0,10.0,10.0,0.0,0.0,0.0,0.0,1289.9640258789063,3,Sasek L.,1975
2539,80.0,0.0,0.0,0.0,0.0,0.0,10.0,10.0,0.0,0.0,0.0,0.0,1148.2543701171876,4,Sasek L.,1975
2540,80.0,0.0,0.0,0.0,0.0,0.0,10.0,10.0,0.0,0.0,0.0,0.0,1044.3100341796876,5,Sasek L.,1975
2541,80.0,0.0,0.0,0.0,0.0,0.0,10.0,10.0,0.0,0.0,0.0,0.0,964.8094848632812,6,Sasek L.,1975
2542,80.0,0.0,0.0,0.0,0.0,0.0,10.0,10.0,0.0,0.0,0.0,0.0,902.0375122070312,7,Sasek L.,1975
2543,69.91,0.0,0.0,0.0,0.0,0.0,20.37,0.0,0.0,9.72,0.0,0.0,1561.4667724609376,1,Lillie H.R.,1931
2544,69.91,0.0,0.0,0.0,0.0,0.0,20.37,0.0,0.0,9.72,0.0,0.0,1353.7546142578126,2,Lillie H.R.,1931
2545,69.91,0.0,0.0,0.0,0.0,0.0,20.37,0.0,0.0,9.72,0.0,0.0,1214.5206665039063,3,Lillie H.R.,1931
2546,69.91,0.0,0.0,0.0,0.0,0.0,20.37,0.0,0.0,9.72,0.0,0.0,1114.6933349609376,4,Lillie H.R.,1931
2547,69.91,0.0,0.0,0.0,0.0,0.0,20.37,0.0,0.0,9.72,0.0,0.0,1039.6169799804688,5,Lillie H.R.,1931
2548,69.91,0.0,0.0,0.0,0.0,0.0,20.37,0.0,0.0,9.72,0.0,0.0,981.1018432617187,6,Lillie H.R.,1931
2549,69.91,0.0,0.0,0.0,0.0,0.0,20.37,0.0,0.0,9.72,0.0,0.0,934.2123779296875,7,Lillie H.R.,1931
2550,69.91,0.0,0.0,0.0,0.0,0.0,20.37,0.0,0.0,9.72,0.0,0.0,895.7970336914062,8,Lillie H.R.,1931
2551,69.91,0.0,0.0,0.0,0.0,0.0,20.37,0.0,0.0,9.72,0.0,0.0,863.7489379882812,9,Lillie H.R.,1931
2552,69.91,0.0,0.0,0.0,0.0,0.0,20.37,0.0,0.0,9.72,0.0,0.0,836.6062377929687,10,Lillie H.R.,1931
2553,69.91,0.0,0.0,0.0,0.0,0.0,20.37,0.0,0.0,9.72,0.0,0.0,813.3226684570312,11,Lillie H.R.,1931
2554,69.91,0.0,0.0,0.0,0.0,0.0,20.37,0.0,0.0,9.72,0.0,0.0,793.1299194335937,12,Lillie H.R.,1931
2555,71.63,0.0,0.0,0.0,0.0,0.0,18.81,0.0,0.0,9.56,0.0,0.0,1590.7468017578126,1,Lillie H.R.,1931
2556,71.63,0.0,0.0,0.0,0.0,0.0,18.81,0.0,0.0,9.56,0.0,0.0,1373.6227783203126,2,Lillie H.R.,1931
2557,71.63,0.0,0.0,0.0,0.0,0.0,18.81,0.0,0.0,9.56,0.0,0.0,1229.4309448242188,3,Lillie H.R.,1931
2558,71.63,0.0,0.0,0.0,0.0,0.0,18.81,0.0,0.0,9.56,0.0,0.0,1126.7086547851563,4,Lillie H.R.,1931
2559,71.63,0.0,0.0,0.0,0.0,0.0,18.81,0.0,0.0,9.56,0.0,0.0,1049.8149780273438,5,Lillie H.R.,1931
2560,71.63,0.0,0.0,0.0,0.0,0.0,18.81,0.0,0.0,9.56,0.0,0.0,990.0964111328125,6,Lillie H.R.,1931
2561,71.63,0.0,0.0,0.0,0.0,0.0,18.81,0.0,0.0,9.56,0.0,0.0,942.3765625,7,Lillie H.R.,1931
2562,71.63,0.0,0.0,0.0,0.0,0.0,18.81,0.0,0.0,9.56,0.0,0.0,903.3693603515625,8,Lillie H.R.,1931
2563,71.63,0.0,0.0,0.0,0.0,0.0,18.81,0.0,0.0,9.56,0.0,0.0,870.8883422851562,9,Lillie H.R.,1931
2564,71.63,0.0,0.0,0.0,0.0,0.0,18.81,0.0,0.0,9.56,0.0,0.0,843.4220947265625,10,Lillie H.R.,1931
2565,71.63,0.0,0.0,0.0,0.0,0.0,18.81,0.0,0.0,9.56,0.0,0.0,819.8924926757812,11,Lillie H.R.,1931
2566,71.63,0.0,0.0,0.0,0.0,0.0,18.81,0.0,0.0,9.56,0.0,0.0,799.5098022460937,12,Lillie H.R.,1931
2567,72.37,0.0,0.0,0.0,0.0,0.0,20.25,0.064,0.0,7.31,0.0,0.0,1585.030615234375,1,Lillie H.R.,1931
2568,72.37,0.0,0.0,0.0,0.0,0.0,20.25,0.064,0.0,7.31,0.0,0.0,1364.2001708984376,2,Lillie H.R.,1931
2569,72.37,0.0,0.0,0.0,0.0,0.0,20.25,0.064,0.0,7.31,0.0,0.0,1218.1201538085938,3,Lillie H.R.,1931
2570,72.37,0.0,0.0,0.0,0.0,0.0,20.25,0.064,0.0,7.31,0.0,0.0,1114.3301147460938,4,Lillie H.R.,1931
2571,72.37,0.0,0.0,0.0,0.0,0.0,20.25,0.064,0.0,7.31,0.0,0.0,1036.7878784179688,5,Lillie H.R.,1931
2572,72.37,0.0,0.0,0.0,0.0,0.0,20.25,0.064,0.0,7.31,0.0,0.0,976.6542724609375,6,Lillie H.R.,1931
2573,72.37,0.0,0.0,0.0,0.0,0.0,20.25,0.064,0.0,7.31,0.0,0.0,928.6584838867187,7,Lillie H.R.,1931
2574,72.37,0.0,0.0,0.0,0.0,0.0,20.25,0.064,0.0,7.31,0.0,0.0,889.4623779296875,8,Lillie H.R.,1931
2575,72.37,0.0,0.0,0.0,0.0,0.0,20.25,0.064,0.0,7.31,0.0,0.0,856.84921875,9,Lillie H.R.,1931
2576,72.37,0.0,0.0,0.0,0.0,0.0,20.25,0.064,0.0,7.31,0.0,0.0,829.2889770507812,10,Lillie H.R.,1931
2577,72.37,0.0,0.0,0.0,0.0,0.0,20.25,0.064,0.0,7.31,0.0,0.0,805.6918701171875,11,Lillie H.R.,1931
2578,72.37,0.0,0.0,0.0,0.0,0.0,20.25,0.064,0.0,7.31,0.0,0.0,785.2603515625,12,Lillie H.R.,1931
2579,66.0,0.0,0.0,0.0,0.0,0.0,34.0,0.0,0.0,0.0,0.0,0.0,1503.6484130859376,1,Evstropiev K.S.,1940
2580,66.0,0.0,0.0,0.0,0.0,0.0,34.0,0.0,0.0,0.0,0.0,0.0,1273.7129272460938,2,Evstropiev K.S.,1940
2581,66.0,0.0,0.0,0.0,0.0,0.0,34.0,0.0,0.0,0.0,0.0,0.0,1125.843115234375,3,Evstropiev K.S.,1940
2582,66.0,0.0,0.0,0.0,0.0,0.0,34.0,0.0,0.0,0.0,0.0,0.0,1022.7572998046875,4,Evstropiev K.S.,1940
2583,66.0,0.0,0.0,0.0,0.0,0.0,34.0,0.0,0.0,0.0,0.0,0.0,946.7861083984375,5,Evstropiev K.S.,1940
2584,66.0,0.0,0.0,0.0,0.0,0.0,34.0,0.0,0.0,0.0,0.0,0.0,888.4750732421875,6,Evstropiev K.S.,1940
2585,66.0,0.0,0.0,0.0,0.0,0.0,34.0,0.0,0.0,0.0,0.0,0.0,842.3075317382812,7,Evstropiev K.S.,1940
2586,66.0,0.0,0.0,0.0,0.0,0.0,34.0,0.0,0.0,0.0,0.0,0.0,804.84775390625,8,Evstropiev K.S.,1940
2587,66.0,0.0,0.0,0.0,0.0,0.0,34.0,0.0,0.0,0.0,0.0,0.0,773.8445190429688,9,Evstropiev K.S.,1940
2588,66.0,0.0,0.0,0.0,0.0,0.0,34.0,0.0,0.0,0.0,0.0,0.0,747.7609924316406,10,Evstropiev K.S.,1940
2589,66.0,0.0,0.0,0.0,0.0,0.0,34.0,0.0,0.0,0.0,0.0,0.0,725.5122436523437,11,Evstropiev K.S.,1940
2590,55.62,0.0,24.97,0.0,0.0,0.0,0.0,0.0,0.0,19.41,0.0,0.0,1826.82724609375,1,Ermolaeva E.V.,1951
2591,55.62,0.0,24.97,0.0,0.0,0.0,0.0,0.0,0.0,19.41,0.0,0.0,1663.18857421875,2,Ermolaeva E.V.,1951
2592,0.0,0.0,27.9,0.0,0.0,0.0,0.0,0.0,10.34,61.76,0.0,0.0,1723.15,1,Ermolaeva E.V.,1951
2593,69.81,0.0,14.54,0.0,0.0,0.0,0.0,0.0,15.65,0.0,0.0,0.0,1772.10751953125,2,Ermolaeva E.V.,1951
2594,69.81,0.0,14.54,0.0,0.0,0.0,0.0,0.0,15.65,0.0,0.0,0.0,1602.370458984375,3,Ermolaeva E.V.,1951
2595,52.45,0.0,21.91,0.0,0.0,0.0,0.0,0.0,25.64,0.0,0.0,0.0,1829.2817138671876,1,Ermolaeva E.V.,1951
2596,82.78,0.0,0.0,0.0,0.0,0.0,0.0,17.22,0.0,0.0,0.0,0.0,765.3099426269531,11,Taylor N.W.,1941
2597,82.78,0.0,0.0,0.0,0.0,0.0,0.0,17.22,0.0,0.0,0.0,0.0,731.3040832519531,12,Taylor N.W.,1941
2598,69.94,0.0,0.0,0.0,0.0,0.0,0.0,20.18,0.0,9.87,0.0,0.0,815.2499755859375,12,Taylor N.W.,1941
2599,60.0,0.0,0.0,0.0,0.0,0.0,20.0,0.0,20.0,0.0,0.0,0.0,866.4369873046875,8,Hoffman L.C.,1952
2600,60.0,0.0,0.0,0.0,0.0,0.0,20.0,0.0,20.0,0.0,0.0,0.0,838.9352783203125,9,Hoffman L.C.,1952
2601,60.0,0.0,0.0,0.0,0.0,0.0,20.0,0.0,20.0,0.0,0.0,0.0,814.281103515625,10,Hoffman L.C.,1952
2602,66.2,0.0,0.0,0.0,0.0,0.0,33.8,0.0,0.0,0.0,0.0,0.0,846.717626953125,7,Pospelov B.A.,1954
2603,66.2,0.0,0.0,0.0,0.0,0.0,33.8,0.0,0.0,0.0,0.0,0.0,811.6429809570312,8,Pospelov B.A.,1954
2604,66.2,0.0,0.0,0.0,0.0,0.0,33.8,0.0,0.0,0.0,0.0,0.0,782.1641296386719,9,Pospelov B.A.,1954
2605,66.2,0.0,0.0,0.0,0.0,0.0,33.8,0.0,0.0,0.0,0.0,0.0,757.0408996582031,10,Pospelov B.A.,1954
2606,66.2,0.0,0.0,0.0,0.0,0.0,33.8,0.0,0.0,0.0,0.0,0.0,735.374365234375,11,Pospelov B.A.,1954
2607,66.2,0.0,0.0,0.0,0.0,0.0,33.8,0.0,0.0,0.0,0.0,0.0,716.4970458984375,12,Pospelov B.A.,1954
2608,64.51,0.0,0.0,0.0,0.0,0.0,35.49,0.0,0.0,0.0,0.0,0.0,831.3198608398437,7,Pospelov B.A.,1954
2609,64.51,0.0,0.0,0.0,0.0,0.0,35.49,0.0,0.0,0.0,0.0,0.0,801.0710205078125,8,Pospelov B.A.,1954
2610,64.51,0.0,0.0,0.0,0.0,0.0,35.49,0.0,0.0,0.0,0.0,0.0,775.2481140136719,9,Pospelov B.A.,1954
2611,64.51,0.0,0.0,0.0,0.0,0.0,35.49,0.0,0.0,0.0,0.0,0.0,752.9458984375,10,Pospelov B.A.,1954
2612,64.51,0.0,0.0,0.0,0.0,0.0,35.49,0.0,0.0,0.0,0.0,0.0,733.4903625488281,11,Pospelov B.A.,1954
2613,64.51,0.0,0.0,0.0,0.0,0.0,35.49,0.0,0.0,0.0,0.0,0.0,716.3691467285156,12,Pospelov B.A.,1954
2614,62.88,0.0,0.0,0.0,0.0,0.0,37.12,0.0,0.0,0.0,0.0,0.0,809.6870483398437,7,Pospelov B.A.,1954
2615,62.88,0.0,0.0,0.0,0.0,0.0,37.12,0.0,0.0,0.0,0.0,0.0,785.3851684570312,8,Pospelov B.A.,1954
2616,62.88,0.0,0.0,0.0,0.0,0.0,37.12,0.0,0.0,0.0,0.0,0.0,762.499853515625,9,Pospelov B.A.,1954
2617,62.88,0.0,0.0,0.0,0.0,0.0,37.12,0.0,0.0,0.0,0.0,0.0,740.9107116699219,10,Pospelov B.A.,1954
2618,62.88,0.0,0.0,0.0,0.0,0.0,37.12,0.0,0.0,0.0,0.0,0.0,720.5106872558594,11,Pospelov B.A.,1954
2619,62.88,0.0,0.0,0.0,0.0,0.0,37.12,0.0,0.0,0.0,0.0,0.0,701.2041381835937,12,Pospelov B.A.,1954
2620,67.99,0.0,0.0,0.0,0.0,0.0,32.01,0.0,0.0,0.0,0.0,0.0,824.4090942382812,7,Pospelov B.A.,1954
2621,67.99,0.0,0.0,0.0,0.0,0.0,32.01,0.0,0.0,0.0,0.0,0.0,797.161474609375,8,Pospelov B.A.,1954
2622,67.99,0.0,0.0,0.0,0.0,0.0,32.01,0.0,0.0,0.0,0.0,0.0,773.6771301269531,9,Pospelov B.A.,1954
2623,67.99,0.0,0.0,0.0,0.0,0.0,32.01,0.0,0.0,0.0,0.0,0.0,753.2268737792969,10,Pospelov B.A.,1954
2624,67.99,0.0,0.0,0.0,0.0,0.0,32.01,0.0,0.0,0.0,0.0,0.0,735.2583374023437,11,Pospelov B.A.,1954
2625,66.2,0.0,0.0,0.0,0.0,0.0,31.16,0.0,2.64,0.0,0.0,0.0,805.2433227539062,8,Pospelov B.A.,1954
2626,66.2,0.0,0.0,0.0,0.0,0.0,31.16,0.0,2.64,0.0,0.0,0.0,781.3004211425781,9,Pospelov B.A.,1954
2627,66.2,0.0,0.0,0.0,0.0,0.0,31.16,0.0,2.64,0.0,0.0,0.0,758.7404846191406,10,Pospelov B.A.,1954
2628,66.2,0.0,0.0,0.0,0.0,0.0,31.16,0.0,2.64,0.0,0.0,0.0,737.4470275878906,11,Pospelov B.A.,1954
2629,64.49,0.0,0.0,0.0,0.0,0.0,30.36,0.0,5.15,0.0,0.0,0.0,793.7076171875,8,Pospelov B.A.,1954
2630,64.49,0.0,0.0,0.0,0.0,0.0,30.36,0.0,5.15,0.0,0.0,0.0,770.8557800292969,9,Pospelov B.A.,1954
2631,64.49,0.0,0.0,0.0,0.0,0.0,30.36,0.0,5.15,0.0,0.0,0.0,750.8893188476562,10,Pospelov B.A.,1954
2632,64.49,0.0,0.0,0.0,0.0,0.0,30.36,0.0,5.15,0.0,0.0,0.0,733.2942565917969,11,Pospelov B.A.,1954
2633,64.49,0.0,0.0,0.0,0.0,0.0,30.36,0.0,5.15,0.0,0.0,0.0,717.671728515625,12,Pospelov B.A.,1954
2634,62.88,0.0,0.0,0.0,0.0,0.0,29.6,0.0,7.52,0.0,0.0,0.0,841.3622192382812,7,Pospelov B.A.,1954
2635,62.88,0.0,0.0,0.0,0.0,0.0,29.6,0.0,7.52,0.0,0.0,0.0,808.6728271484375,8,Pospelov B.A.,1954
2636,62.88,0.0,0.0,0.0,0.0,0.0,29.6,0.0,7.52,0.0,0.0,0.0,781.0968078613281,9,Pospelov B.A.,1954
2637,62.88,0.0,0.0,0.0,0.0,0.0,29.6,0.0,7.52,0.0,0.0,0.0,757.5214904785156,10,Pospelov B.A.,1954
2638,62.88,0.0,0.0,0.0,0.0,0.0,29.6,0.0,7.52,0.0,0.0,0.0,737.135107421875,11,Pospelov B.A.,1954
2639,62.88,0.0,0.0,0.0,0.0,0.0,29.6,0.0,7.52,0.0,0.0,0.0,719.3316101074219,12,Pospelov B.A.,1954
2640,66.19,0.0,0.0,0.0,0.0,0.0,31.16,0.0,0.0,2.65,0.0,0.0,802.5905517578125,8,Pospelov B.A.,1954
2641,66.19,0.0,0.0,0.0,0.0,0.0,31.16,0.0,0.0,2.65,0.0,0.0,777.6133178710937,9,Pospelov B.A.,1954
2642,66.19,0.0,0.0,0.0,0.0,0.0,31.16,0.0,0.0,2.65,0.0,0.0,755.9949401855469,10,Pospelov B.A.,1954
2643,66.19,0.0,0.0,0.0,0.0,0.0,31.16,0.0,0.0,2.65,0.0,0.0,737.1005615234375,11,Pospelov B.A.,1954
2644,66.19,0.0,0.0,0.0,0.0,0.0,31.16,0.0,0.0,2.65,0.0,0.0,720.4458374023437,12,Pospelov B.A.,1954
2645,64.51,0.0,0.0,0.0,0.0,0.0,30.36,0.0,0.0,5.13,0.0,0.0,811.1449340820312,8,Pospelov B.A.,1954
2646,64.51,0.0,0.0,0.0,0.0,0.0,30.36,0.0,0.0,5.13,0.0,0.0,789.6388305664062,9,Pospelov B.A.,1954
2647,64.51,0.0,0.0,0.0,0.0,0.0,30.36,0.0,0.0,5.13,0.0,0.0,769.2439331054688,10,Pospelov B.A.,1954
2648,64.51,0.0,0.0,0.0,0.0,0.0,30.36,0.0,0.0,5.13,0.0,0.0,749.8761962890625,11,Pospelov B.A.,1954
2649,62.88,0.0,0.0,0.0,0.0,0.0,29.6,0.0,0.0,7.52,0.0,0.0,843.7818969726562,7,Pospelov B.A.,1954
2650,62.88,0.0,0.0,0.0,0.0,0.0,29.6,0.0,0.0,7.52,0.0,0.0,817.1520141601562,8,Pospelov B.A.,1954
2651,62.88,0.0,0.0,0.0,0.0,0.0,29.6,0.0,0.0,7.52,0.0,0.0,793.5867065429687,9,Pospelov B.A.,1954
2652,62.88,0.0,0.0,0.0,0.0,0.0,29.6,0.0,0.0,7.52,0.0,0.0,772.5857604980469,10,Pospelov B.A.,1954
2653,62.88,0.0,0.0,0.0,0.0,0.0,29.6,0.0,0.0,7.52,0.0,0.0,753.7521423339844,11,Pospelov B.A.,1954
2654,62.88,0.0,0.0,0.0,0.0,0.0,29.6,0.0,0.0,7.52,0.0,0.0,736.7668823242188,12,Pospelov B.A.,1954
2655,66.26,0.0,2.59,0.0,0.0,0.0,31.15,0.0,0.0,0.0,0.0,0.0,828.5754150390625,8,Pospelov B.A.,1954
2656,66.26,0.0,2.59,0.0,0.0,0.0,31.15,0.0,0.0,0.0,0.0,0.0,793.9713500976562,9,Pospelov B.A.,1954
2657,66.26,0.0,2.59,0.0,0.0,0.0,31.15,0.0,0.0,0.0,0.0,0.0,765.4753173828125,10,Pospelov B.A.,1954
2658,66.26,0.0,2.59,0.0,0.0,0.0,31.15,0.0,0.0,0.0,0.0,0.0,741.6012634277344,11,Pospelov B.A.,1954
2659,64.49,0.0,5.13,0.0,0.0,0.0,30.38,0.0,0.0,0.0,0.0,0.0,811.5051635742187,9,Pospelov B.A.,1954
2660,64.49,0.0,5.13,0.0,0.0,0.0,30.38,0.0,0.0,0.0,0.0,0.0,784.3364013671875,10,Pospelov B.A.,1954
2661,64.49,0.0,5.13,0.0,0.0,0.0,30.38,0.0,0.0,0.0,0.0,0.0,761.1620849609375,11,Pospelov B.A.,1954
2662,64.49,0.0,5.13,0.0,0.0,0.0,30.38,0.0,0.0,0.0,0.0,0.0,741.1616577148437,12,Pospelov B.A.,1954
2663,62.88,0.0,7.52,0.0,0.0,0.0,29.6,0.0,0.0,0.0,0.0,0.0,848.3158325195312,8,Pospelov B.A.,1954
2664,62.88,0.0,7.52,0.0,0.0,0.0,29.6,0.0,0.0,0.0,0.0,0.0,817.0455688476562,9,Pospelov B.A.,1954
2665,62.88,0.0,7.52,0.0,0.0,0.0,29.6,0.0,0.0,0.0,0.0,0.0,790.5744995117187,10,Pospelov B.A.,1954
2666,62.88,0.0,7.52,0.0,0.0,0.0,29.6,0.0,0.0,0.0,0.0,0.0,767.8766235351562,11,Pospelov B.A.,1954
2667,62.88,0.0,7.52,0.0,0.0,0.0,29.6,0.0,0.0,0.0,0.0,0.0,748.1987976074219,12,Pospelov B.A.,1954
2668,77.0,0.0,0.0,0.0,0.0,0.0,4.6,0.0,0.0,18.4,0.0,0.0,1073.2189697265626,7,Shvaiko-Shvaiko,1968
2669,77.0,0.0,0.0,0.0,0.0,0.0,4.6,0.0,0.0,18.4,0.0,0.0,1040.2741455078126,8,Shvaiko-Shvaiko,1968
2670,77.0,0.0,0.0,0.0,0.0,0.0,4.6,0.0,0.0,18.4,0.0,0.0,1009.8683227539062,9,Shvaiko-Shvaiko,1968
2671,77.0,0.0,0.0,0.0,0.0,0.0,4.6,0.0,0.0,18.4,0.0,0.0,981.71884765625,10,Shvaiko-Shvaiko,1968
2672,77.0,0.0,0.0,0.0,0.0,0.0,4.6,0.0,0.0,18.4,0.0,0.0,955.5836547851562,11,Shvaiko-Shvaiko,1968
2673,77.0,0.0,0.0,0.0,0.0,0.0,4.6,0.0,0.0,18.4,0.0,0.0,931.2538818359375,12,Shvaiko-Shvaiko,1968
2674,70.0,0.0,0.0,0.0,0.0,0.0,25.0,0.0,0.0,5.0,0.0,0.0,1536.1603759765626,1,Shvaiko-Shvaiko,1968
2675,70.0,0.0,0.0,0.0,0.0,0.0,25.0,0.0,0.0,5.0,0.0,0.0,1316.5070556640626,2,Shvaiko-Shvaiko,1968
2676,70.0,0.0,0.0,0.0,0.0,0.0,25.0,0.0,0.0,5.0,0.0,0.0,1172.4341796875,3,Shvaiko-Shvaiko,1968
2677,70.0,0.0,0.0,0.0,0.0,0.0,25.0,0.0,0.0,5.0,0.0,0.0,1070.6582397460938,4,Shvaiko-Shvaiko,1968
2678,70.0,0.0,0.0,0.0,0.0,0.0,25.0,0.0,0.0,5.0,0.0,0.0,994.937109375,5,Shvaiko-Shvaiko,1968
2679,70.0,0.0,0.0,0.0,0.0,0.0,25.0,0.0,0.0,5.0,0.0,0.0,936.4010375976562,6,Shvaiko-Shvaiko,1968
2680,70.0,0.0,0.0,0.0,0.0,0.0,25.0,0.0,0.0,5.0,0.0,0.0,889.79599609375,7,Shvaiko-Shvaiko,1968
2681,70.0,0.0,0.0,0.0,0.0,0.0,25.0,0.0,0.0,5.0,0.0,0.0,851.8115600585937,8,Shvaiko-Shvaiko,1968
2682,70.0,0.0,0.0,0.0,0.0,0.0,25.0,0.0,0.0,5.0,0.0,0.0,820.2583984375,9,Shvaiko-Shvaiko,1968
2683,70.0,0.0,0.0,0.0,0.0,0.0,25.0,0.0,0.0,5.0,0.0,0.0,793.6305908203125,10,Shvaiko-Shvaiko,1968
2684,70.0,0.0,0.0,0.0,0.0,0.0,25.0,0.0,0.0,5.0,0.0,0.0,770.8584350585937,11,Shvaiko-Shvaiko,1968
2685,70.0,0.0,0.0,0.0,0.0,0.0,25.0,0.0,0.0,5.0,0.0,0.0,751.1610168457031,12,Shvaiko-Shvaiko,1968
2686,70.0,0.0,0.0,0.0,0.0,0.0,20.0,0.0,0.0,10.0,0.0,0.0,1560.9308837890626,1,Shvaiko-Shvaiko,1968
2687,70.0,0.0,0.0,0.0,0.0,0.0,20.0,0.0,0.0,10.0,0.0,0.0,1345.735693359375,2,Shvaiko-Shvaiko,1968
2688,70.0,0.0,0.0,0.0,0.0,0.0,20.0,0.0,0.0,10.0,0.0,0.0,1203.9863037109376,3,Shvaiko-Shvaiko,1968
2689,70.0,0.0,0.0,0.0,0.0,0.0,20.0,0.0,0.0,10.0,0.0,0.0,1103.5633911132813,4,Shvaiko-Shvaiko,1968
2690,70.0,0.0,0.0,0.0,0.0,0.0,20.0,0.0,0.0,10.0,0.0,0.0,1028.69345703125,5,Shvaiko-Shvaiko,1968
2691,70.0,0.0,0.0,0.0,0.0,0.0,20.0,0.0,0.0,10.0,0.0,0.0,970.7241577148437,6,Shvaiko-Shvaiko,1968
2692,70.0,0.0,0.0,0.0,0.0,0.0,20.0,0.0,0.0,10.0,0.0,0.0,924.5134033203125,7,Shvaiko-Shvaiko,1968
2693,70.0,0.0,0.0,0.0,0.0,0.0,20.0,0.0,0.0,10.0,0.0,0.0,886.8129638671875,8,Shvaiko-Shvaiko,1968
2694,70.0,0.0,0.0,0.0,0.0,0.0,20.0,0.0,0.0,10.0,0.0,0.0,855.470068359375,9,Shvaiko-Shvaiko,1968
2695,70.0,0.0,0.0,0.0,0.0,0.0,20.0,0.0,0.0,10.0,0.0,0.0,829.0016845703125,10,Shvaiko-Shvaiko,1968
2696,70.0,0.0,0.0,0.0,0.0,0.0,20.0,0.0,0.0,10.0,0.0,0.0,806.3526977539062,11,Shvaiko-Shvaiko,1968
2697,70.0,0.0,0.0,0.0,0.0,0.0,20.0,0.0,0.0,10.0,0.0,0.0,786.7519897460937,12,Shvaiko-Shvaiko,1968
2698,70.0,0.0,0.0,0.0,0.0,0.0,15.0,0.0,0.0,15.0,0.0,0.0,1563.2408203125,1,Shvaiko-Shvaiko,1968
2699,70.0,0.0,0.0,0.0,0.0,0.0,15.0,0.0,0.0,15.0,0.0,0.0,1364.6132568359376,2,Shvaiko-Shvaiko,1968
2700,70.0,0.0,0.0,0.0,0.0,0.0,15.0,0.0,0.0,15.0,0.0,0.0,1231.4249633789063,3,Shvaiko-Shvaiko,1968
2701,70.0,0.0,0.0,0.0,0.0,0.0,15.0,0.0,0.0,15.0,0.0,0.0,1135.9106201171876,4,Shvaiko-Shvaiko,1968
2702,70.0,0.0,0.0,0.0,0.0,0.0,15.0,0.0,0.0,15.0,0.0,0.0,1064.0659545898438,5,Shvaiko-Shvaiko,1968
2703,70.0,0.0,0.0,0.0,0.0,0.0,15.0,0.0,0.0,15.0,0.0,0.0,1008.0625366210937,6,Shvaiko-Shvaiko,1968
2704,70.0,0.0,0.0,0.0,0.0,0.0,15.0,0.0,0.0,15.0,0.0,0.0,963.1813110351562,7,Shvaiko-Shvaiko,1968
2705,70.0,0.0,0.0,0.0,0.0,0.0,15.0,0.0,0.0,15.0,0.0,0.0,926.40830078125,8,Shvaiko-Shvaiko,1968
2706,70.0,0.0,0.0,0.0,0.0,0.0,15.0,0.0,0.0,15.0,0.0,0.0,895.7282470703125,9,Shvaiko-Shvaiko,1968
2707,70.0,0.0,0.0,0.0,0.0,0.0,15.0,0.0,0.0,15.0,0.0,0.0,869.7427124023437,10,Shvaiko-Shvaiko,1968
2708,70.0,0.0,0.0,0.0,0.0,0.0,15.0,0.0,0.0,15.0,0.0,0.0,847.45078125,11,Shvaiko-Shvaiko,1968
2709,70.0,0.0,0.0,0.0,0.0,0.0,15.0,0.0,0.0,15.0,0.0,0.0,828.1171630859375,12,Shvaiko-Shvaiko,1968
2710,70.0,0.0,0.0,0.0,0.0,0.0,10.0,0.0,0.0,20.0,0.0,0.0,1616.905859375,1,Shvaiko-Shvaiko,1968
2711,70.0,0.0,0.0,0.0,0.0,0.0,10.0,0.0,0.0,20.0,0.0,0.0,1420.786474609375,2,Shvaiko-Shvaiko,1968
2712,70.0,0.0,0.0,0.0,0.0,0.0,10.0,0.0,0.0,20.0,0.0,0.0,1287.8895629882813,3,Shvaiko-Shvaiko,1968
2713,70.0,0.0,0.0,0.0,0.0,0.0,10.0,0.0,0.0,20.0,0.0,0.0,1191.8874877929688,4,Shvaiko-Shvaiko,1968
2714,70.0,0.0,0.0,0.0,0.0,0.0,10.0,0.0,0.0,20.0,0.0,0.0,1119.2888549804688,5,Shvaiko-Shvaiko,1968
2715,70.0,0.0,0.0,0.0,0.0,0.0,10.0,0.0,0.0,20.0,0.0,0.0,1062.4654907226563,6,Shvaiko-Shvaiko,1968
2716,70.0,0.0,0.0,0.0,0.0,0.0,10.0,0.0,0.0,20.0,0.0,0.0,1016.7795166015625,7,Shvaiko-Shvaiko,1968
2717,70.0,0.0,0.0,0.0,0.0,0.0,10.0,0.0,0.0,20.0,0.0,0.0,979.2488159179687,8,Shvaiko-Shvaiko,1968
2718,70.0,0.0,0.0,0.0,0.0,0.0,10.0,0.0,0.0,20.0,0.0,0.0,947.8685668945312,9,Shvaiko-Shvaiko,1968
2719,70.0,0.0,0.0,0.0,0.0,0.0,10.0,0.0,0.0,20.0,0.0,0.0,921.2414306640625,10,Shvaiko-Shvaiko,1968
2720,70.0,0.0,0.0,0.0,0.0,0.0,10.0,0.0,0.0,20.0,0.0,0.0,898.3635620117187,11,Shvaiko-Shvaiko,1968
2721,70.0,0.0,0.0,0.0,0.0,0.0,10.0,0.0,0.0,20.0,0.0,0.0,878.4950927734375,12,Shvaiko-Shvaiko,1968
2722,65.0,0.0,0.0,0.0,0.0,0.0,30.0,0.0,0.0,5.0,0.0,0.0,1477.23837890625,1,Shvaiko-Shvaiko,1968
2723,65.0,0.0,0.0,0.0,0.0,0.0,30.0,0.0,0.0,5.0,0.0,0.0,1275.7594360351563,2,Shvaiko-Shvaiko,1968
2724,65.0,0.0,0.0,0.0,0.0,0.0,30.0,0.0,0.0,5.0,0.0,0.0,1141.1222290039063,3,Shvaiko-Shvaiko,1968
2725,65.0,0.0,0.0,0.0,0.0,0.0,30.0,0.0,0.0,5.0,0.0,0.0,1044.7965454101563,4,Shvaiko-Shvaiko,1968
2726,65.0,0.0,0.0,0.0,0.0,0.0,30.0,0.0,0.0,5.0,0.0,0.0,972.4667114257812,5,Shvaiko-Shvaiko,1968
2727,65.0,0.0,0.0,0.0,0.0,0.0,30.0,0.0,0.0,5.0,0.0,0.0,916.1593383789062,6,Shvaiko-Shvaiko,1968
2728,65.0,0.0,0.0,0.0,0.0,0.0,30.0,0.0,0.0,5.0,0.0,0.0,871.081396484375,7,Shvaiko-Shvaiko,1968
2729,65.0,0.0,0.0,0.0,0.0,0.0,30.0,0.0,0.0,5.0,0.0,0.0,834.1782592773437,8,Shvaiko-Shvaiko,1968
2730,65.0,0.0,0.0,0.0,0.0,0.0,30.0,0.0,0.0,5.0,0.0,0.0,803.4110473632812,9,Shvaiko-Shvaiko,1968
2731,65.0,0.0,0.0,0.0,0.0,0.0,30.0,0.0,0.0,5.0,0.0,0.0,777.3668579101562,10,Shvaiko-Shvaiko,1968
2732,65.0,0.0,0.0,0.0,0.0,0.0,30.0,0.0,0.0,5.0,0.0,0.0,755.0357116699219,11,Shvaiko-Shvaiko,1968
2733,65.0,0.0,0.0,0.0,0.0,0.0,30.0,0.0,0.0,5.0,0.0,0.0,735.6763977050781,12,Shvaiko-Shvaiko,1968
2734,65.0,0.0,0.0,0.0,0.0,0.0,25.0,0.0,0.0,10.0,0.0,0.0,1503.4699462890626,1,Shvaiko-Shvaiko,1968
2735,65.0,0.0,0.0,0.0,0.0,0.0,25.0,0.0,0.0,10.0,0.0,0.0,1302.8293212890626,2,Shvaiko-Shvaiko,1968
2736,65.0,0.0,0.0,0.0,0.0,0.0,25.0,0.0,0.0,10.0,0.0,0.0,1168.6177734375,3,Shvaiko-Shvaiko,1968
2737,65.0,0.0,0.0,0.0,0.0,0.0,25.0,0.0,0.0,10.0,0.0,0.0,1072.53037109375,4,Shvaiko-Shvaiko,1968
2738,65.0,0.0,0.0,0.0,0.0,0.0,25.0,0.0,0.0,10.0,0.0,0.0,1000.3430541992187,5,Shvaiko-Shvaiko,1968
2739,65.0,0.0,0.0,0.0,0.0,0.0,25.0,0.0,0.0,10.0,0.0,0.0,944.1250366210937,6,Shvaiko-Shvaiko,1968
2740,65.0,0.0,0.0,0.0,0.0,0.0,25.0,0.0,0.0,10.0,0.0,0.0,899.1050170898437,7,Shvaiko-Shvaiko,1968
2741,65.0,0.0,0.0,0.0,0.0,0.0,25.0,0.0,0.0,10.0,0.0,0.0,862.2402099609375,8,Shvaiko-Shvaiko,1968
2742,65.0,0.0,0.0,0.0,0.0,0.0,25.0,0.0,0.0,10.0,0.0,0.0,831.4987548828125,9,Shvaiko-Shvaiko,1968
2743,65.0,0.0,0.0,0.0,0.0,0.0,25.0,0.0,0.0,10.0,0.0,0.0,805.4719604492187,10,Shvaiko-Shvaiko,1968
2744,65.0,0.0,0.0,0.0,0.0,0.0,25.0,0.0,0.0,10.0,0.0,0.0,783.1525329589844,11,Shvaiko-Shvaiko,1968
2745,65.0,0.0,0.0,0.0,0.0,0.0,25.0,0.0,0.0,10.0,0.0,0.0,763.8009399414063,12,Shvaiko-Shvaiko,1968
2746,65.0,0.0,0.0,0.0,0.0,0.0,20.0,0.0,0.0,15.0,0.0,0.0,1527.9987548828126,1,Shvaiko-Shvaiko,1968
2747,65.0,0.0,0.0,0.0,0.0,0.0,20.0,0.0,0.0,15.0,0.0,0.0,1332.342626953125,2,Shvaiko-Shvaiko,1968
2748,65.0,0.0,0.0,0.0,0.0,0.0,20.0,0.0,0.0,15.0,0.0,0.0,1200.5648559570313,3,Shvaiko-Shvaiko,1968
2749,65.0,0.0,0.0,0.0,0.0,0.0,20.0,0.0,0.0,15.0,0.0,0.0,1105.7726806640626,4,Shvaiko-Shvaiko,1968
2750,65.0,0.0,0.0,0.0,0.0,0.0,20.0,0.0,0.0,15.0,0.0,0.0,1034.311376953125,5,Shvaiko-Shvaiko,1968
2751,65.0,0.0,0.0,0.0,0.0,0.0,20.0,0.0,0.0,15.0,0.0,0.0,978.511328125,6,Shvaiko-Shvaiko,1968
2752,65.0,0.0,0.0,0.0,0.0,0.0,20.0,0.0,0.0,15.0,0.0,0.0,933.73251953125,7,Shvaiko-Shvaiko,1968
2753,65.0,0.0,0.0,0.0,0.0,0.0,20.0,0.0,0.0,15.0,0.0,0.0,897.0032104492187,8,Shvaiko-Shvaiko,1968
2754,65.0,0.0,0.0,0.0,0.0,0.0,20.0,0.0,0.0,15.0,0.0,0.0,866.331884765625,9,Shvaiko-Shvaiko,1968
2755,65.0,0.0,0.0,0.0,0.0,0.0,20.0,0.0,0.0,15.0,0.0,0.0,840.3339599609375,10,Shvaiko-Shvaiko,1968
2756,65.0,0.0,0.0,0.0,0.0,0.0,20.0,0.0,0.0,15.0,0.0,0.0,818.016943359375,11,Shvaiko-Shvaiko,1968
2757,65.0,0.0,0.0,0.0,0.0,0.0,20.0,0.0,0.0,15.0,0.0,0.0,798.650732421875,12,Shvaiko-Shvaiko,1968
2758,65.0,0.0,0.0,0.0,0.0,0.0,15.0,0.0,0.0,20.0,0.0,0.0,1559.5007080078126,1,Shvaiko-Shvaiko,1968
2759,65.0,0.0,0.0,0.0,0.0,0.0,15.0,0.0,0.0,20.0,0.0,0.0,1368.080419921875,2,Shvaiko-Shvaiko,1968
2760,65.0,0.0,0.0,0.0,0.0,0.0,15.0,0.0,0.0,20.0,0.0,0.0,1238.7204956054688,3,Shvaiko-Shvaiko,1968
2761,65.0,0.0,0.0,0.0,0.0,0.0,15.0,0.0,0.0,20.0,0.0,0.0,1145.4501098632813,4,Shvaiko-Shvaiko,1968
2762,65.0,0.0,0.0,0.0,0.0,0.0,15.0,0.0,0.0,20.0,0.0,0.0,1075.0153564453126,5,Shvaiko-Shvaiko,1968
2763,65.0,0.0,0.0,0.0,0.0,0.0,15.0,0.0,0.0,20.0,0.0,0.0,1019.9446166992187,6,Shvaiko-Shvaiko,1968
2764,65.0,0.0,0.0,0.0,0.0,0.0,15.0,0.0,0.0,20.0,0.0,0.0,975.7051147460937,7,Shvaiko-Shvaiko,1968
2765,65.0,0.0,0.0,0.0,0.0,0.0,15.0,0.0,0.0,20.0,0.0,0.0,939.387548828125,8,Shvaiko-Shvaiko,1968
2766,65.0,0.0,0.0,0.0,0.0,0.0,15.0,0.0,0.0,20.0,0.0,0.0,909.0389770507812,9,Shvaiko-Shvaiko,1968
2767,65.0,0.0,0.0,0.0,0.0,0.0,15.0,0.0,0.0,20.0,0.0,0.0,883.2994750976562,10,Shvaiko-Shvaiko,1968
2768,65.0,0.0,0.0,0.0,0.0,0.0,15.0,0.0,0.0,20.0,0.0,0.0,861.1932739257812,11,Shvaiko-Shvaiko,1968
2769,65.0,0.0,0.0,0.0,0.0,0.0,15.0,0.0,0.0,20.0,0.0,0.0,842.001806640625,12,Shvaiko-Shvaiko,1968
2770,60.0,0.0,0.0,0.0,0.0,0.0,35.0,0.0,0.0,5.0,0.0,0.0,1393.919287109375,1,Shvaiko-Shvaiko,1968
2771,60.0,0.0,0.0,0.0,0.0,0.0,35.0,0.0,0.0,5.0,0.0,0.0,1217.6488403320313,2,Shvaiko-Shvaiko,1968
2772,60.0,0.0,0.0,0.0,0.0,0.0,35.0,0.0,0.0,5.0,0.0,0.0,1096.2216552734376,3,Shvaiko-Shvaiko,1968
2773,60.0,0.0,0.0,0.0,0.0,0.0,35.0,0.0,0.0,5.0,0.0,0.0,1007.4882568359375,4,Shvaiko-Shvaiko,1968
2774,60.0,0.0,0.0,0.0,0.0,0.0,35.0,0.0,0.0,5.0,0.0,0.0,939.8113159179687,5,Shvaiko-Shvaiko,1968
2775,60.0,0.0,0.0,0.0,0.0,0.0,35.0,0.0,0.0,5.0,0.0,0.0,886.4906982421875,6,Shvaiko-Shvaiko,1968
2776,60.0,0.0,0.0,0.0,0.0,0.0,35.0,0.0,0.0,5.0,0.0,0.0,843.3963989257812,7,Shvaiko-Shvaiko,1968
2777,60.0,0.0,0.0,0.0,0.0,0.0,35.0,0.0,0.0,5.0,0.0,0.0,807.84384765625,8,Shvaiko-Shvaiko,1968
2778,60.0,0.0,0.0,0.0,0.0,0.0,35.0,0.0,0.0,5.0,0.0,0.0,778.0126098632813,9,Shvaiko-Shvaiko,1968
2779,60.0,0.0,0.0,0.0,0.0,0.0,35.0,0.0,0.0,5.0,0.0,0.0,752.6244567871094,10,Shvaiko-Shvaiko,1968
2780,60.0,0.0,0.0,0.0,0.0,0.0,35.0,0.0,0.0,5.0,0.0,0.0,730.7555603027344,11,Shvaiko-Shvaiko,1968
2781,60.0,0.0,0.0,0.0,0.0,0.0,35.0,0.0,0.0,5.0,0.0,0.0,711.7215942382813,12,Shvaiko-Shvaiko,1968
2782,60.0,0.0,0.0,0.0,0.0,0.0,30.0,0.0,0.0,10.0,0.0,0.0,1418.13974609375,1,Shvaiko-Shvaiko,1968
2783,60.0,0.0,0.0,0.0,0.0,0.0,30.0,0.0,0.0,10.0,0.0,0.0,1242.1935791015624,2,Shvaiko-Shvaiko,1968
2784,60.0,0.0,0.0,0.0,0.0,0.0,30.0,0.0,0.0,10.0,0.0,0.0,1121.0875610351563,3,Shvaiko-Shvaiko,1968
2785,60.0,0.0,0.0,0.0,0.0,0.0,30.0,0.0,0.0,10.0,0.0,0.0,1032.6391967773438,4,Shvaiko-Shvaiko,1968
2786,60.0,0.0,0.0,0.0,0.0,0.0,30.0,0.0,0.0,10.0,0.0,0.0,965.2082275390625,5,Shvaiko-Shvaiko,1968
2787,60.0,0.0,0.0,0.0,0.0,0.0,30.0,0.0,0.0,10.0,0.0,0.0,912.0987915039062,6,Shvaiko-Shvaiko,1968
2788,60.0,0.0,0.0,0.0,0.0,0.0,30.0,0.0,0.0,10.0,0.0,0.0,869.186376953125,7,Shvaiko-Shvaiko,1968
2789,60.0,0.0,0.0,0.0,0.0,0.0,30.0,0.0,0.0,10.0,0.0,0.0,833.7914184570312,8,Shvaiko-Shvaiko,1968
2790,60.0,0.0,0.0,0.0,0.0,0.0,30.0,0.0,0.0,10.0,0.0,0.0,804.0976928710937,9,Shvaiko-Shvaiko,1968
2791,60.0,0.0,0.0,0.0,0.0,0.0,30.0,0.0,0.0,10.0,0.0,0.0,778.8303283691406,10,Shvaiko-Shvaiko,1968
2792,60.0,0.0,0.0,0.0,0.0,0.0,30.0,0.0,0.0,10.0,0.0,0.0,757.0682434082031,11,Shvaiko-Shvaiko,1968
2793,60.0,0.0,0.0,0.0,0.0,0.0,30.0,0.0,0.0,10.0,0.0,0.0,738.1293701171875,12,Shvaiko-Shvaiko,1968
2794,60.0,0.0,0.0,0.0,0.0,0.0,25.0,0.0,0.0,15.0,0.0,0.0,1437.7934326171876,1,Shvaiko-Shvaiko,1968
2795,60.0,0.0,0.0,0.0,0.0,0.0,25.0,0.0,0.0,15.0,0.0,0.0,1274.5001586914063,2,Shvaiko-Shvaiko,1968
2796,60.0,0.0,0.0,0.0,0.0,0.0,25.0,0.0,0.0,15.0,0.0,0.0,1157.7692626953126,3,Shvaiko-Shvaiko,1968
2797,60.0,0.0,0.0,0.0,0.0,0.0,25.0,0.0,0.0,15.0,0.0,0.0,1070.1703247070313,4,Shvaiko-Shvaiko,1968
2798,60.0,0.0,0.0,0.0,0.0,0.0,25.0,0.0,0.0,15.0,0.0,0.0,1002.007666015625,5,Shvaiko-Shvaiko,1968
2799,60.0,0.0,0.0,0.0,0.0,0.0,25.0,0.0,0.0,15.0,0.0,0.0,947.45859375,6,Shvaiko-Shvaiko,1968
2800,60.0,0.0,0.0,0.0,0.0,0.0,25.0,0.0,0.0,15.0,0.0,0.0,902.8149169921875,7,Shvaiko-Shvaiko,1968
2801,60.0,0.0,0.0,0.0,0.0,0.0,25.0,0.0,0.0,15.0,0.0,0.0,865.6032470703125,8,Shvaiko-Shvaiko,1968
2802,60.0,0.0,0.0,0.0,0.0,0.0,25.0,0.0,0.0,15.0,0.0,0.0,834.1102661132812,9,Shvaiko-Shvaiko,1968
2803,60.0,0.0,0.0,0.0,0.0,0.0,25.0,0.0,0.0,15.0,0.0,0.0,807.1118530273437,10,Shvaiko-Shvaiko,1968
2804,60.0,0.0,0.0,0.0,0.0,0.0,25.0,0.0,0.0,15.0,0.0,0.0,783.7098449707031,11,Shvaiko-Shvaiko,1968
2805,60.0,0.0,0.0,0.0,0.0,0.0,25.0,0.0,0.0,15.0,0.0,0.0,763.23056640625,12,Shvaiko-Shvaiko,1968
2806,85.0,0.0,0.0,0.0,0.0,0.0,15.0,0.0,0.0,0.0,0.0,0.0,1813.1496337890626,1,Shvaiko-Shvaiko,1968
2807,85.0,0.0,0.0,0.0,0.0,0.0,15.0,0.0,0.0,0.0,0.0,0.0,1575.1496337890626,2,Shvaiko-Shvaiko,1968
2808,80.0,0.0,0.0,0.0,0.0,0.0,20.0,0.0,0.0,0.0,0.0,0.0,1679.74326171875,1,Shvaiko-Shvaiko,1968
2809,80.0,0.0,0.0,0.0,0.0,0.0,20.0,0.0,0.0,0.0,0.0,0.0,1446.8656982421876,2,Shvaiko-Shvaiko,1968
2810,80.0,0.0,0.0,0.0,0.0,0.0,20.0,0.0,0.0,0.0,0.0,0.0,1282.9225219726563,3,Shvaiko-Shvaiko,1968
2811,80.0,0.0,0.0,0.0,0.0,0.0,20.0,0.0,0.0,0.0,0.0,0.0,1161.2518676757813,4,Shvaiko-Shvaiko,1968
2812,80.0,0.0,0.0,0.0,0.0,0.0,20.0,0.0,0.0,0.0,0.0,0.0,1067.3710693359376,5,Shvaiko-Shvaiko,1968
2813,80.0,0.0,0.0,0.0,0.0,0.0,20.0,0.0,0.0,0.0,0.0,0.0,992.7350219726562,6,Shvaiko-Shvaiko,1968
2814,80.0,0.0,0.0,0.0,0.0,0.0,20.0,0.0,0.0,0.0,0.0,0.0,931.976416015625,7,Shvaiko-Shvaiko,1968
2815,80.0,0.0,0.0,0.0,0.0,0.0,20.0,0.0,0.0,0.0,0.0,0.0,881.5539306640625,8,Shvaiko-Shvaiko,1968
2816,80.0,0.0,0.0,0.0,0.0,0.0,20.0,0.0,0.0,0.0,0.0,0.0,839.0368408203125,9,Shvaiko-Shvaiko,1968
2817,80.0,0.0,0.0,0.0,0.0,0.0,20.0,0.0,0.0,0.0,0.0,0.0,802.7011474609375,10,Shvaiko-Shvaiko,1968
2818,80.0,0.0,0.0,0.0,0.0,0.0,20.0,0.0,0.0,0.0,0.0,0.0,771.2901977539063,11,Shvaiko-Shvaiko,1968
2819,80.0,0.0,0.0,0.0,0.0,0.0,20.0,0.0,0.0,0.0,0.0,0.0,743.8662780761719,12,Shvaiko-Shvaiko,1968
2820,75.0,0.0,0.0,0.0,0.0,0.0,25.0,0.0,0.0,0.0,0.0,0.0,1652.6149658203126,1,Shvaiko-Shvaiko,1968
2821,75.0,0.0,0.0,0.0,0.0,0.0,25.0,0.0,0.0,0.0,0.0,0.0,1374.9914306640626,2,Shvaiko-Shvaiko,1968
2822,75.0,0.0,0.0,0.0,0.0,0.0,25.0,0.0,0.0,0.0,0.0,0.0,1202.0788330078124,3,Shvaiko-Shvaiko,1968
2823,75.0,0.0,0.0,0.0,0.0,0.0,25.0,0.0,0.0,0.0,0.0,0.0,1084.0359252929688,4,Shvaiko-Shvaiko,1968
2824,75.0,0.0,0.0,0.0,0.0,0.0,25.0,0.0,0.0,0.0,0.0,0.0,998.3217529296875,5,Shvaiko-Shvaiko,1968
2825,75.0,0.0,0.0,0.0,0.0,0.0,25.0,0.0,0.0,0.0,0.0,0.0,933.25498046875,6,Shvaiko-Shvaiko,1968
2826,75.0,0.0,0.0,0.0,0.0,0.0,25.0,0.0,0.0,0.0,0.0,0.0,882.1770385742187,7,Shvaiko-Shvaiko,1968
2827,75.0,0.0,0.0,0.0,0.0,0.0,25.0,0.0,0.0,0.0,0.0,0.0,841.0145629882812,8,Shvaiko-Shvaiko,1968
2828,75.0,0.0,0.0,0.0,0.0,0.0,25.0,0.0,0.0,0.0,0.0,0.0,807.1357788085937,9,Shvaiko-Shvaiko,1968
2829,75.0,0.0,0.0,0.0,0.0,0.0,25.0,0.0,0.0,0.0,0.0,0.0,778.7645629882813,10,Shvaiko-Shvaiko,1968
2830,75.0,0.0,0.0,0.0,0.0,0.0,25.0,0.0,0.0,0.0,0.0,0.0,754.6588195800781,11,Shvaiko-Shvaiko,1968
2831,75.0,0.0,0.0,0.0,0.0,0.0,25.0,0.0,0.0,0.0,0.0,0.0,733.9238952636719,12,Shvaiko-Shvaiko,1968
2832,70.0,0.0,0.0,0.0,0.0,0.0,30.0,0.0,0.0,0.0,0.0,0.0,1545.913427734375,1,Shvaiko-Shvaiko,1968
2833,70.0,0.0,0.0,0.0,0.0,0.0,30.0,0.0,0.0,0.0,0.0,0.0,1310.5597900390626,2,Shvaiko-Shvaiko,1968
2834,70.0,0.0,0.0,0.0,0.0,0.0,30.0,0.0,0.0,0.0,0.0,0.0,1158.6788696289063,3,Shvaiko-Shvaiko,1968
2835,70.0,0.0,0.0,0.0,0.0,0.0,30.0,0.0,0.0,0.0,0.0,0.0,1052.5516723632813,4,Shvaiko-Shvaiko,1968
2836,70.0,0.0,0.0,0.0,0.0,0.0,30.0,0.0,0.0,0.0,0.0,0.0,974.2099365234375,5,Shvaiko-Shvaiko,1968
2837,70.0,0.0,0.0,0.0,0.0,0.0,30.0,0.0,0.0,0.0,0.0,0.0,914.0047973632812,6,Shvaiko-Shvaiko,1968
2838,70.0,0.0,0.0,0.0,0.0,0.0,30.0,0.0,0.0,0.0,0.0,0.0,866.2916015625,7,Shvaiko-Shvaiko,1968
2839,70.0,0.0,0.0,0.0,0.0,0.0,30.0,0.0,0.0,0.0,0.0,0.0,827.5478271484375,8,Shvaiko-Shvaiko,1968
2840,70.0,0.0,0.0,0.0,0.0,0.0,30.0,0.0,0.0,0.0,0.0,0.0,795.4616455078125,9,Shvaiko-Shvaiko,1968
2841,70.0,0.0,0.0,0.0,0.0,0.0,30.0,0.0,0.0,0.0,0.0,0.0,768.452734375,10,Shvaiko-Shvaiko,1968
2842,70.0,0.0,0.0,0.0,0.0,0.0,30.0,0.0,0.0,0.0,0.0,0.0,745.4043640136719,11,Shvaiko-Shvaiko,1968
2843,70.0,0.0,0.0,0.0,0.0,0.0,30.0,0.0,0.0,0.0,0.0,0.0,725.5048583984375,12,Shvaiko-Shvaiko,1968
2844,65.0,0.0,0.0,0.0,0.0,0.0,35.0,0.0,0.0,0.0,0.0,0.0,1465.9052490234376,1,Shvaiko-Shvaiko,1968
2845,65.0,0.0,0.0,0.0,0.0,0.0,35.0,0.0,0.0,0.0,0.0,0.0,1260.5435546875,2,Shvaiko-Shvaiko,1968
2846,65.0,0.0,0.0,0.0,0.0,0.0,35.0,0.0,0.0,0.0,0.0,0.0,1123.8586791992188,3,Shvaiko-Shvaiko,1968
2847,65.0,0.0,0.0,0.0,0.0,0.0,35.0,0.0,0.0,0.0,0.0,0.0,1026.335546875,4,Shvaiko-Shvaiko,1968
2848,65.0,0.0,0.0,0.0,0.0,0.0,35.0,0.0,0.0,0.0,0.0,0.0,953.2526611328125,5,Shvaiko-Shvaiko,1968
2849,65.0,0.0,0.0,0.0,0.0,0.0,35.0,0.0,0.0,0.0,0.0,0.0,896.4457153320312,6,Shvaiko-Shvaiko,1968
2850,65.0,0.0,0.0,0.0,0.0,0.0,35.0,0.0,0.0,0.0,0.0,0.0,851.0222534179687,7,Shvaiko-Shvaiko,1968
2851,65.0,0.0,0.0,0.0,0.0,0.0,35.0,0.0,0.0,0.0,0.0,0.0,813.8722900390625,8,Shvaiko-Shvaiko,1968
2852,65.0,0.0,0.0,0.0,0.0,0.0,35.0,0.0,0.0,0.0,0.0,0.0,782.9240173339844,9,Shvaiko-Shvaiko,1968
2853,65.0,0.0,0.0,0.0,0.0,0.0,35.0,0.0,0.0,0.0,0.0,0.0,756.7441772460937,10,Shvaiko-Shvaiko,1968
2854,65.0,0.0,0.0,0.0,0.0,0.0,35.0,0.0,0.0,0.0,0.0,0.0,734.3095153808594,11,Shvaiko-Shvaiko,1968
2855,65.0,0.0,0.0,0.0,0.0,0.0,35.0,0.0,0.0,0.0,0.0,0.0,714.8700622558594,12,Shvaiko-Shvaiko,1968
2856,60.0,0.0,0.0,0.0,0.0,0.0,40.0,0.0,0.0,0.0,0.0,0.0,1374.4391845703126,1,Shvaiko-Shvaiko,1968
2857,60.0,0.0,0.0,0.0,0.0,0.0,40.0,0.0,0.0,0.0,0.0,0.0,1196.5982421875,2,Shvaiko-Shvaiko,1968
2858,60.0,0.0,0.0,0.0,0.0,0.0,40.0,0.0,0.0,0.0,0.0,0.0,1074.528662109375,3,Shvaiko-Shvaiko,1968
2859,60.0,0.0,0.0,0.0,0.0,0.0,40.0,0.0,0.0,0.0,0.0,0.0,985.5514282226562,4,Shvaiko-Shvaiko,1968
2860,60.0,0.0,0.0,0.0,0.0,0.0,40.0,0.0,0.0,0.0,0.0,0.0,917.8161376953125,5,Shvaiko-Shvaiko,1968
2861,60.0,0.0,0.0,0.0,0.0,0.0,40.0,0.0,0.0,0.0,0.0,0.0,864.527197265625,6,Shvaiko-Shvaiko,1968
2862,60.0,0.0,0.0,0.0,0.0,0.0,40.0,0.0,0.0,0.0,0.0,0.0,821.5083984375,7,Shvaiko-Shvaiko,1968
2863,60.0,0.0,0.0,0.0,0.0,0.0,40.0,0.0,0.0,0.0,0.0,0.0,786.051611328125,8,Shvaiko-Shvaiko,1968
2864,60.0,0.0,0.0,0.0,0.0,0.0,40.0,0.0,0.0,0.0,0.0,0.0,756.324072265625,9,Shvaiko-Shvaiko,1968
2865,60.0,0.0,0.0,0.0,0.0,0.0,40.0,0.0,0.0,0.0,0.0,0.0,731.0409606933594,10,Shvaiko-Shvaiko,1968
2866,60.0,0.0,0.0,0.0,0.0,0.0,40.0,0.0,0.0,0.0,0.0,0.0,709.2748779296875,11,Shvaiko-Shvaiko,1968
2867,60.0,0.0,0.0,0.0,0.0,0.0,40.0,0.0,0.0,0.0,0.0,0.0,690.339697265625,12,Shvaiko-Shvaiko,1968
2868,80.0,0.0,0.0,0.0,0.0,0.0,15.0,0.0,0.0,5.0,0.0,0.0,1753.15,1,Shvaiko-Shvaiko,1968
2869,80.0,0.0,0.0,0.0,0.0,0.0,15.0,0.0,0.0,5.0,0.0,0.0,1490.15,2,Shvaiko-Shvaiko,1968
2870,80.0,0.0,0.0,0.0,0.0,0.0,15.0,0.0,0.0,5.0,0.0,0.0,1313.15,3,Shvaiko-Shvaiko,1968
2871,80.0,0.0,0.0,0.0,0.0,0.0,10.0,0.0,0.0,10.0,0.0,0.0,1813.1496337890626,1,Shvaiko-Shvaiko,1968
2872,80.0,0.0,0.0,0.0,0.0,0.0,10.0,0.0,0.0,10.0,0.0,0.0,1575.1496337890626,2,Shvaiko-Shvaiko,1968
2873,75.0,0.0,0.0,0.0,0.0,0.0,20.0,0.0,0.0,5.0,0.0,0.0,1662.1685546875,1,Shvaiko-Shvaiko,1968
2874,75.0,0.0,0.0,0.0,0.0,0.0,20.0,0.0,0.0,5.0,0.0,0.0,1404.5275634765626,2,Shvaiko-Shvaiko,1968
2875,75.0,0.0,0.0,0.0,0.0,0.0,20.0,0.0,0.0,5.0,0.0,0.0,1239.2958129882813,3,Shvaiko-Shvaiko,1968
2876,75.0,0.0,0.0,0.0,0.0,0.0,20.0,0.0,0.0,5.0,0.0,0.0,1124.3163818359376,4,Shvaiko-Shvaiko,1968
2877,75.0,0.0,0.0,0.0,0.0,0.0,20.0,0.0,0.0,5.0,0.0,0.0,1039.690283203125,5,Shvaiko-Shvaiko,1968
2878,75.0,0.0,0.0,0.0,0.0,0.0,20.0,0.0,0.0,5.0,0.0,0.0,974.7994750976562,6,Shvaiko-Shvaiko,1968
2879,75.0,0.0,0.0,0.0,0.0,0.0,20.0,0.0,0.0,5.0,0.0,0.0,923.4614013671875,7,Shvaiko-Shvaiko,1968
2880,75.0,0.0,0.0,0.0,0.0,0.0,20.0,0.0,0.0,5.0,0.0,0.0,881.831640625,8,Shvaiko-Shvaiko,1968
2881,75.0,0.0,0.0,0.0,0.0,0.0,20.0,0.0,0.0,5.0,0.0,0.0,847.3942626953125,9,Shvaiko-Shvaiko,1968
2882,75.0,0.0,0.0,0.0,0.0,0.0,20.0,0.0,0.0,5.0,0.0,0.0,818.4335693359375,10,Shvaiko-Shvaiko,1968
2883,75.0,0.0,0.0,0.0,0.0,0.0,20.0,0.0,0.0,5.0,0.0,0.0,793.7392333984375,11,Shvaiko-Shvaiko,1968
2884,75.0,0.0,0.0,0.0,0.0,0.0,20.0,0.0,0.0,5.0,0.0,0.0,772.4332641601562,12,Shvaiko-Shvaiko,1968
2885,75.0,0.0,0.0,0.0,0.0,0.0,15.0,0.0,0.0,10.0,0.0,0.0,1686.9574951171876,1,Shvaiko-Shvaiko,1968
2886,75.0,0.0,0.0,0.0,0.0,0.0,15.0,0.0,0.0,10.0,0.0,0.0,1437.8237060546876,2,Shvaiko-Shvaiko,1968
2887,75.0,0.0,0.0,0.0,0.0,0.0,15.0,0.0,0.0,10.0,0.0,0.0,1276.9804443359376,3,Shvaiko-Shvaiko,1968
2888,75.0,0.0,0.0,0.0,0.0,0.0,15.0,0.0,0.0,10.0,0.0,0.0,1164.5583862304688,4,Shvaiko-Shvaiko,1968
2889,75.0,0.0,0.0,0.0,0.0,0.0,15.0,0.0,0.0,10.0,0.0,0.0,1081.5526489257813,5,Shvaiko-Shvaiko,1968
2890,75.0,0.0,0.0,0.0,0.0,0.0,15.0,0.0,0.0,10.0,0.0,0.0,1017.7533935546875,6,Shvaiko-Shvaiko,1968
2891,75.0,0.0,0.0,0.0,0.0,0.0,15.0,0.0,0.0,10.0,0.0,0.0,967.1857055664062,7,Shvaiko-Shvaiko,1968
2892,75.0,0.0,0.0,0.0,0.0,0.0,15.0,0.0,0.0,10.0,0.0,0.0,926.1200927734375,8,Shvaiko-Shvaiko,1968
2893,75.0,0.0,0.0,0.0,0.0,0.0,15.0,0.0,0.0,10.0,0.0,0.0,892.1083129882812,9,Shvaiko-Shvaiko,1968
2894,75.0,0.0,0.0,0.0,0.0,0.0,15.0,0.0,0.0,10.0,0.0,0.0,863.47666015625,10,Shvaiko-Shvaiko,1968
2895,75.0,0.0,0.0,0.0,0.0,0.0,15.0,0.0,0.0,10.0,0.0,0.0,839.04208984375,11,Shvaiko-Shvaiko,1968
2896,75.0,0.0,0.0,0.0,0.0,0.0,15.0,0.0,0.0,10.0,0.0,0.0,817.9447998046875,12,Shvaiko-Shvaiko,1968
2897,75.0,0.0,0.0,0.0,0.0,0.0,10.0,0.0,0.0,15.0,0.0,0.0,1705.2741455078126,1,Shvaiko-Shvaiko,1968
2898,75.0,0.0,0.0,0.0,0.0,0.0,10.0,0.0,0.0,15.0,0.0,0.0,1479.8935302734376,2,Shvaiko-Shvaiko,1968
2899,75.0,0.0,0.0,0.0,0.0,0.0,10.0,0.0,0.0,15.0,0.0,0.0,1327.4904541015626,3,Shvaiko-Shvaiko,1968
2900,75.0,0.0,0.0,0.0,0.0,0.0,10.0,0.0,0.0,15.0,0.0,0.0,1217.5589965820313,4,Shvaiko-Shvaiko,1968
2901,75.0,0.0,0.0,0.0,0.0,0.0,10.0,0.0,0.0,15.0,0.0,0.0,1134.5163940429688,5,Shvaiko-Shvaiko,1968
2902,75.0,0.0,0.0,0.0,0.0,0.0,10.0,0.0,0.0,15.0,0.0,0.0,1069.57236328125,6,Shvaiko-Shvaiko,1968
2903,75.0,0.0,0.0,0.0,0.0,0.0,10.0,0.0,0.0,15.0,0.0,0.0,1017.3916381835937,7,Shvaiko-Shvaiko,1968
2904,75.0,0.0,0.0,0.0,0.0,0.0,10.0,0.0,0.0,15.0,0.0,0.0,974.5482543945312,8,Shvaiko-Shvaiko,1968
2905,75.0,0.0,0.0,0.0,0.0,0.0,10.0,0.0,0.0,15.0,0.0,0.0,938.7418579101562,9,Shvaiko-Shvaiko,1968
2906,75.0,0.0,0.0,0.0,0.0,0.0,10.0,0.0,0.0,15.0,0.0,0.0,908.3702758789062,10,Shvaiko-Shvaiko,1968
2907,75.0,0.0,0.0,0.0,0.0,0.0,10.0,0.0,0.0,15.0,0.0,0.0,882.2833618164062,11,Shvaiko-Shvaiko,1968
2908,75.0,0.0,0.0,0.0,0.0,0.0,10.0,0.0,0.0,15.0,0.0,0.0,859.6341918945312,12,Shvaiko-Shvaiko,1968
2909,75.0,0.0,0.0,0.0,0.0,0.0,5.0,0.0,0.0,20.0,0.0,0.0,1113.2600463867188,7,Shvaiko-Shvaiko,1968
2910,75.0,0.0,0.0,0.0,0.0,0.0,5.0,0.0,0.0,20.0,0.0,0.0,1068.2369750976563,8,Shvaiko-Shvaiko,1968
2911,75.0,0.0,0.0,0.0,0.0,0.0,5.0,0.0,0.0,20.0,0.0,0.0,1028.2529663085938,9,Shvaiko-Shvaiko,1968
2912,75.0,0.0,0.0,0.0,0.0,0.0,5.0,0.0,0.0,20.0,0.0,0.0,992.50693359375,10,Shvaiko-Shvaiko,1968
2913,75.0,0.0,0.0,0.0,0.0,0.0,5.0,0.0,0.0,20.0,0.0,0.0,960.358984375,11,Shvaiko-Shvaiko,1968
2914,75.0,0.0,0.0,0.0,0.0,0.0,5.0,0.0,0.0,20.0,0.0,0.0,931.291845703125,12,Shvaiko-Shvaiko,1968
2915,80.0,0.0,0.0,0.0,0.0,0.0,20.0,0.0,0.0,0.0,0.0,0.0,1429.335546875,2,Ivanov O.G.,1969
2916,80.0,0.0,0.0,0.0,0.0,0.0,20.0,0.0,0.0,0.0,0.0,0.0,1240.9847778320313,3,Ivanov O.G.,1969
2917,80.0,0.0,0.0,0.0,0.0,0.0,20.0,0.0,0.0,0.0,0.0,0.0,1115.3903564453126,4,Ivanov O.G.,1969
2918,80.0,0.0,0.0,0.0,0.0,0.0,20.0,0.0,0.0,0.0,0.0,0.0,1025.6666625976563,5,Ivanov O.G.,1969
2919,80.0,0.0,0.0,0.0,0.0,0.0,20.0,0.0,0.0,0.0,0.0,0.0,958.3666137695312,6,Ivanov O.G.,1969
2920,80.0,0.0,0.0,0.0,0.0,0.0,20.0,0.0,0.0,0.0,0.0,0.0,906.0177368164062,7,Ivanov O.G.,1969
2921,80.0,0.0,0.0,0.0,0.0,0.0,20.0,0.0,0.0,0.0,0.0,0.0,864.1359619140625,8,Ivanov O.G.,1969
2922,80.0,0.0,0.0,0.0,0.0,0.0,20.0,0.0,0.0,0.0,0.0,0.0,829.8672241210937,9,Ivanov O.G.,1969
2923,80.0,0.0,0.0,0.0,0.0,0.0,20.0,0.0,0.0,0.0,0.0,0.0,801.3087524414062,10,Ivanov O.G.,1969
2924,80.0,0.0,0.0,0.0,0.0,0.0,20.0,0.0,0.0,0.0,0.0,0.0,777.1429504394531,11,Ivanov O.G.,1969
2925,80.0,0.0,0.0,0.0,0.0,0.0,20.0,0.0,0.0,0.0,0.0,0.0,756.4287780761719,12,Ivanov O.G.,1969
2926,70.0,0.0,0.0,0.0,0.0,0.0,30.0,0.0,0.0,0.0,0.0,0.0,1549.4654296875,1,Ivanov O.G.,1969
2927,70.0,0.0,0.0,0.0,0.0,0.0,30.0,0.0,0.0,0.0,0.0,0.0,1311.2870849609376,2,Ivanov O.G.,1969
2928,70.0,0.0,0.0,0.0,0.0,0.0,30.0,0.0,0.0,0.0,0.0,0.0,1158.8310913085938,3,Ivanov O.G.,1969
2929,70.0,0.0,0.0,0.0,0.0,0.0,30.0,0.0,0.0,0.0,0.0,0.0,1052.87705078125,4,Ivanov O.G.,1969
2930,70.0,0.0,0.0,0.0,0.0,0.0,30.0,0.0,0.0,0.0,0.0,0.0,974.9643920898437,5,Ivanov O.G.,1969
2931,70.0,0.0,0.0,0.0,0.0,0.0,30.0,0.0,0.0,0.0,0.0,0.0,915.2621215820312,6,Ivanov O.G.,1969
