Repository: charlesll/gpvisc

# GPVisc
=========
GPVisc is a Python module containing a Gaussian Process - Artificial Neural Network of melt viscosity.

- **Documentation:** http://charlesll.github.io/gpvisc/html/index.html
- **Examples:** https://github.com/charlesll/gpvisc/tree/master/examples
- **Web app** https://gpvisc.streamlit.app/
- **Source code:** https://github.com/charlesll/gpvisc/tree/master/src/gpvisc
- **License:** https://github.com/charlesll/gpvisc/tree/master/LICENSE.txt
- **Contributing:** https://github.com/charlesll/gpvisc/blob/master/CONTRIBUTING.md
- **Bug reports:** https://github.com/charlesll/gpvisc/issues
- **Contact:** lelosq@ipgp.fr

See the documentation for more information.

File: examples/additional_data/FULL_SCIGLASS.csv (part 8 of 35)
,sio2,tio2,al2o3,feo,fe2o3,mno,na2o,k2o,mgo,cao,p2o5,h2o,T,viscosity,Author,Year
2932,70.0,0.0,0.0,0.0,0.0,0.0,30.0,0.0,0.0,0.0,0.0,0.0,868.0537475585937,7,Ivanov O.G.,1969
2933,70.0,0.0,0.0,0.0,0.0,0.0,30.0,0.0,0.0,0.0,0.0,0.0,829.7889770507812,8,Ivanov O.G.,1969
2934,70.0,0.0,0.0,0.0,0.0,0.0,30.0,0.0,0.0,0.0,0.0,0.0,798.1461547851562,9,Ivanov O.G.,1969
2935,70.0,0.0,0.0,0.0,0.0,0.0,30.0,0.0,0.0,0.0,0.0,0.0,771.5431579589844,10,Ivanov O.G.,1969
2936,70.0,0.0,0.0,0.0,0.0,0.0,30.0,0.0,0.0,0.0,0.0,0.0,748.8648132324219,11,Ivanov O.G.,1969
2937,70.0,0.0,0.0,0.0,0.0,0.0,30.0,0.0,0.0,0.0,0.0,0.0,729.3022521972656,12,Ivanov O.G.,1969
2938,70.0,0.0,0.0,0.0,0.0,0.0,20.0,0.0,10.0,0.0,0.0,0.0,1420.5695556640626,2,Ivanov O.G.,1969
2939,70.0,0.0,0.0,0.0,0.0,0.0,20.0,0.0,10.0,0.0,0.0,0.0,1239.6544555664063,3,Ivanov O.G.,1969
2940,70.0,0.0,0.0,0.0,0.0,0.0,20.0,0.0,10.0,0.0,0.0,0.0,1117.7982543945313,4,Ivanov O.G.,1969
2941,70.0,0.0,0.0,0.0,0.0,0.0,20.0,0.0,10.0,0.0,0.0,0.0,1030.1395629882813,5,Ivanov O.G.,1969
2942,70.0,0.0,0.0,0.0,0.0,0.0,20.0,0.0,10.0,0.0,0.0,0.0,964.0541748046875,6,Ivanov O.G.,1969
2943,70.0,0.0,0.0,0.0,0.0,0.0,20.0,0.0,10.0,0.0,0.0,0.0,912.4507202148437,7,Ivanov O.G.,1969
2944,70.0,0.0,0.0,0.0,0.0,0.0,20.0,0.0,10.0,0.0,0.0,0.0,871.038916015625,8,Ivanov O.G.,1969
2945,70.0,0.0,0.0,0.0,0.0,0.0,20.0,0.0,10.0,0.0,0.0,0.0,837.0708374023437,9,Ivanov O.G.,1969
2946,70.0,0.0,0.0,0.0,0.0,0.0,20.0,0.0,10.0,0.0,0.0,0.0,808.7049926757812,10,Ivanov O.G.,1969
2947,70.0,0.0,0.0,0.0,0.0,0.0,20.0,0.0,10.0,0.0,0.0,0.0,784.6610778808594,11,Ivanov O.G.,1969
2948,70.0,0.0,0.0,0.0,0.0,0.0,20.0,0.0,10.0,0.0,0.0,0.0,764.0211853027344,12,Ivanov O.G.,1969
2949,60.0,0.0,0.0,0.0,0.0,0.0,20.0,0.0,20.0,0.0,0.0,0.0,1575.331884765625,1,Ivanov O.G.,1969
2950,60.0,0.0,0.0,0.0,0.0,0.0,20.0,0.0,20.0,0.0,0.0,0.0,1352.011328125,2,Ivanov O.G.,1969
2951,60.0,0.0,0.0,0.0,0.0,0.0,20.0,0.0,20.0,0.0,0.0,0.0,1206.7643188476563,3,Ivanov O.G.,1969
2952,60.0,0.0,0.0,0.0,0.0,0.0,20.0,0.0,20.0,0.0,0.0,0.0,1104.7406372070313,4,Ivanov O.G.,1969
2953,60.0,0.0,0.0,0.0,0.0,0.0,20.0,0.0,20.0,0.0,0.0,0.0,1029.1453002929688,5,Ivanov O.G.,1969
2954,60.0,0.0,0.0,0.0,0.0,0.0,20.0,0.0,20.0,0.0,0.0,0.0,970.88681640625,6,Ivanov O.G.,1969
2955,60.0,0.0,0.0,0.0,0.0,0.0,20.0,0.0,20.0,0.0,0.0,0.0,924.6147216796875,7,Ivanov O.G.,1969
2956,60.0,0.0,0.0,0.0,0.0,0.0,20.0,0.0,20.0,0.0,0.0,0.0,886.9748901367187,8,Ivanov O.G.,1969
2957,60.0,0.0,0.0,0.0,0.0,0.0,20.0,0.0,20.0,0.0,0.0,0.0,855.7577880859375,9,Ivanov O.G.,1969
2958,60.0,0.0,0.0,0.0,0.0,0.0,20.0,0.0,20.0,0.0,0.0,0.0,829.4487670898437,10,Ivanov O.G.,1969
2959,60.0,0.0,0.0,0.0,0.0,0.0,20.0,0.0,20.0,0.0,0.0,0.0,806.9745849609375,11,Ivanov O.G.,1969
2960,60.0,0.0,0.0,0.0,0.0,0.0,20.0,0.0,20.0,0.0,0.0,0.0,787.5538696289062,12,Ivanov O.G.,1969
2961,60.0,0.0,0.0,0.0,0.0,0.0,30.0,0.0,10.0,0.0,0.0,0.0,1431.9316162109376,1,Ivanov O.G.,1969
2962,60.0,0.0,0.0,0.0,0.0,0.0,30.0,0.0,10.0,0.0,0.0,0.0,1235.399755859375,2,Ivanov O.G.,1969
2963,60.0,0.0,0.0,0.0,0.0,0.0,30.0,0.0,10.0,0.0,0.0,0.0,1104.202490234375,3,Ivanov O.G.,1969
2964,60.0,0.0,0.0,0.0,0.0,0.0,30.0,0.0,10.0,0.0,0.0,0.0,1010.4038452148437,4,Ivanov O.G.,1969
2965,60.0,0.0,0.0,0.0,0.0,0.0,30.0,0.0,10.0,0.0,0.0,0.0,940.0075439453125,5,Ivanov O.G.,1969
2966,60.0,0.0,0.0,0.0,0.0,0.0,30.0,0.0,10.0,0.0,0.0,0.0,885.2267822265625,6,Ivanov O.G.,1969
2967,60.0,0.0,0.0,0.0,0.0,0.0,30.0,0.0,10.0,0.0,0.0,0.0,841.3845581054687,7,Ivanov O.G.,1969
2968,60.0,0.0,0.0,0.0,0.0,0.0,30.0,0.0,10.0,0.0,0.0,0.0,805.5019287109375,8,Ivanov O.G.,1969
2969,60.0,0.0,0.0,0.0,0.0,0.0,30.0,0.0,10.0,0.0,0.0,0.0,775.5916809082031,9,Ivanov O.G.,1969
2970,60.0,0.0,0.0,0.0,0.0,0.0,30.0,0.0,10.0,0.0,0.0,0.0,750.2773193359375,10,Ivanov O.G.,1969
2971,60.0,0.0,0.0,0.0,0.0,0.0,30.0,0.0,10.0,0.0,0.0,0.0,728.5751098632813,11,Ivanov O.G.,1969
2972,60.0,0.0,0.0,0.0,0.0,0.0,30.0,0.0,10.0,0.0,0.0,0.0,709.7634033203125,12,Ivanov O.G.,1969
2973,70.0,0.0,0.0,0.0,0.0,0.0,20.0,0.0,0.0,10.0,0.0,0.0,1569.5314697265626,1,Ivanov O.G.,1969
2974,70.0,0.0,0.0,0.0,0.0,0.0,20.0,0.0,0.0,10.0,0.0,0.0,1354.1244873046876,2,Ivanov O.G.,1969
2975,70.0,0.0,0.0,0.0,0.0,0.0,20.0,0.0,0.0,10.0,0.0,0.0,1212.4357055664063,3,Ivanov O.G.,1969
2976,70.0,0.0,0.0,0.0,0.0,0.0,20.0,0.0,0.0,10.0,0.0,0.0,1112.1518310546876,4,Ivanov O.G.,1969
2977,70.0,0.0,0.0,0.0,0.0,0.0,20.0,0.0,0.0,10.0,0.0,0.0,1037.4372314453126,5,Ivanov O.G.,1969
2978,70.0,0.0,0.0,0.0,0.0,0.0,20.0,0.0,0.0,10.0,0.0,0.0,979.6186889648437,6,Ivanov O.G.,1969
2979,70.0,0.0,0.0,0.0,0.0,0.0,20.0,0.0,0.0,10.0,0.0,0.0,933.54697265625,7,Ivanov O.G.,1969
2980,70.0,0.0,0.0,0.0,0.0,0.0,20.0,0.0,0.0,10.0,0.0,0.0,895.9723876953125,8,Ivanov O.G.,1969
2981,70.0,0.0,0.0,0.0,0.0,0.0,20.0,0.0,0.0,10.0,0.0,0.0,864.7427124023437,9,Ivanov O.G.,1969
2982,70.0,0.0,0.0,0.0,0.0,0.0,20.0,0.0,0.0,10.0,0.0,0.0,838.3758911132812,10,Ivanov O.G.,1969
2983,70.0,0.0,0.0,0.0,0.0,0.0,20.0,0.0,0.0,10.0,0.0,0.0,815.818212890625,11,Ivanov O.G.,1969
2984,70.0,0.0,0.0,0.0,0.0,0.0,20.0,0.0,0.0,10.0,0.0,0.0,796.2998413085937,12,Ivanov O.G.,1969
2985,60.0,0.0,0.0,0.0,0.0,0.0,20.0,0.0,0.0,20.0,0.0,0.0,1431.3771728515626,1,Ivanov O.G.,1969
2986,60.0,0.0,0.0,0.0,0.0,0.0,20.0,0.0,0.0,20.0,0.0,0.0,1276.3725341796876,2,Ivanov O.G.,1969
2987,60.0,0.0,0.0,0.0,0.0,0.0,20.0,0.0,0.0,20.0,0.0,0.0,1167.4265502929688,3,Ivanov O.G.,1969
2988,60.0,0.0,0.0,0.0,0.0,0.0,20.0,0.0,0.0,20.0,0.0,0.0,1086.665625,4,Ivanov O.G.,1969
2989,60.0,0.0,0.0,0.0,0.0,0.0,20.0,0.0,0.0,20.0,0.0,0.0,1024.4050048828126,5,Ivanov O.G.,1969
2990,60.0,0.0,0.0,0.0,0.0,0.0,20.0,0.0,0.0,20.0,0.0,0.0,974.9410766601562,6,Ivanov O.G.,1969
2991,60.0,0.0,0.0,0.0,0.0,0.0,20.0,0.0,0.0,20.0,0.0,0.0,934.6962646484375,7,Ivanov O.G.,1969
2992,60.0,0.0,0.0,0.0,0.0,0.0,20.0,0.0,0.0,20.0,0.0,0.0,901.312841796875,8,Ivanov O.G.,1969
2993,60.0,0.0,0.0,0.0,0.0,0.0,20.0,0.0,0.0,20.0,0.0,0.0,873.1739868164062,9,Ivanov O.G.,1969
2994,60.0,0.0,0.0,0.0,0.0,0.0,20.0,0.0,0.0,20.0,0.0,0.0,849.1337646484375,10,Ivanov O.G.,1969
2995,60.0,0.0,0.0,0.0,0.0,0.0,20.0,0.0,0.0,20.0,0.0,0.0,828.3574584960937,11,Ivanov O.G.,1969
2996,60.0,0.0,0.0,0.0,0.0,0.0,20.0,0.0,0.0,20.0,0.0,0.0,810.2226928710937,12,Ivanov O.G.,1969
2997,60.0,0.0,0.0,0.0,0.0,0.0,30.0,0.0,0.0,10.0,0.0,0.0,1360.8775390625,1,Ivanov O.G.,1969
2998,60.0,0.0,0.0,0.0,0.0,0.0,30.0,0.0,0.0,10.0,0.0,0.0,1206.472021484375,2,Ivanov O.G.,1969
2999,60.0,0.0,0.0,0.0,0.0,0.0,30.0,0.0,0.0,10.0,0.0,0.0,1098.0832885742188,3,Ivanov O.G.,1969
3000,60.0,0.0,0.0,0.0,0.0,0.0,30.0,0.0,0.0,10.0,0.0,0.0,1017.8077758789062,4,Ivanov O.G.,1969
3001,60.0,0.0,0.0,0.0,0.0,0.0,30.0,0.0,0.0,10.0,0.0,0.0,955.9634765625,5,Ivanov O.G.,1969
3002,60.0,0.0,0.0,0.0,0.0,0.0,30.0,0.0,0.0,10.0,0.0,0.0,906.8563598632812,6,Ivanov O.G.,1969
3003,60.0,0.0,0.0,0.0,0.0,0.0,30.0,0.0,0.0,10.0,0.0,0.0,866.918798828125,7,Ivanov O.G.,1969
3004,60.0,0.0,0.0,0.0,0.0,0.0,30.0,0.0,0.0,10.0,0.0,0.0,833.80185546875,8,Ivanov O.G.,1969
3005,60.0,0.0,0.0,0.0,0.0,0.0,30.0,0.0,0.0,10.0,0.0,0.0,805.8957885742187,9,Ivanov O.G.,1969
3006,60.0,0.0,0.0,0.0,0.0,0.0,30.0,0.0,0.0,10.0,0.0,0.0,782.0603088378906,10,Ivanov O.G.,1969
3007,60.0,0.0,0.0,0.0,0.0,0.0,30.0,0.0,0.0,10.0,0.0,0.0,761.4653686523437,11,Ivanov O.G.,1969
3008,60.0,0.0,0.0,0.0,0.0,0.0,30.0,0.0,0.0,10.0,0.0,0.0,743.4921936035156,12,Ivanov O.G.,1969
3009,70.0,0.0,0.0,0.0,0.0,10.0,20.0,0.0,0.0,0.0,0.0,0.0,1466.376806640625,1,Ivanov O.G.,1969
3010,70.0,0.0,0.0,0.0,0.0,10.0,20.0,0.0,0.0,0.0,0.0,0.0,1270.9050048828124,2,Ivanov O.G.,1969
3011,70.0,0.0,0.0,0.0,0.0,10.0,20.0,0.0,0.0,0.0,0.0,0.0,1139.44833984375,3,Ivanov O.G.,1969
3012,70.0,0.0,0.0,0.0,0.0,10.0,20.0,0.0,0.0,0.0,0.0,0.0,1044.9850219726563,4,Ivanov O.G.,1969
3013,70.0,0.0,0.0,0.0,0.0,10.0,20.0,0.0,0.0,0.0,0.0,0.0,973.8256591796875,5,Ivanov O.G.,1969
3014,70.0,0.0,0.0,0.0,0.0,10.0,20.0,0.0,0.0,0.0,0.0,0.0,918.2936767578125,6,Ivanov O.G.,1969
3015,70.0,0.0,0.0,0.0,0.0,10.0,20.0,0.0,0.0,0.0,0.0,0.0,873.7504028320312,7,Ivanov O.G.,1969
3016,70.0,0.0,0.0,0.0,0.0,10.0,20.0,0.0,0.0,0.0,0.0,0.0,837.227880859375,8,Ivanov O.G.,1969
3017,70.0,0.0,0.0,0.0,0.0,10.0,20.0,0.0,0.0,0.0,0.0,0.0,806.738623046875,9,Ivanov O.G.,1969
3018,70.0,0.0,0.0,0.0,0.0,10.0,20.0,0.0,0.0,0.0,0.0,0.0,780.901708984375,10,Ivanov O.G.,1969
3019,70.0,0.0,0.0,0.0,0.0,10.0,20.0,0.0,0.0,0.0,0.0,0.0,758.7277587890625,11,Ivanov O.G.,1969
3020,70.0,0.0,0.0,0.0,0.0,10.0,20.0,0.0,0.0,0.0,0.0,0.0,739.4894165039063,12,Ivanov O.G.,1969
3021,60.0,0.0,0.0,0.0,0.0,20.0,20.0,0.0,0.0,0.0,0.0,0.0,1423.40146484375,1,Ivanov O.G.,1969
3022,60.0,0.0,0.0,0.0,0.0,20.0,20.0,0.0,0.0,0.0,0.0,0.0,1237.7619995117188,2,Ivanov O.G.,1969
3023,60.0,0.0,0.0,0.0,0.0,20.0,20.0,0.0,0.0,0.0,0.0,0.0,1112.4262451171876,3,Ivanov O.G.,1969
3024,60.0,0.0,0.0,0.0,0.0,20.0,20.0,0.0,0.0,0.0,0.0,0.0,1022.116064453125,4,Ivanov O.G.,1969
3025,60.0,0.0,0.0,0.0,0.0,20.0,20.0,0.0,0.0,0.0,0.0,0.0,953.9493774414062,5,Ivanov O.G.,1969
3026,60.0,0.0,0.0,0.0,0.0,20.0,20.0,0.0,0.0,0.0,0.0,0.0,900.6714233398437,6,Ivanov O.G.,1969
3027,60.0,0.0,0.0,0.0,0.0,20.0,20.0,0.0,0.0,0.0,0.0,0.0,857.8845581054687,7,Ivanov O.G.,1969
3028,60.0,0.0,0.0,0.0,0.0,20.0,20.0,0.0,0.0,0.0,0.0,0.0,822.7677978515625,8,Ivanov O.G.,1969
3029,60.0,0.0,0.0,0.0,0.0,20.0,20.0,0.0,0.0,0.0,0.0,0.0,793.4282592773437,9,Ivanov O.G.,1969
3030,60.0,0.0,0.0,0.0,0.0,20.0,20.0,0.0,0.0,0.0,0.0,0.0,768.5487731933594,10,Ivanov O.G.,1969
3031,60.0,0.0,0.0,0.0,0.0,20.0,20.0,0.0,0.0,0.0,0.0,0.0,747.1840881347656,11,Ivanov O.G.,1969
3032,60.0,0.0,0.0,0.0,0.0,10.0,30.0,0.0,0.0,0.0,0.0,0.0,1386.3332275390626,1,Ivanov O.G.,1969
3033,60.0,0.0,0.0,0.0,0.0,10.0,30.0,0.0,0.0,0.0,0.0,0.0,1199.3872436523438,2,Ivanov O.G.,1969
3034,60.0,0.0,0.0,0.0,0.0,10.0,30.0,0.0,0.0,0.0,0.0,0.0,1073.2651123046876,3,Ivanov O.G.,1969
3035,60.0,0.0,0.0,0.0,0.0,10.0,30.0,0.0,0.0,0.0,0.0,0.0,982.4360107421875,4,Ivanov O.G.,1969
3036,60.0,0.0,0.0,0.0,0.0,10.0,30.0,0.0,0.0,0.0,0.0,0.0,913.904150390625,5,Ivanov O.G.,1969
3037,60.0,0.0,0.0,0.0,0.0,10.0,30.0,0.0,0.0,0.0,0.0,0.0,860.3566650390625,6,Ivanov O.G.,1969
3038,60.0,0.0,0.0,0.0,0.0,10.0,30.0,0.0,0.0,0.0,0.0,0.0,817.36337890625,7,Ivanov O.G.,1969
3039,60.0,0.0,0.0,0.0,0.0,10.0,30.0,0.0,0.0,0.0,0.0,0.0,782.0838684082031,8,Ivanov O.G.,1969
3040,60.0,0.0,0.0,0.0,0.0,10.0,30.0,0.0,0.0,0.0,0.0,0.0,752.6130432128906,9,Ivanov O.G.,1969
3041,60.0,0.0,0.0,0.0,0.0,10.0,30.0,0.0,0.0,0.0,0.0,0.0,727.6254943847656,10,Ivanov O.G.,1969
3042,60.0,0.0,0.0,0.0,0.0,10.0,30.0,0.0,0.0,0.0,0.0,0.0,706.1704467773437,11,Ivanov O.G.,1969
3043,60.0,0.0,0.0,0.0,0.0,10.0,30.0,0.0,0.0,0.0,0.0,0.0,687.5482849121094,12,Ivanov O.G.,1969
3044,80.0,0.0,0.0,0.0,0.0,0.0,0.0,20.0,0.0,0.0,0.0,0.0,1051.6925415039063,5,Ivanov O.G.,1969
3045,80.0,0.0,0.0,0.0,0.0,0.0,0.0,20.0,0.0,0.0,0.0,0.0,985.0954956054687,6,Ivanov O.G.,1969
3046,80.0,0.0,0.0,0.0,0.0,0.0,0.0,20.0,0.0,0.0,0.0,0.0,931.0986694335937,7,Ivanov O.G.,1969
3047,80.0,0.0,0.0,0.0,0.0,0.0,0.0,20.0,0.0,0.0,0.0,0.0,886.43515625,8,Ivanov O.G.,1969
3048,80.0,0.0,0.0,0.0,0.0,0.0,0.0,20.0,0.0,0.0,0.0,0.0,848.8775390625,9,Ivanov O.G.,1969
3049,80.0,0.0,0.0,0.0,0.0,0.0,0.0,20.0,0.0,0.0,0.0,0.0,816.8550170898437,10,Ivanov O.G.,1969
3050,80.0,0.0,0.0,0.0,0.0,0.0,0.0,20.0,0.0,0.0,0.0,0.0,789.2279418945312,11,Ivanov O.G.,1969
3051,80.0,0.0,0.0,0.0,0.0,0.0,0.0,20.0,0.0,0.0,0.0,0.0,765.1494506835937,12,Ivanov O.G.,1969
3052,70.0,0.0,0.0,0.0,0.0,0.0,0.0,20.0,10.0,0.0,0.0,0.0,1152.452001953125,5,Ivanov O.G.,1969
3053,70.0,0.0,0.0,0.0,0.0,0.0,0.0,20.0,10.0,0.0,0.0,0.0,1084.599462890625,6,Ivanov O.G.,1969
3054,70.0,0.0,0.0,0.0,0.0,0.0,0.0,20.0,10.0,0.0,0.0,0.0,1028.2287963867188,7,Ivanov O.G.,1969
3055,70.0,0.0,0.0,0.0,0.0,0.0,0.0,20.0,10.0,0.0,0.0,0.0,980.6529296875,8,Ivanov O.G.,1969
3056,70.0,0.0,0.0,0.0,0.0,0.0,0.0,20.0,10.0,0.0,0.0,0.0,939.9625610351562,9,Ivanov O.G.,1969
3057,70.0,0.0,0.0,0.0,0.0,0.0,0.0,20.0,10.0,0.0,0.0,0.0,904.7638305664062,10,Ivanov O.G.,1969
3058,70.0,0.0,0.0,0.0,0.0,0.0,0.0,20.0,10.0,0.0,0.0,0.0,874.015234375,11,Ivanov O.G.,1969
3059,70.0,0.0,0.0,0.0,0.0,0.0,0.0,20.0,10.0,0.0,0.0,0.0,846.9230712890625,12,Ivanov O.G.,1969
3060,60.0,0.0,0.0,0.0,0.0,0.0,0.0,20.0,20.0,0.0,0.0,0.0,1103.2806762695313,7,Ivanov O.G.,1969
3061,60.0,0.0,0.0,0.0,0.0,0.0,0.0,20.0,20.0,0.0,0.0,0.0,1058.372412109375,8,Ivanov O.G.,1969
3062,60.0,0.0,0.0,0.0,0.0,0.0,0.0,20.0,20.0,0.0,0.0,0.0,1019.218359375,9,Ivanov O.G.,1969
3063,60.0,0.0,0.0,0.0,0.0,0.0,0.0,20.0,20.0,0.0,0.0,0.0,984.779150390625,10,Ivanov O.G.,1969
3064,60.0,0.0,0.0,0.0,0.0,0.0,0.0,20.0,20.0,0.0,0.0,0.0,954.2515625,11,Ivanov O.G.,1969
3065,60.0,0.0,0.0,0.0,0.0,0.0,0.0,20.0,20.0,0.0,0.0,0.0,927.00498046875,12,Ivanov O.G.,1969
3066,70.0,0.0,0.0,0.0,0.0,0.0,0.0,20.0,0.0,10.0,0.0,0.0,1105.5691284179688,5,Ivanov O.G.,1969
3067,70.0,0.0,0.0,0.0,0.0,0.0,0.0,20.0,0.0,10.0,0.0,0.0,1060.0463012695313,6,Ivanov O.G.,1969
3068,70.0,0.0,0.0,0.0,0.0,0.0,0.0,20.0,0.0,10.0,0.0,0.0,1022.5090698242187,7,Ivanov O.G.,1969
3069,70.0,0.0,0.0,0.0,0.0,0.0,0.0,20.0,0.0,10.0,0.0,0.0,991.0255493164062,8,Ivanov O.G.,1969
3070,70.0,0.0,0.0,0.0,0.0,0.0,0.0,20.0,0.0,10.0,0.0,0.0,964.2406372070312,9,Ivanov O.G.,1969
3071,70.0,0.0,0.0,0.0,0.0,0.0,0.0,20.0,0.0,10.0,0.0,0.0,941.1755126953125,10,Ivanov O.G.,1969
3072,70.0,0.0,0.0,0.0,0.0,0.0,0.0,20.0,0.0,10.0,0.0,0.0,921.10556640625,11,Ivanov O.G.,1969
3073,70.0,0.0,0.0,0.0,0.0,0.0,0.0,20.0,0.0,10.0,0.0,0.0,903.4830078125,12,Ivanov O.G.,1969
3074,60.0,0.0,0.0,0.0,0.0,0.0,0.0,20.0,0.0,20.0,0.0,0.0,1006.0563720703125,7,Ivanov O.G.,1969
3075,60.0,0.0,0.0,0.0,0.0,0.0,0.0,20.0,0.0,20.0,0.0,0.0,974.8736328125,8,Ivanov O.G.,1969
3076,60.0,0.0,0.0,0.0,0.0,0.0,0.0,20.0,0.0,20.0,0.0,0.0,948.2973999023437,9,Ivanov O.G.,1969
3077,60.0,0.0,0.0,0.0,0.0,0.0,0.0,20.0,0.0,20.0,0.0,0.0,925.3772338867187,10,Ivanov O.G.,1969
3078,60.0,0.0,0.0,0.0,0.0,0.0,0.0,20.0,0.0,20.0,0.0,0.0,905.4071411132812,11,Ivanov O.G.,1969
3079,60.0,0.0,0.0,0.0,0.0,0.0,0.0,20.0,0.0,20.0,0.0,0.0,887.8520874023437,12,Ivanov O.G.,1969
3080,70.0,0.0,0.0,0.0,0.0,10.0,0.0,20.0,0.0,0.0,0.0,0.0,1084.3660034179688,5,Ivanov O.G.,1969
3081,70.0,0.0,0.0,0.0,0.0,10.0,0.0,20.0,0.0,0.0,0.0,0.0,1016.1900390625,6,Ivanov O.G.,1969
3082,70.0,0.0,0.0,0.0,0.0,10.0,0.0,20.0,0.0,0.0,0.0,0.0,962.2736572265625,7,Ivanov O.G.,1969
3083,70.0,0.0,0.0,0.0,0.0,10.0,0.0,20.0,0.0,0.0,0.0,0.0,918.5665649414062,8,Ivanov O.G.,1969
3084,70.0,0.0,0.0,0.0,0.0,10.0,0.0,20.0,0.0,0.0,0.0,0.0,882.4198974609375,9,Ivanov O.G.,1969
3085,70.0,0.0,0.0,0.0,0.0,10.0,0.0,20.0,0.0,0.0,0.0,0.0,852.0280517578125,10,Ivanov O.G.,1969
3086,70.0,0.0,0.0,0.0,0.0,10.0,0.0,20.0,0.0,0.0,0.0,0.0,826.118017578125,11,Ivanov O.G.,1969
3087,70.0,0.0,0.0,0.0,0.0,10.0,0.0,20.0,0.0,0.0,0.0,0.0,803.7665771484375,12,Ivanov O.G.,1969
3088,60.0,0.0,0.0,0.0,0.0,20.0,0.0,20.0,0.0,0.0,0.0,0.0,966.4560913085937,7,Ivanov O.G.,1969
3089,60.0,0.0,0.0,0.0,0.0,20.0,0.0,20.0,0.0,0.0,0.0,0.0,925.3443969726562,8,Ivanov O.G.,1969
3090,60.0,0.0,0.0,0.0,0.0,20.0,0.0,20.0,0.0,0.0,0.0,0.0,891.1508544921875,9,Ivanov O.G.,1969
3091,60.0,0.0,0.0,0.0,0.0,20.0,0.0,20.0,0.0,0.0,0.0,0.0,862.2648071289062,10,Ivanov O.G.,1969
3092,60.0,0.0,0.0,0.0,0.0,20.0,0.0,20.0,0.0,0.0,0.0,0.0,837.5395263671875,11,Ivanov O.G.,1969
3093,60.0,0.0,0.0,0.0,0.0,20.0,0.0,20.0,0.0,0.0,0.0,0.0,816.1363891601562,12,Ivanov O.G.,1969
3094,72.22,0.0,0.0,0.0,0.0,0.0,18.06,0.0,9.72,0.0,0.0,0.0,1514.2614501953126,2,Sasek L.,1972
3095,72.22,0.0,0.0,0.0,0.0,0.0,18.06,0.0,9.72,0.0,0.0,0.0,1320.822119140625,3,Sasek L.,1972
3096,72.22,0.0,0.0,0.0,0.0,0.0,18.06,0.0,9.72,0.0,0.0,0.0,1185.5405639648438,4,Sasek L.,1972
3097,72.22,0.0,0.0,0.0,0.0,0.0,18.06,0.0,9.72,0.0,0.0,0.0,1085.6164916992188,5,Sasek L.,1972
3098,72.22,0.0,0.0,0.0,0.0,0.0,18.06,0.0,9.72,0.0,0.0,0.0,1008.790380859375,6,Sasek L.,1972
3099,72.22,0.0,0.0,0.0,0.0,0.0,18.06,0.0,9.72,0.0,0.0,0.0,947.8830932617187,7,Sasek L.,1972
3100,72.22,0.0,0.0,0.0,0.0,0.0,18.06,0.0,9.72,0.0,0.0,0.0,898.4114135742187,8,Sasek L.,1972
3101,72.22,0.0,0.0,0.0,0.0,0.0,18.06,0.0,0.0,9.72,0.0,0.0,1443.184912109375,2,Sasek L.,1972
3102,72.22,0.0,0.0,0.0,0.0,0.0,18.06,0.0,0.0,9.72,0.0,0.0,1276.7106689453124,3,Sasek L.,1972
3103,72.22,0.0,0.0,0.0,0.0,0.0,18.06,0.0,0.0,9.72,0.0,0.0,1159.0151733398438,4,Sasek L.,1972
3104,72.22,0.0,0.0,0.0,0.0,0.0,18.06,0.0,0.0,9.72,0.0,0.0,1071.3988403320313,5,Sasek L.,1972
3105,72.22,0.0,0.0,0.0,0.0,0.0,18.06,0.0,0.0,9.72,0.0,0.0,1003.6374267578125,6,Sasek L.,1972
3106,72.22,0.0,0.0,0.0,0.0,0.0,18.06,0.0,0.0,9.72,0.0,0.0,949.6686157226562,7,Sasek L.,1972
3107,72.22,0.0,0.0,0.0,0.0,0.0,18.06,0.0,0.0,9.72,0.0,0.0,905.6703857421875,8,Sasek L.,1972
3108,72.22,0.0,0.0,0.0,0.0,0.0,18.06,0.0,0.0,9.72,0.0,0.0,869.1132568359375,9,Sasek L.,1972
3109,72.22,0.0,0.0,0.0,0.0,0.0,0.0,18.06,9.72,0.0,0.0,0.0,1638.9374755859376,2,Sasek L.,1972
3110,72.22,0.0,0.0,0.0,0.0,0.0,0.0,18.06,9.72,0.0,0.0,0.0,1435.9625,3,Sasek L.,1972
3111,72.22,0.0,0.0,0.0,0.0,0.0,0.0,18.06,0.0,9.72,0.0,0.0,1514.1738037109376,2,Sasek L.,1972
3112,72.22,0.0,0.0,0.0,0.0,0.0,0.0,18.06,0.0,9.72,0.0,0.0,1354.3127197265626,3,Sasek L.,1972
3113,71.7,0.0,17.4,0.0,0.0,0.0,10.9,0.0,0.0,0.0,0.0,0.0,1753.545751953125,3,Ermolaeva E.V.,1951
3114,70.21,0.0,19.31,0.0,0.0,0.0,10.48,0.0,0.0,0.0,0.0,0.0,1823.1801513671876,3,Ermolaeva E.V.,1951
3115,84.5,0.0,8.71,0.0,0.0,0.0,0.0,0.0,0.0,6.79,0.0,0.0,1789.2099365234376,3,Ermolaeva E.V.,1951
3116,62.7,0.0,20.24,0.0,0.0,0.0,0.0,0.0,0.0,17.07,0.0,0.0,1676.1474365234376,2,Ermolaeva E.V.,1951
3117,56.84,0.0,24.1,0.0,0.0,0.0,0.0,0.0,0.0,19.06,0.0,0.0,1879.6625732421876,1,Ermolaeva E.V.,1951
3118,56.84,0.0,24.1,0.0,0.0,0.0,0.0,0.0,0.0,19.06,0.0,0.0,1644.3151611328126,2,Ermolaeva E.V.,1951
3119,55.99,0.0,25.97,0.0,0.0,0.0,0.0,0.0,0.0,18.04,0.0,0.0,1871.700048828125,1,Ermolaeva E.V.,1951
3120,55.99,0.0,25.97,0.0,0.0,0.0,0.0,0.0,0.0,18.04,0.0,0.0,1739.507421875,2,Ermolaeva E.V.,1951
3121,55.99,0.0,27.9,0.0,0.0,0.0,0.0,0.0,0.0,16.11,0.0,0.0,1905.2919677734376,1,Ermolaeva E.V.,1951
3122,55.99,0.0,27.9,0.0,0.0,0.0,0.0,0.0,0.0,16.11,0.0,0.0,1836.4391845703126,2,Ermolaeva E.V.,1951
3123,60.87,0.0,17.9,0.0,0.0,0.0,0.0,0.0,21.23,0.0,0.0,0.0,1655.330908203125,2,Ermolaeva E.V.,1951
3124,57.55,0.0,18.88,0.0,0.0,0.0,0.0,0.0,23.57,0.0,0.0,0.0,1839.3605712890626,1,Ermolaeva E.V.,1951
3125,57.55,0.0,18.88,0.0,0.0,0.0,0.0,0.0,23.57,0.0,0.0,0.0,1654.4247802734376,2,Ermolaeva E.V.,1951
3126,50.05,0.0,23.47,0.0,0.0,0.0,0.0,0.0,26.48,0.0,0.0,0.0,1822.91806640625,1,Ermolaeva E.V.,1951
3127,50.05,0.0,23.47,0.0,0.0,0.0,0.0,0.0,26.48,0.0,0.0,0.0,1710.7857421875,2,Ermolaeva E.V.,1951
3128,75.0,0.0,0.0,0.0,0.0,0.0,25.0,0.0,0.0,0.0,0.0,0.0,829.8781494140625,8,Hoffman L.C.,1952
3129,75.0,0.0,0.0,0.0,0.0,0.0,25.0,0.0,0.0,0.0,0.0,0.0,799.7603515625,9,Hoffman L.C.,1952
3130,75.0,0.0,0.0,0.0,0.0,0.0,25.0,0.0,0.0,0.0,0.0,0.0,771.7524475097656,10,Hoffman L.C.,1952
3131,75.0,0.0,0.0,0.0,0.0,0.0,25.0,0.0,0.0,0.0,0.0,0.0,745.6401733398437,11,Hoffman L.C.,1952
3132,71.25,0.0,3.75,0.0,0.0,0.0,25.0,0.0,0.0,0.0,0.0,0.0,846.7350219726562,8,Hoffman L.C.,1952
3133,71.25,0.0,3.75,0.0,0.0,0.0,25.0,0.0,0.0,0.0,0.0,0.0,815.540625,9,Hoffman L.C.,1952
3134,71.25,0.0,3.75,0.0,0.0,0.0,25.0,0.0,0.0,0.0,0.0,0.0,789.2146362304687,10,Hoffman L.C.,1952
3135,71.25,0.0,3.75,0.0,0.0,0.0,25.0,0.0,0.0,0.0,0.0,0.0,766.6999572753906,11,Hoffman L.C.,1952
3136,71.25,0.0,3.75,0.0,0.0,0.0,25.0,0.0,0.0,0.0,0.0,0.0,747.2246765136719,12,Hoffman L.C.,1952
3137,67.5,0.0,7.5,0.0,0.0,0.0,25.0,0.0,0.0,0.0,0.0,0.0,883.6030639648437,8,Hoffman L.C.,1952
3138,67.5,0.0,7.5,0.0,0.0,0.0,25.0,0.0,0.0,0.0,0.0,0.0,845.4811157226562,9,Hoffman L.C.,1952
3139,67.5,0.0,7.5,0.0,0.0,0.0,25.0,0.0,0.0,0.0,0.0,0.0,814.318701171875,10,Hoffman L.C.,1952
3140,67.5,0.0,7.5,0.0,0.0,0.0,25.0,0.0,0.0,0.0,0.0,0.0,788.369482421875,11,Hoffman L.C.,1952
3141,65.0,0.0,2.5,0.0,0.0,0.0,0.0,32.5,0.0,0.0,0.0,0.0,1673.8676513671876,1,Mizoguchi K.,1982
3142,60.0,0.0,2.5,0.0,0.0,0.0,0.0,37.5,0.0,0.0,0.0,0.0,1550.9384521484376,1,Mizoguchi K.,1982
3143,60.0,0.0,5.0,0.0,0.0,0.0,0.0,35.0,0.0,0.0,0.0,0.0,1646.0885986328126,1,Mizoguchi K.,1982
3144,55.0,0.0,5.0,0.0,0.0,0.0,0.0,40.0,0.0,0.0,0.0,0.0,1537.703955078125,1,Mizoguchi K.,1982
3145,45.0,0.0,5.0,0.0,0.0,0.0,0.0,50.0,0.0,0.0,0.0,0.0,1632.66806640625,0,Mizoguchi K.,1982
3146,55.0,0.0,7.5,0.0,0.0,0.0,0.0,37.5,0.0,0.0,0.0,0.0,1653.016455078125,1,Mizoguchi K.,1982
3147,50.0,0.0,7.5,0.0,0.0,0.0,0.0,42.5,0.0,0.0,0.0,0.0,1539.9562744140626,1,Mizoguchi K.,1982
3148,50.0,0.0,10.0,0.0,0.0,0.0,0.0,40.0,0.0,0.0,0.0,0.0,1677.404150390625,1,Mizoguchi K.,1982
3149,45.0,0.0,10.0,0.0,0.0,0.0,0.0,45.0,0.0,0.0,0.0,0.0,1530.778173828125,1,Mizoguchi K.,1982
3150,67.5,7.5,0.0,0.0,0.0,0.0,25.0,0.0,0.0,0.0,0.0,0.0,866.255712890625,8,Hoffman L.C.,1952
3151,67.5,7.5,0.0,0.0,0.0,0.0,25.0,0.0,0.0,0.0,0.0,0.0,842.9143432617187,9,Hoffman L.C.,1952
3152,67.5,7.5,0.0,0.0,0.0,0.0,25.0,0.0,0.0,0.0,0.0,0.0,820.7980712890625,10,Hoffman L.C.,1952
3153,67.5,7.5,0.0,0.0,0.0,0.0,25.0,0.0,0.0,0.0,0.0,0.0,799.8129028320312,11,Hoffman L.C.,1952
3154,67.5,7.5,0.0,0.0,0.0,0.0,25.0,0.0,0.0,0.0,0.0,0.0,779.8742126464844,12,Hoffman L.C.,1952
3155,63.75,11.25,0.0,0.0,0.0,0.0,25.0,0.0,0.0,0.0,0.0,0.0,908.433203125,7,Hoffman L.C.,1952
3156,63.75,11.25,0.0,0.0,0.0,0.0,25.0,0.0,0.0,0.0,0.0,0.0,881.7296508789062,8,Hoffman L.C.,1952
3157,63.75,11.25,0.0,0.0,0.0,0.0,25.0,0.0,0.0,0.0,0.0,0.0,856.7839111328125,9,Hoffman L.C.,1952
3158,63.75,11.25,0.0,0.0,0.0,0.0,25.0,0.0,0.0,0.0,0.0,0.0,833.4279541015625,10,Hoffman L.C.,1952
3159,63.75,11.25,0.0,0.0,0.0,0.0,25.0,0.0,0.0,0.0,0.0,0.0,811.5144409179687,11,Hoffman L.C.,1952
3160,60.0,15.0,0.0,0.0,0.0,0.0,25.0,0.0,0.0,0.0,0.0,0.0,904.2883056640625,8,Hoffman L.C.,1952
3161,60.0,15.0,0.0,0.0,0.0,0.0,25.0,0.0,0.0,0.0,0.0,0.0,877.0552734375,9,Hoffman L.C.,1952
3162,60.0,15.0,0.0,0.0,0.0,0.0,25.0,0.0,0.0,0.0,0.0,0.0,851.4147705078125,10,Hoffman L.C.,1952
3163,60.0,15.0,0.0,0.0,0.0,0.0,25.0,0.0,0.0,0.0,0.0,0.0,827.2311767578125,11,Hoffman L.C.,1952
3164,60.0,15.0,0.0,0.0,0.0,0.0,25.0,0.0,0.0,0.0,0.0,0.0,804.383642578125,12,Hoffman L.C.,1952
3165,56.25,18.75,0.0,0.0,0.0,0.0,25.0,0.0,0.0,0.0,0.0,0.0,916.60263671875,7,Hoffman L.C.,1952
3166,56.25,18.75,0.0,0.0,0.0,0.0,25.0,0.0,0.0,0.0,0.0,0.0,891.4770874023437,8,Hoffman L.C.,1952
3167,56.25,18.75,0.0,0.0,0.0,0.0,25.0,0.0,0.0,0.0,0.0,0.0,869.6948608398437,9,Hoffman L.C.,1952
3168,56.25,18.75,0.0,0.0,0.0,0.0,25.0,0.0,0.0,0.0,0.0,0.0,850.630224609375,10,Hoffman L.C.,1952
3169,56.25,18.75,0.0,0.0,0.0,0.0,25.0,0.0,0.0,0.0,0.0,0.0,833.8044799804687,11,Hoffman L.C.,1952
3170,48.75,26.25,0.0,0.0,0.0,0.0,25.0,0.0,0.0,0.0,0.0,0.0,913.780126953125,7,Hoffman L.C.,1952
3171,48.75,26.25,0.0,0.0,0.0,0.0,25.0,0.0,0.0,0.0,0.0,0.0,892.1545166015625,8,Hoffman L.C.,1952
3172,48.75,26.25,0.0,0.0,0.0,0.0,25.0,0.0,0.0,0.0,0.0,0.0,872.4294799804687,9,Hoffman L.C.,1952
3173,48.75,26.25,0.0,0.0,0.0,0.0,25.0,0.0,0.0,0.0,0.0,0.0,854.3649047851562,10,Hoffman L.C.,1952
3174,48.75,26.25,0.0,0.0,0.0,0.0,25.0,0.0,0.0,0.0,0.0,0.0,837.7597412109375,11,Hoffman L.C.,1952
3175,48.75,26.25,0.0,0.0,0.0,0.0,25.0,0.0,0.0,0.0,0.0,0.0,822.4438842773437,12,Hoffman L.C.,1952
3176,41.25,33.75,0.0,0.0,0.0,0.0,25.0,0.0,0.0,0.0,0.0,0.0,907.52939453125,7,Hoffman L.C.,1952
3177,41.25,33.75,0.0,0.0,0.0,0.0,25.0,0.0,0.0,0.0,0.0,0.0,889.7005981445312,8,Hoffman L.C.,1952
3178,41.25,33.75,0.0,0.0,0.0,0.0,25.0,0.0,0.0,0.0,0.0,0.0,873.2642578125,9,Hoffman L.C.,1952
3179,41.25,33.75,0.0,0.0,0.0,0.0,25.0,0.0,0.0,0.0,0.0,0.0,858.0634521484375,10,Hoffman L.C.,1952
3180,41.25,33.75,0.0,0.0,0.0,0.0,25.0,0.0,0.0,0.0,0.0,0.0,843.9639038085937,11,Hoffman L.C.,1952
3181,41.25,33.75,0.0,0.0,0.0,0.0,25.0,0.0,0.0,0.0,0.0,0.0,830.8500732421875,12,Hoffman L.C.,1952
3182,71.25,3.75,0.0,0.0,0.0,0.0,25.0,0.0,0.0,0.0,0.0,0.0,887.841650390625,7,Hoffman L.C.,1952
3183,71.25,3.75,0.0,0.0,0.0,0.0,25.0,0.0,0.0,0.0,0.0,0.0,851.3414672851562,8,Hoffman L.C.,1952
3184,71.25,3.75,0.0,0.0,0.0,0.0,25.0,0.0,0.0,0.0,0.0,0.0,821.0631469726562,9,Hoffman L.C.,1952
3185,71.25,3.75,0.0,0.0,0.0,0.0,25.0,0.0,0.0,0.0,0.0,0.0,795.5408081054687,10,Hoffman L.C.,1952
3186,71.25,3.75,0.0,0.0,0.0,0.0,25.0,0.0,0.0,0.0,0.0,0.0,773.7353576660156,11,Hoffman L.C.,1952
3187,15.61,0.0,15.33,0.0,0.0,0.0,0.0,0.0,7.76,61.31,0.0,0.0,1725.4394287109376,0,Gultyai I.I.,1962
3188,41.48,0.0,15.28,0.0,0.0,0.0,0.0,0.0,15.46,27.78,0.0,0.0,1733.0217041015626,0,Gultyai I.I.,1962
3189,36.16,0.0,15.22,0.0,0.0,0.0,0.0,0.0,15.4,33.21,0.0,0.0,1673.15,0,Gultyai I.I.,1962
3190,10.15,0.0,14.95,0.0,0.0,0.0,0.0,0.0,15.12,59.79,0.0,0.0,1728.96396484375,0,Gultyai I.I.,1962
3191,10.15,0.0,14.95,0.0,0.0,0.0,0.0,0.0,15.12,59.79,0.0,0.0,1615.991796875,1,Gultyai I.I.,1962
3192,14.95,0.0,14.69,0.0,0.0,0.0,0.0,0.0,22.29,48.07,0.0,0.0,1668.467626953125,1,Gultyai I.I.,1962
3193,50.79,0.0,8.98,0.0,0.0,0.0,0.0,0.0,7.57,32.65,0.0,0.0,1582.4987548828126,1,Gultyai I.I.,1962
3194,45.55,0.0,8.95,0.0,0.0,0.0,0.0,0.0,7.54,37.96,0.0,0.0,1532.2123779296876,1,Gultyai I.I.,1962
3195,40.34,0.0,8.91,0.0,0.0,0.0,0.0,0.0,7.52,43.23,0.0,0.0,1515.7294677734376,1,Gultyai I.I.,1962
3196,30.04,0.0,8.85,0.0,0.0,0.0,0.0,0.0,7.46,53.64,0.0,0.0,1721.464208984375,1,Gultyai I.I.,1962
3197,44.6,0.0,8.76,0.0,0.0,0.0,0.0,0.0,14.78,31.86,0.0,0.0,1532.65439453125,1,Gultyai I.I.,1962
3198,48.72,0.0,8.61,0.0,0.0,0.0,0.0,0.0,21.79,20.88,0.0,0.0,1773.7511962890626,0,Gultyai I.I.,1962
3199,42.82,0.0,8.41,0.0,0.0,0.0,0.0,0.0,28.37,20.39,0.0,0.0,1569.4303955078126,1,Gultyai I.I.,1962
3200,46.69,0.0,12.23,0.0,0.0,0.0,0.0,0.0,7.73,33.35,0.0,0.0,1596.14560546875,1,Gultyai I.I.,1962
3201,41.35,0.0,12.18,0.0,0.0,0.0,0.0,0.0,7.7,38.76,0.0,0.0,1534.35751953125,1,Gultyai I.I.,1962
3202,25.56,0.0,12.05,0.0,0.0,0.0,0.0,0.0,7.62,54.77,0.0,0.0,1720.74423828125,1,Gultyai I.I.,1962
3203,20.37,0.0,12.01,0.0,0.0,0.0,0.0,0.0,7.59,60.03,0.0,0.0,1726.9009765625,1,Gultyai I.I.,1962
3204,45.69,0.0,11.97,0.0,0.0,0.0,0.0,0.0,15.14,27.2,0.0,0.0,1581.603369140625,1,Gultyai I.I.,1962
3205,40.47,0.0,11.92,0.0,0.0,0.0,0.0,0.0,15.08,32.52,0.0,0.0,1513.3036865234376,1,Gultyai I.I.,1962
3206,19.95,0.0,11.75,0.0,0.0,0.0,0.0,0.0,14.87,53.43,0.0,0.0,1730.141943359375,1,Gultyai I.I.,1962
3207,39.63,0.0,11.68,0.0,0.0,0.0,0.0,0.0,22.15,26.54,0.0,0.0,1679.0806640625,0,Gultyai I.I.,1962
3208,19.54,0.0,11.51,0.0,0.0,0.0,0.0,0.0,21.85,47.1,0.0,0.0,1721.831640625,1,Gultyai I.I.,1962
3209,38.82,0.0,11.44,0.0,0.0,0.0,0.0,0.0,28.94,20.8,0.0,0.0,1577.8893798828126,1,Gultyai I.I.,1962
3210,33.85,0.0,11.4,0.0,0.0,0.0,0.0,0.0,28.84,25.91,0.0,0.0,1566.732275390625,1,Gultyai I.I.,1962
3211,43.52,0.0,19.23,0.0,0.0,0.0,0.0,0.0,8.11,29.14,0.0,0.0,1637.5407470703126,1,Gultyai I.I.,1962
3212,37.93,0.0,19.16,0.0,0.0,0.0,0.0,0.0,8.08,34.83,0.0,0.0,1782.5806640625,0,Gultyai I.I.,1962
3213,37.93,0.0,19.16,0.0,0.0,0.0,0.0,0.0,8.08,34.83,0.0,0.0,1576.6452392578126,1,Gultyai I.I.,1962
3214,32.39,0.0,19.08,0.0,0.0,0.0,0.0,0.0,8.05,40.48,0.0,0.0,1584.7267822265626,1,Gultyai I.I.,1962
3215,42.55,0.0,18.8,0.0,0.0,0.0,0.0,0.0,15.86,22.79,0.0,0.0,1614.8078369140626,1,Gultyai I.I.,1962
3216,37.09,0.0,18.73,0.0,0.0,0.0,0.0,0.0,15.8,28.38,0.0,0.0,1776.00302734375,0,Gultyai I.I.,1962
3217,37.09,0.0,18.73,0.0,0.0,0.0,0.0,0.0,15.8,28.38,0.0,0.0,1578.800634765625,1,Gultyai I.I.,1962
3218,10.4,0.0,18.38,0.0,0.0,0.0,0.0,0.0,15.5,55.71,0.0,0.0,1617.7558349609376,1,Gultyai I.I.,1962
3219,36.28,0.0,18.33,0.0,0.0,0.0,0.0,0.0,23.18,22.21,0.0,0.0,1633.812109375,1,Gultyai I.I.,1962
3220,10.18,0.0,17.99,0.0,0.0,0.0,0.0,0.0,22.76,49.07,0.0,0.0,1634.0063232421876,1,Gultyai I.I.,1962
3221,30.33,0.0,17.87,0.0,0.0,0.0,0.0,0.0,30.14,21.66,0.0,0.0,1703.4599365234376,1,Gultyai I.I.,1962
3222,72.6,0.0,0.0,0.0,0.0,0.0,25.5,0.0,0.0,0.0,1.9,0.0,819.3944458007812,8,Hoffman L.C.,1952
3223,72.6,0.0,0.0,0.0,0.0,0.0,25.5,0.0,0.0,0.0,1.9,0.0,788.3965209960937,9,Hoffman L.C.,1952
3224,72.6,0.0,0.0,0.0,0.0,0.0,25.5,0.0,0.0,0.0,1.9,0.0,761.2356628417969,10,Hoffman L.C.,1952
3225,72.6,0.0,0.0,0.0,0.0,0.0,25.5,0.0,0.0,0.0,1.9,0.0,737.2410034179688,11,Hoffman L.C.,1952
3226,70.1,0.0,0.0,0.0,0.0,0.0,26.0,0.0,0.0,0.0,3.9,0.0,828.8845581054687,8,Hoffman L.C.,1952
3227,70.1,0.0,0.0,0.0,0.0,0.0,26.0,0.0,0.0,0.0,3.9,0.0,793.6618408203125,9,Hoffman L.C.,1952
3228,70.1,0.0,0.0,0.0,0.0,0.0,26.0,0.0,0.0,0.0,3.9,0.0,763.5164245605469,10,Hoffman L.C.,1952
3229,70.1,0.0,0.0,0.0,0.0,0.0,26.0,0.0,0.0,0.0,3.9,0.0,737.4243225097656,11,Hoffman L.C.,1952
3230,50.0,0.0,25.0,0.0,0.0,0.0,0.0,0.0,0.0,25.0,0.0,0.0,1730.9418701171876,1,McCaffery R.S.,1931
3231,52.94,0.0,0.0,0.0,0.0,0.0,0.0,0.0,32.88,14.18,0.0,0.0,1728.8954833984376,0,Machin J.S.,1952
3232,57.17,0.0,0.0,0.0,0.0,0.0,0.0,0.0,7.1,35.73,0.0,0.0,1828.8730224609376,0,Gultyai I.I.,1962
3233,56.05,0.0,0.0,0.0,0.0,0.0,0.0,0.0,13.93,30.03,0.0,0.0,1820.2118896484376,0,Gultyai I.I.,1962
3234,56.05,0.0,0.0,0.0,0.0,0.0,0.0,0.0,13.93,30.03,0.0,0.0,1574.5484375,1,Gultyai I.I.,1962
3235,36.17,0.0,0.0,0.0,0.0,0.0,0.0,0.0,20.22,43.6,0.0,0.0,1715.640478515625,1,Gultyai I.I.,1962
3236,49.28,0.0,0.0,0.0,0.0,0.0,0.0,0.0,26.72,24.0,0.0,0.0,1674.219580078125,0,Gultyai I.I.,1962
3237,55.9,0.0,5.99,0.0,0.0,0.0,0.0,0.0,0.0,38.11,0.0,0.0,1593.1572021484376,1,Gultyai I.I.,1962
3238,40.21,0.0,5.92,0.0,0.0,0.0,0.0,0.0,0.0,53.86,0.0,0.0,1575.98203125,1,Gultyai I.I.,1962
3239,46.54,0.0,9.14,0.0,0.0,0.0,0.0,0.0,0.0,44.32,0.0,0.0,1527.8244384765626,1,Gultyai I.I.,1962
3240,41.21,0.0,9.11,0.0,0.0,0.0,0.0,0.0,0.0,49.68,0.0,0.0,1521.810400390625,1,Gultyai I.I.,1962
3241,47.73,0.0,12.5,0.0,0.0,0.0,0.0,0.0,0.0,39.77,0.0,0.0,1601.0158447265626,1,Gultyai I.I.,1962
3242,36.84,0.0,12.41,0.0,0.0,0.0,0.0,0.0,0.0,50.75,0.0,0.0,1731.458837890625,0,Gultyai I.I.,1962
3243,36.84,0.0,12.41,0.0,0.0,0.0,0.0,0.0,0.0,50.75,0.0,0.0,1669.688818359375,1,Gultyai I.I.,1962
3244,37.8,0.0,15.91,0.0,0.0,0.0,0.0,0.0,0.0,46.29,0.0,0.0,1731.556494140625,0,Gultyai I.I.,1962
3245,15.95,0.0,15.67,0.0,0.0,0.0,0.0,0.0,0.0,68.38,0.0,0.0,1831.402685546875,0,Gultyai I.I.,1962
3246,44.53,0.0,19.68,0.0,0.0,0.0,0.0,0.0,0.0,35.79,0.0,0.0,1724.7048095703126,1,Gultyai I.I.,1962
3247,38.81,0.0,19.6,0.0,0.0,0.0,0.0,0.0,0.0,41.58,0.0,0.0,1592.459326171875,1,Gultyai I.I.,1962
3248,54.73,0.0,5.86,0.0,0.0,0.0,0.0,0.0,7.42,31.99,0.0,0.0,1832.4897216796876,0,Gultyai I.I.,1962
3249,54.73,0.0,5.86,0.0,0.0,0.0,0.0,0.0,7.42,31.99,0.0,0.0,1582.6664794921876,1,Gultyai I.I.,1962
3250,49.58,0.0,5.84,0.0,0.0,0.0,0.0,0.0,7.39,37.19,0.0,0.0,1536.3827880859376,1,Gultyai I.I.,1962
3251,44.46,0.0,5.82,0.0,0.0,0.0,0.0,0.0,7.37,42.35,0.0,0.0,1676.5790771484376,0,Gultyai I.I.,1962
3252,34.34,0.0,5.78,0.0,0.0,0.0,0.0,0.0,7.31,52.56,0.0,0.0,1685.3285888671876,1,Gultyai I.I.,1962
3253,33.65,0.0,5.67,0.0,0.0,0.0,0.0,0.0,14.33,46.35,0.0,0.0,1637.5317138671876,1,Gultyai I.I.,1962
3254,27.63,0.0,5.43,0.0,0.0,0.0,0.0,0.0,27.46,39.48,0.0,0.0,1683.683447265625,1,Gultyai I.I.,1962
3255,56.55,0.0,8.33,0.0,0.0,0.0,0.0,0.0,35.12,0.0,0.0,0.0,1688.1076416015626,1,Machin J.S.,1945
3256,59.05,0.0,11.6,0.0,0.0,0.0,0.0,0.0,29.35,0.0,0.0,0.0,1759.2773193359376,1,Machin J.S.,1945
3257,61.8,0.0,15.17,0.0,0.0,0.0,0.0,0.0,23.03,0.0,0.0,0.0,1639.9489501953126,2,Machin J.S.,1945
3258,61.8,0.0,15.17,0.0,0.0,0.0,0.0,0.0,23.03,0.0,0.0,0.0,1514.147314453125,3,Machin J.S.,1945
3259,62.71,0.0,8.53,0.0,0.0,0.0,0.0,0.0,28.76,0.0,0.0,0.0,1607.2975830078126,2,Machin J.S.,1945
3260,65.56,0.0,11.89,0.0,0.0,0.0,0.0,0.0,22.55,0.0,0.0,0.0,1667.0810302734376,2,Machin J.S.,1945
3261,65.56,0.0,11.89,0.0,0.0,0.0,0.0,0.0,22.55,0.0,0.0,0.0,1531.5695556640626,3,Machin J.S.,1945
3262,75.95,0.0,8.95,0.0,0.0,0.0,0.0,0.0,15.1,0.0,0.0,0.0,1729.972998046875,2,Machin J.S.,1945
3263,39.88,0.0,23.5,0.0,0.0,0.0,0.0,0.0,0.0,36.62,0.0,0.0,1628.9125732421876,1,Machin J.S.,1945
3264,41.21,0.0,9.11,0.0,0.0,0.0,0.0,0.0,0.0,49.68,0.0,0.0,1514.115087890625,1,Machin J.S.,1945
3265,43.37,0.0,15.97,0.0,0.0,0.0,0.0,0.0,0.0,40.66,0.0,0.0,1588.9791015625,1,Machin J.S.,1945
3266,44.53,0.0,19.68,0.0,0.0,0.0,0.0,0.0,0.0,35.79,0.0,0.0,1641.774267578125,1,Machin J.S.,1945
3267,47.73,0.0,12.5,0.0,0.0,0.0,0.0,0.0,0.0,39.77,0.0,0.0,1588.759375,1,Machin J.S.,1945
3268,48.98,0.0,16.03,0.0,0.0,0.0,0.0,0.0,0.0,34.99,0.0,0.0,1643.85556640625,1,Machin J.S.,1945
3269,51.9,0.0,9.18,0.0,0.0,0.0,0.0,0.0,0.0,38.93,0.0,0.0,1576.7460693359376,1,Machin J.S.,1945
3270,51.9,0.0,9.18,0.0,0.0,0.0,0.0,0.0,0.0,38.93,0.0,0.0,1433.65537109375,2,Machin J.S.,1945
3271,53.23,0.0,12.55,0.0,0.0,0.0,0.0,0.0,0.0,34.22,0.0,0.0,1641.7087158203126,1,Machin J.S.,1945
3272,54.63,0.0,16.1,0.0,0.0,0.0,0.0,0.0,0.0,29.27,0.0,0.0,1722.972509765625,1,Machin J.S.,1945
3273,55.9,0.0,5.99,0.0,0.0,0.0,0.0,0.0,0.0,38.11,0.0,0.0,1584.3248046875,1,Machin J.S.,1945
3274,57.3,0.0,9.21,0.0,0.0,0.0,0.0,0.0,0.0,33.49,0.0,0.0,1641.3005126953126,1,Machin J.S.,1945
3275,57.3,0.0,9.21,0.0,0.0,0.0,0.0,0.0,0.0,33.49,0.0,0.0,1476.2155517578126,2,Machin J.S.,1945
3276,58.78,0.0,12.6,0.0,0.0,0.0,0.0,0.0,0.0,28.63,0.0,0.0,1722.6740478515626,1,Machin J.S.,1945
3277,58.78,0.0,12.6,0.0,0.0,0.0,0.0,0.0,0.0,28.63,0.0,0.0,1536.3117431640626,2,Machin J.S.,1945
3278,61.2,0.0,6.01,0.0,0.0,0.0,0.0,0.0,0.0,32.79,0.0,0.0,1646.0805419921876,1,Machin J.S.,1945
3279,61.2,0.0,6.01,0.0,0.0,0.0,0.0,0.0,0.0,32.79,0.0,0.0,1471.26181640625,2,Machin J.S.,1945
3280,62.74,0.0,9.24,0.0,0.0,0.0,0.0,0.0,0.0,28.01,0.0,0.0,1747.617041015625,1,Machin J.S.,1945
3281,62.74,0.0,9.24,0.0,0.0,0.0,0.0,0.0,0.0,28.01,0.0,0.0,1552.3849853515626,2,Machin J.S.,1945
3282,62.74,0.0,9.24,0.0,0.0,0.0,0.0,0.0,0.0,28.01,0.0,0.0,1425.2619384765626,3,Machin J.S.,1945
3283,64.37,0.0,12.64,0.0,0.0,0.0,0.0,0.0,0.0,22.99,0.0,0.0,1639.2931884765626,2,Machin J.S.,1945
3284,64.37,0.0,12.64,0.0,0.0,0.0,0.0,0.0,0.0,22.99,0.0,0.0,1492.879736328125,3,Machin J.S.,1945
3285,66.08,0.0,16.22,0.0,0.0,0.0,0.0,0.0,0.0,17.7,0.0,0.0,1737.6022705078126,2,Machin J.S.,1945
3286,66.54,0.0,6.03,0.0,0.0,0.0,0.0,0.0,0.0,27.42,0.0,0.0,1768.0298828125,1,Machin J.S.,1945
3287,66.54,0.0,6.03,0.0,0.0,0.0,0.0,0.0,0.0,27.42,0.0,0.0,1562.578955078125,2,Machin J.S.,1945
3288,66.54,0.0,6.03,0.0,0.0,0.0,0.0,0.0,0.0,27.42,0.0,0.0,1427.8759521484376,3,Machin J.S.,1945
3289,68.23,0.0,9.28,0.0,0.0,0.0,0.0,0.0,0.0,22.49,0.0,0.0,1675.2472900390626,2,Machin J.S.,1945
3290,70.0,0.0,12.69,0.0,0.0,0.0,0.0,0.0,0.0,17.31,0.0,0.0,1765.120458984375,2,Machin J.S.,1945
3291,70.0,0.0,12.69,0.0,0.0,0.0,0.0,0.0,0.0,17.31,0.0,0.0,1594.476904296875,3,Machin J.S.,1945
3292,73.75,0.0,9.31,0.0,0.0,0.0,0.0,0.0,0.0,16.93,0.0,0.0,1621.796728515625,3,Machin J.S.,1945
3293,73.75,0.0,9.31,0.0,0.0,0.0,0.0,0.0,0.0,16.93,0.0,0.0,1495.45224609375,4,Machin J.S.,1945
3294,75.68,0.0,12.74,0.0,0.0,0.0,0.0,0.0,0.0,11.58,0.0,0.0,1710.3437255859376,3,Machin J.S.,1945
3295,75.68,0.0,12.74,0.0,0.0,0.0,0.0,0.0,0.0,11.58,0.0,0.0,1584.6666015625,4,Machin J.S.,1945
3296,49.99,0.0,24.96,0.0,0.0,0.0,0.0,0.0,0.0,25.05,0.0,0.0,1982.1947998046876,0,Kozakevitch P.,1960
3297,56.11,0.0,19.84,0.0,0.0,0.0,0.0,0.0,0.0,24.05,0.0,0.0,2082.5490478515626,0,Kozakevitch P.,1960
3298,64.37,0.0,12.64,0.0,0.0,0.0,0.0,0.0,0.0,22.99,0.0,0.0,2172.606420898437,0,Kozakevitch P.,1960
3299,54.24,0.0,5.33,0.0,0.0,0.0,0.0,0.0,40.43,0.0,0.0,0.0,1810.784521484375,0,Lyutikov R.A.,1963
3300,54.24,0.0,5.33,0.0,0.0,0.0,0.0,0.0,40.43,0.0,0.0,0.0,1680.5781005859376,1,Lyutikov R.A.,1963
3301,59.05,0.0,11.6,0.0,0.0,0.0,0.0,0.0,29.35,0.0,0.0,0.0,2080.999975585937,0,Lyutikov R.A.,1963
3302,59.05,0.0,11.6,0.0,0.0,0.0,0.0,0.0,29.35,0.0,0.0,0.0,1744.2341064453126,1,Lyutikov R.A.,1963
3303,61.8,0.0,15.17,0.0,0.0,0.0,0.0,0.0,23.03,0.0,0.0,0.0,1838.002294921875,1,Lyutikov R.A.,1963
3304,64.8,0.0,19.09,0.0,0.0,0.0,0.0,0.0,16.1,0.0,0.0,0.0,1924.28134765625,1,Lyutikov R.A.,1963
3305,48.64,0.0,5.21,0.0,0.0,0.0,0.0,0.0,46.15,0.0,0.0,0.0,1775.2709716796876,0,Lyutikov R.A.,1963
3306,50.66,0.0,8.14,0.0,0.0,0.0,0.0,0.0,41.2,0.0,0.0,0.0,1668.5317138671876,1,Lyutikov R.A.,1963
3307,55.25,0.0,14.8,0.0,0.0,0.0,0.0,0.0,29.95,0.0,0.0,0.0,1978.1498779296876,0,Lyutikov R.A.,1963
3308,55.25,0.0,14.8,0.0,0.0,0.0,0.0,0.0,29.95,0.0,0.0,0.0,1729.5893310546876,1,Lyutikov R.A.,1963
3309,46.94,0.0,11.07,0.0,0.0,0.0,0.0,0.0,41.99,0.0,0.0,0.0,1771.3691162109376,0,Lyutikov R.A.,1963
3310,46.94,0.0,11.07,0.0,0.0,0.0,0.0,0.0,41.99,0.0,0.0,0.0,1667.5829833984376,1,Lyutikov R.A.,1963
3311,53.77,0.0,22.18,0.0,0.0,0.0,0.0,0.0,24.05,0.0,0.0,0.0,2025.6269287109376,0,Lyutikov R.A.,1963
3312,53.77,0.0,22.18,0.0,0.0,0.0,0.0,0.0,24.05,0.0,0.0,0.0,1769.1091064453126,1,Lyutikov R.A.,1963
3313,56.51,0.0,26.64,0.0,0.0,0.0,0.0,0.0,16.85,0.0,0.0,0.0,2013.5595458984376,0,Lyutikov R.A.,1963
3314,56.51,0.0,26.64,0.0,0.0,0.0,0.0,0.0,16.85,0.0,0.0,0.0,1914.910009765625,1,Lyutikov R.A.,1963
3315,38.14,0.0,4.99,0.0,0.0,0.0,0.0,0.0,56.86,0.0,0.0,0.0,1831.7775634765626,1,Lyutikov R.A.,1963
3316,43.08,0.0,14.1,0.0,0.0,0.0,0.0,0.0,42.82,0.0,0.0,0.0,1727.452001953125,0,Lyutikov R.A.,1963
3317,43.08,0.0,14.1,0.0,0.0,0.0,0.0,0.0,42.82,0.0,0.0,0.0,1669.47177734375,1,Lyutikov R.A.,1963
3318,47.15,0.0,21.61,0.0,0.0,0.0,0.0,0.0,31.24,0.0,0.0,0.0,1828.609716796875,0,Lyutikov R.A.,1963
3319,33.21,0.0,4.89,0.0,0.0,0.0,0.0,0.0,61.89,0.0,0.0,0.0,1924.1662353515626,0,Lyutikov R.A.,1963
3320,33.21,0.0,4.89,0.0,0.0,0.0,0.0,0.0,61.89,0.0,0.0,0.0,1866.27109375,1,Lyutikov R.A.,1963
3321,34.51,0.0,7.63,0.0,0.0,0.0,0.0,0.0,57.87,0.0,0.0,0.0,1824.1105712890626,1,Lyutikov R.A.,1963
3322,35.9,0.0,10.58,0.0,0.0,0.0,0.0,0.0,53.52,0.0,0.0,0.0,1830.5341552734376,0,Lyutikov R.A.,1963
3323,35.9,0.0,10.58,0.0,0.0,0.0,0.0,0.0,53.52,0.0,0.0,0.0,1775.3619140625,1,Lyutikov R.A.,1963
3324,37.42,0.0,13.78,0.0,0.0,0.0,0.0,0.0,48.8,0.0,0.0,0.0,1729.016943359375,1,Lyutikov R.A.,1963
3325,42.83,0.0,25.24,0.0,0.0,0.0,0.0,0.0,31.93,0.0,0.0,0.0,1879.2729248046876,0,Lyutikov R.A.,1963
3326,42.83,0.0,25.24,0.0,0.0,0.0,0.0,0.0,31.93,0.0,0.0,0.0,1768.15146484375,1,Lyutikov R.A.,1963
3327,45.0,0.0,29.84,0.0,0.0,0.0,0.0,0.0,25.16,0.0,0.0,0.0,1774.1841796875,1,Lyutikov R.A.,1963
3328,47.41,0.0,34.92,0.0,0.0,0.0,0.0,0.0,17.67,0.0,0.0,0.0,1873.149755859375,1,Lyutikov R.A.,1963
3329,36.52,0.0,24.59,0.0,0.0,0.0,0.0,0.0,38.89,0.0,0.0,0.0,1880.8803466796876,0,Lyutikov R.A.,1963
3330,36.52,0.0,24.59,0.0,0.0,0.0,0.0,0.0,38.89,0.0,0.0,0.0,1823.149755859375,1,Lyutikov R.A.,1963
3331,40.31,0.0,33.93,0.0,0.0,0.0,0.0,0.0,25.75,0.0,0.0,0.0,1929.9526123046876,0,Lyutikov R.A.,1963
3332,27.96,0.0,16.47,0.0,0.0,0.0,0.0,0.0,55.57,0.0,0.0,0.0,1819.858984375,1,Lyutikov R.A.,1963
3333,30.52,0.0,23.98,0.0,0.0,0.0,0.0,0.0,45.5,0.0,0.0,0.0,1927.3771728515626,0,Lyutikov R.A.,1963
3334,30.52,0.0,23.98,0.0,0.0,0.0,0.0,0.0,45.5,0.0,0.0,0.0,1781.9069580078126,1,Lyutikov R.A.,1963
3335,31.99,0.0,28.27,0.0,0.0,0.0,0.0,0.0,39.74,0.0,0.0,0.0,1817.8163818359376,1,Lyutikov R.A.,1963
3336,47.1,0.0,5.5,47.4,0.0,0.0,0.0,0.0,0.0,0.0,0.0,0.0,1674.351416015625,0,Sheludyakov L.N,1967
3337,47.1,0.0,5.5,47.4,0.0,0.0,0.0,0.0,0.0,0.0,0.0,0.0,1659.3124755859376,1,Sheludyakov L.N,1967
3338,47.1,0.0,5.5,47.4,0.0,0.0,0.0,0.0,0.0,0.0,0.0,0.0,1644.5412353515626,2,Sheludyakov L.N,1967
3339,47.1,0.0,5.5,0.0,0.0,0.0,6.0,0.0,0.0,41.4,0.0,0.0,1468.7060302734376,1,Sheludyakov L.N,1967
3340,47.1,0.0,5.5,0.0,0.0,0.0,12.0,0.0,0.0,35.4,0.0,0.0,1435.1930908203126,1,Sheludyakov L.N,1967
3341,47.1,6.0,5.5,0.0,0.0,0.0,0.0,0.0,0.0,41.4,0.0,0.0,1510.029150390625,1,Sheludyakov L.N,1967
3342,47.1,12.0,5.5,0.0,0.0,0.0,0.0,0.0,0.0,35.4,0.0,0.0,1453.2382568359376,1,Sheludyakov L.N,1967
3343,49.8,6.47,6.18,0.0,0.0,0.0,0.0,0.0,0.0,37.55,0.0,0.0,1488.4909423828126,1,Sheludyakov L.N,1967
3344,47.1,0.0,5.5,0.0,0.0,0.0,0.0,0.0,0.0,47.4,0.0,0.0,1631.50009765625,2,Sheludyakov L.N,1967
3345,47.05,0.0,5.49,0.0,0.0,0.0,0.0,0.0,23.98,23.48,0.0,0.0,1536.128271484375,1,Sheludyakov L.N,1967
3346,60.0,0.0,10.0,0.0,0.0,0.0,0.0,0.0,30.0,0.0,0.0,0.0,1795.8766845703126,1,Mizoguchi K.,1982
3347,60.0,0.0,15.0,0.0,0.0,0.0,0.0,0.0,25.0,0.0,0.0,0.0,1834.78623046875,1,Mizoguchi K.,1982
3348,55.0,0.0,20.0,0.0,0.0,0.0,0.0,0.0,25.0,0.0,0.0,0.0,1772.9167236328126,1,Mizoguchi K.,1982
3349,57.71,0.0,0.0,0.0,1.89,0.0,0.0,0.0,0.0,40.4,0.0,0.0,1778.60751953125,0,Mysen B.O.,1985
3350,56.52,0.0,0.0,0.0,3.91,0.0,0.0,0.0,0.0,39.57,0.0,0.0,1732.563818359375,0,Mysen B.O.,1985
3351,85.27,0.0,0.0,0.0,0.0,0.0,14.73,0.0,0.0,0.0,0.0,0.0,894.0703491210937,9,Poole J.P.,1948
3352,85.27,0.0,0.0,0.0,0.0,0.0,14.73,0.0,0.0,0.0,0.0,0.0,851.3379272460937,10,Poole J.P.,1948
3353,85.27,0.0,0.0,0.0,0.0,0.0,14.73,0.0,0.0,0.0,0.0,0.0,812.5045532226562,11,Poole J.P.,1948
