Repository: charlesll/gpvisc

# GPVisc
=========
GPVisc is a Python module containing a Gaussian Process - Artificial Neural Network of melt viscosity.

- **Documentation:** http://charlesll.github.io/gpvisc/html/index.html
- **Examples:** https://github.com/charlesll/gpvisc/tree/master/examples
- **Web app** https://gpvisc.streamlit.app/
- **Source code:** https://github.com/charlesll/gpvisc/tree/master/src/gpvisc
- **License:** https://github.com/charlesll/gpvisc/tree/master/LICENSE.txt
- **Contributing:** https://github.com/charlesll/gpvisc/blob/master/CONTRIBUTING.md
- **Bug reports:** https://github.com/charlesll/gpvisc/issues
- **Contact:** lelosq@ipgp.fr

See the documentation for more information.

File: examples/additional_data/FULL_SCIGLASS.csv (part 9 of 35)
,sio2,tio2,al2o3,feo,fe2o3,mno,na2o,k2o,mgo,cao,p2o5,h2o,T,viscosity,Author,Year
3354,85.27,0.0,0.0,0.0,0.0,0.0,14.73,0.0,0.0,0.0,0.0,0.0,777.0599731445313,12,Poole J.P.,1948
3355,79.87,0.0,0.0,0.0,0.0,0.0,20.13,0.0,0.0,0.0,0.0,0.0,836.7165893554687,9,Poole J.P.,1948
3356,79.87,0.0,0.0,0.0,0.0,0.0,20.13,0.0,0.0,0.0,0.0,0.0,805.28916015625,10,Poole J.P.,1948
3357,79.87,0.0,0.0,0.0,0.0,0.0,20.13,0.0,0.0,0.0,0.0,0.0,776.137548828125,11,Poole J.P.,1948
3358,79.87,0.0,0.0,0.0,0.0,0.0,20.13,0.0,0.0,0.0,0.0,0.0,749.0231384277344,12,Poole J.P.,1948
3359,75.18,0.0,0.0,0.0,0.0,0.0,24.82,0.0,0.0,0.0,0.0,0.0,817.4079956054687,9,Poole J.P.,1948
3360,75.18,0.0,0.0,0.0,0.0,0.0,24.82,0.0,0.0,0.0,0.0,0.0,789.0781616210937,10,Poole J.P.,1948
3361,75.18,0.0,0.0,0.0,0.0,0.0,24.82,0.0,0.0,0.0,0.0,0.0,762.6466430664063,11,Poole J.P.,1948
3362,75.18,0.0,0.0,0.0,0.0,0.0,24.82,0.0,0.0,0.0,0.0,0.0,737.9287780761719,12,Poole J.P.,1948
3363,65.47,0.0,0.0,0.0,0.0,0.0,34.53,0.0,0.0,0.0,0.0,0.0,783.7077087402344,9,Poole J.P.,1948
3364,65.47,0.0,0.0,0.0,0.0,0.0,34.53,0.0,0.0,0.0,0.0,0.0,758.9147094726562,10,Poole J.P.,1948
3365,65.47,0.0,0.0,0.0,0.0,0.0,34.53,0.0,0.0,0.0,0.0,0.0,735.6425842285156,11,Poole J.P.,1948
3366,65.47,0.0,0.0,0.0,0.0,0.0,34.53,0.0,0.0,0.0,0.0,0.0,713.7555297851562,12,Poole J.P.,1948
3367,60.52,0.0,0.0,0.0,0.0,0.0,39.48,0.0,0.0,0.0,0.0,0.0,745.1153930664063,9,Poole J.P.,1948
3368,60.52,0.0,0.0,0.0,0.0,0.0,39.48,0.0,0.0,0.0,0.0,0.0,722.3891662597656,10,Poole J.P.,1948
3369,60.52,0.0,0.0,0.0,0.0,0.0,39.48,0.0,0.0,0.0,0.0,0.0,701.0084899902344,11,Poole J.P.,1948
3370,60.52,0.0,0.0,0.0,0.0,0.0,39.48,0.0,0.0,0.0,0.0,0.0,680.8573059082031,12,Poole J.P.,1948
3371,91.97,0.0,0.0,0.0,0.0,0.0,0.0,8.03,0.0,0.0,0.0,0.0,933.3337158203125,9,Poole J.P.,1948
3372,91.97,0.0,0.0,0.0,0.0,0.0,0.0,8.03,0.0,0.0,0.0,0.0,895.425634765625,10,Poole J.P.,1948
3373,91.97,0.0,0.0,0.0,0.0,0.0,0.0,8.03,0.0,0.0,0.0,0.0,860.4771484375,11,Poole J.P.,1948
3374,91.97,0.0,0.0,0.0,0.0,0.0,0.0,8.03,0.0,0.0,0.0,0.0,828.154638671875,12,Poole J.P.,1948
3375,89.36,0.0,0.0,0.0,0.0,0.0,0.0,10.64,0.0,0.0,0.0,0.0,886.3243774414062,9,Poole J.P.,1948
3376,89.36,0.0,0.0,0.0,0.0,0.0,0.0,10.64,0.0,0.0,0.0,0.0,852.8332885742187,10,Poole J.P.,1948
3377,89.36,0.0,0.0,0.0,0.0,0.0,0.0,10.64,0.0,0.0,0.0,0.0,821.7814697265625,11,Poole J.P.,1948
3378,89.36,0.0,0.0,0.0,0.0,0.0,0.0,10.64,0.0,0.0,0.0,0.0,792.9117797851562,12,Poole J.P.,1948
3379,81.99,0.0,0.0,0.0,0.0,0.0,0.0,18.01,0.0,0.0,0.0,0.0,857.3529418945312,9,Poole J.P.,1948
3380,81.99,0.0,0.0,0.0,0.0,0.0,0.0,18.01,0.0,0.0,0.0,0.0,825.7952026367187,10,Poole J.P.,1948
3381,81.99,0.0,0.0,0.0,0.0,0.0,0.0,18.01,0.0,0.0,0.0,0.0,796.4784912109375,11,Poole J.P.,1948
3382,81.99,0.0,0.0,0.0,0.0,0.0,0.0,18.01,0.0,0.0,0.0,0.0,769.1723999023437,12,Poole J.P.,1948
3383,81.48,0.0,0.0,0.0,0.0,0.0,0.0,18.52,0.0,0.0,0.0,0.0,859.4762939453125,9,Poole J.P.,1948
3384,81.48,0.0,0.0,0.0,0.0,0.0,0.0,18.52,0.0,0.0,0.0,0.0,828.0014404296875,10,Poole J.P.,1948
3385,81.48,0.0,0.0,0.0,0.0,0.0,0.0,18.52,0.0,0.0,0.0,0.0,798.750830078125,11,Poole J.P.,1948
3386,81.48,0.0,0.0,0.0,0.0,0.0,0.0,18.52,0.0,0.0,0.0,0.0,771.4966796875,12,Poole J.P.,1948
3387,75.5,0.0,0.0,0.0,0.0,0.0,0.0,24.5,0.0,0.0,0.0,0.0,835.6745971679687,9,Poole J.P.,1948
3388,75.5,0.0,0.0,0.0,0.0,0.0,0.0,24.5,0.0,0.0,0.0,0.0,805.173193359375,10,Poole J.P.,1948
3389,75.5,0.0,0.0,0.0,0.0,0.0,0.0,24.5,0.0,0.0,0.0,0.0,776.8203186035156,11,Poole J.P.,1948
3390,75.5,0.0,0.0,0.0,0.0,0.0,0.0,24.5,0.0,0.0,0.0,0.0,750.3966430664063,12,Poole J.P.,1948
3391,70.8,0.0,0.0,0.0,0.0,0.0,0.0,29.2,0.0,0.0,0.0,0.0,804.2575439453125,9,Poole J.P.,1948
3392,70.8,0.0,0.0,0.0,0.0,0.0,0.0,29.2,0.0,0.0,0.0,0.0,777.1640380859375,10,Poole J.P.,1948
3393,70.8,0.0,0.0,0.0,0.0,0.0,0.0,29.2,0.0,0.0,0.0,0.0,751.8368286132813,11,Poole J.P.,1948
3394,70.8,0.0,0.0,0.0,0.0,0.0,0.0,29.2,0.0,0.0,0.0,0.0,728.1085876464844,12,Poole J.P.,1948
3395,65.95,0.0,0.0,0.0,0.0,0.0,0.0,34.05,0.0,0.0,0.0,0.0,776.3141235351562,9,Poole J.P.,1948
3396,65.95,0.0,0.0,0.0,0.0,0.0,0.0,34.05,0.0,0.0,0.0,0.0,756.9303955078125,10,Poole J.P.,1948
3397,65.95,0.0,0.0,0.0,0.0,0.0,0.0,34.05,0.0,0.0,0.0,0.0,738.4912170410156,11,Poole J.P.,1948
3398,65.95,0.0,0.0,0.0,0.0,0.0,0.0,34.05,0.0,0.0,0.0,0.0,720.9292358398437,12,Poole J.P.,1948
3399,82.54,0.0,0.0,0.0,0.0,0.0,14.26,3.2,0.0,0.0,0.0,0.0,829.1664794921875,9,Poole J.P.,1948
3400,82.54,0.0,0.0,0.0,0.0,0.0,14.26,3.2,0.0,0.0,0.0,0.0,793.844091796875,10,Poole J.P.,1948
3401,82.54,0.0,0.0,0.0,0.0,0.0,14.26,3.2,0.0,0.0,0.0,0.0,761.4086975097656,11,Poole J.P.,1948
3402,82.54,0.0,0.0,0.0,0.0,0.0,14.26,3.2,0.0,0.0,0.0,0.0,731.5202392578125,12,Poole J.P.,1948
3403,82.83,0.0,0.0,0.0,0.0,0.0,10.15,7.02,0.0,0.0,0.0,0.0,823.0083984375,9,Poole J.P.,1948
3404,82.83,0.0,0.0,0.0,0.0,0.0,10.15,7.02,0.0,0.0,0.0,0.0,789.0480712890625,10,Poole J.P.,1948
3405,82.83,0.0,0.0,0.0,0.0,0.0,10.15,7.02,0.0,0.0,0.0,0.0,757.7797912597656,11,Poole J.P.,1948
3406,82.83,0.0,0.0,0.0,0.0,0.0,10.15,7.02,0.0,0.0,0.0,0.0,728.8956970214844,12,Poole J.P.,1948
3407,78.03,0.0,0.0,0.0,0.0,0.0,12.7,9.27,0.0,0.0,0.0,0.0,784.7037719726562,9,Poole J.P.,1948
3408,78.03,0.0,0.0,0.0,0.0,0.0,12.7,9.27,0.0,0.0,0.0,0.0,755.8810791015625,10,Poole J.P.,1948
3409,78.03,0.0,0.0,0.0,0.0,0.0,12.7,9.27,0.0,0.0,0.0,0.0,729.1011108398437,11,Poole J.P.,1948
3410,78.03,0.0,0.0,0.0,0.0,0.0,12.7,9.27,0.0,0.0,0.0,0.0,704.1541198730469,12,Poole J.P.,1948
3411,83.21,0.0,0.0,0.0,0.0,0.0,4.76,12.03,0.0,0.0,0.0,0.0,832.8634399414062,9,Poole J.P.,1948
3412,83.21,0.0,0.0,0.0,0.0,0.0,4.76,12.03,0.0,0.0,0.0,0.0,799.0956787109375,10,Poole J.P.,1948
3413,83.21,0.0,0.0,0.0,0.0,0.0,4.76,12.03,0.0,0.0,0.0,0.0,767.959814453125,11,Poole J.P.,1948
3414,83.21,0.0,0.0,0.0,0.0,0.0,4.76,12.03,0.0,0.0,0.0,0.0,739.159765625,12,Poole J.P.,1948
3415,77.12,0.0,0.0,0.0,0.0,0.0,18.74,4.14,0.0,0.0,0.0,0.0,788.9156860351562,9,Poole J.P.,1948
3416,77.12,0.0,0.0,0.0,0.0,0.0,18.74,4.14,0.0,0.0,0.0,0.0,760.8057312011719,10,Poole J.P.,1948
3417,77.12,0.0,0.0,0.0,0.0,0.0,18.74,4.14,0.0,0.0,0.0,0.0,734.6303771972656,11,Poole J.P.,1948
3418,77.12,0.0,0.0,0.0,0.0,0.0,18.74,4.14,0.0,0.0,0.0,0.0,710.1965698242188,12,Poole J.P.,1948
3419,75.75,0.0,0.0,0.0,0.0,0.0,12.91,11.34,0.0,0.0,0.0,0.0,787.7523559570312,9,Poole J.P.,1948
3420,75.75,0.0,0.0,0.0,0.0,0.0,12.91,11.34,0.0,0.0,0.0,0.0,758.1987670898437,10,Poole J.P.,1948
3421,75.75,0.0,0.0,0.0,0.0,0.0,12.91,11.34,0.0,0.0,0.0,0.0,730.7829040527344,11,Poole J.P.,1948
3422,75.75,0.0,0.0,0.0,0.0,0.0,12.91,11.34,0.0,0.0,0.0,0.0,705.2808898925781,12,Poole J.P.,1948
3423,76.83,0.0,0.0,0.0,0.0,0.0,6.58,16.59,0.0,0.0,0.0,0.0,803.2427734375,9,Poole J.P.,1948
3424,76.83,0.0,0.0,0.0,0.0,0.0,6.58,16.59,0.0,0.0,0.0,0.0,773.7064575195313,10,Poole J.P.,1948
3425,76.83,0.0,0.0,0.0,0.0,0.0,6.58,16.59,0.0,0.0,0.0,0.0,746.2656311035156,11,Poole J.P.,1948
3426,76.83,0.0,0.0,0.0,0.0,0.0,6.58,16.59,0.0,0.0,0.0,0.0,720.7049926757813,12,Poole J.P.,1948
3427,66.08,0.0,0.0,0.0,0.0,0.0,31.14,2.78,0.0,0.0,0.0,0.0,756.7027648925781,9,Poole J.P.,1948
3428,66.08,0.0,0.0,0.0,0.0,0.0,31.14,2.78,0.0,0.0,0.0,0.0,729.3212036132813,10,Poole J.P.,1948
3429,66.08,0.0,0.0,0.0,0.0,0.0,31.14,2.78,0.0,0.0,0.0,0.0,703.8524230957031,11,Poole J.P.,1948
3430,66.08,0.0,0.0,0.0,0.0,0.0,31.14,2.78,0.0,0.0,0.0,0.0,680.1027587890625,12,Poole J.P.,1948
3431,67.21,0.0,0.0,0.0,0.0,0.0,26.31,6.48,0.0,0.0,0.0,0.0,746.5045837402344,9,Poole J.P.,1948
3432,67.21,0.0,0.0,0.0,0.0,0.0,26.31,6.48,0.0,0.0,0.0,0.0,716.8166564941406,10,Poole J.P.,1948
3433,67.21,0.0,0.0,0.0,0.0,0.0,26.31,6.48,0.0,0.0,0.0,0.0,689.4001831054688,11,Poole J.P.,1948
3434,67.21,0.0,0.0,0.0,0.0,0.0,26.31,6.48,0.0,0.0,0.0,0.0,664.0040954589844,12,Poole J.P.,1948
3435,66.8,0.0,0.0,0.0,0.0,0.0,17.8,15.4,0.0,0.0,0.0,0.0,744.7592224121094,9,Poole J.P.,1948
3436,66.8,0.0,0.0,0.0,0.0,0.0,17.8,15.4,0.0,0.0,0.0,0.0,716.0652221679688,10,Poole J.P.,1948
3437,66.8,0.0,0.0,0.0,0.0,0.0,17.8,15.4,0.0,0.0,0.0,0.0,689.5006469726562,11,Poole J.P.,1948
3438,66.8,0.0,0.0,0.0,0.0,0.0,17.8,15.4,0.0,0.0,0.0,0.0,664.8369506835937,12,Poole J.P.,1948
3439,63.55,0.0,0.0,0.0,0.0,0.0,8.38,28.07,0.0,0.0,0.0,0.0,751.1122802734375,9,Poole J.P.,1948
3440,63.55,0.0,0.0,0.0,0.0,0.0,8.38,28.07,0.0,0.0,0.0,0.0,723.2782348632813,10,Poole J.P.,1948
3441,63.55,0.0,0.0,0.0,0.0,0.0,8.38,28.07,0.0,0.0,0.0,0.0,697.4337829589844,11,Poole J.P.,1948
3442,63.55,0.0,0.0,0.0,0.0,0.0,8.38,28.07,0.0,0.0,0.0,0.0,673.372900390625,12,Poole J.P.,1948
3443,75.36,0.0,0.0,0.0,0.0,0.0,20.02,0.0,4.62,0.0,0.0,0.0,833.5729736328125,9,Poole J.P.,1949
3444,75.36,0.0,0.0,0.0,0.0,0.0,20.02,0.0,4.62,0.0,0.0,0.0,802.7397216796875,10,Poole J.P.,1949
3445,75.36,0.0,0.0,0.0,0.0,0.0,20.02,0.0,4.62,0.0,0.0,0.0,774.1064819335937,11,Poole J.P.,1949
3446,75.36,0.0,0.0,0.0,0.0,0.0,20.02,0.0,4.62,0.0,0.0,0.0,747.4458984375,12,Poole J.P.,1949
3447,77.23,0.0,0.0,0.0,0.0,0.0,14.17,0.0,8.6,0.0,0.0,0.0,873.8702758789062,9,Poole J.P.,1949
3448,77.23,0.0,0.0,0.0,0.0,0.0,14.17,0.0,8.6,0.0,0.0,0.0,843.4693969726562,10,Poole J.P.,1949
3449,77.23,0.0,0.0,0.0,0.0,0.0,14.17,0.0,8.6,0.0,0.0,0.0,815.1130126953125,11,Poole J.P.,1949
3450,77.23,0.0,0.0,0.0,0.0,0.0,14.17,0.0,8.6,0.0,0.0,0.0,788.6015380859375,12,Poole J.P.,1949
3451,77.21,0.0,0.0,0.0,0.0,0.0,10.24,0.0,12.55,0.0,0.0,0.0,962.2339233398437,9,Poole J.P.,1949
3452,77.21,0.0,0.0,0.0,0.0,0.0,10.24,0.0,12.55,0.0,0.0,0.0,928.6416381835937,10,Poole J.P.,1949
3453,77.21,0.0,0.0,0.0,0.0,0.0,10.24,0.0,12.55,0.0,0.0,0.0,897.316015625,11,Poole J.P.,1949
3454,77.21,0.0,0.0,0.0,0.0,0.0,10.24,0.0,12.55,0.0,0.0,0.0,868.0351318359375,12,Poole J.P.,1949
3455,69.66,0.0,0.0,0.0,0.0,0.0,25.51,0.0,4.83,0.0,0.0,0.0,809.9866088867187,9,Poole J.P.,1949
3456,69.66,0.0,0.0,0.0,0.0,0.0,25.51,0.0,4.83,0.0,0.0,0.0,782.7835144042969,10,Poole J.P.,1949
3457,69.66,0.0,0.0,0.0,0.0,0.0,25.51,0.0,4.83,0.0,0.0,0.0,757.3485778808594,11,Poole J.P.,1949
3458,69.66,0.0,0.0,0.0,0.0,0.0,25.51,0.0,4.83,0.0,0.0,0.0,733.5148071289063,12,Poole J.P.,1949
3459,67.47,0.0,0.0,0.0,0.0,0.0,23.94,0.0,8.59,0.0,0.0,0.0,808.6940063476562,9,Poole J.P.,1949
3460,67.47,0.0,0.0,0.0,0.0,0.0,23.94,0.0,8.59,0.0,0.0,0.0,783.6228698730469,10,Poole J.P.,1949
3461,67.47,0.0,0.0,0.0,0.0,0.0,23.94,0.0,8.59,0.0,0.0,0.0,760.0597595214844,11,Poole J.P.,1949
3462,67.47,0.0,0.0,0.0,0.0,0.0,23.94,0.0,8.59,0.0,0.0,0.0,737.8726257324219,12,Poole J.P.,1949
3463,60.35,0.0,0.0,0.0,0.0,0.0,25.93,0.0,13.72,0.0,0.0,0.0,810.1374267578125,9,Poole J.P.,1949
3464,60.35,0.0,0.0,0.0,0.0,0.0,25.93,0.0,13.72,0.0,0.0,0.0,785.47275390625,10,Poole J.P.,1949
3465,60.35,0.0,0.0,0.0,0.0,0.0,25.93,0.0,13.72,0.0,0.0,0.0,762.2658447265625,11,Poole J.P.,1949
3466,60.35,0.0,0.0,0.0,0.0,0.0,25.93,0.0,13.72,0.0,0.0,0.0,740.3910888671875,12,Poole J.P.,1949
3467,69.62,0.0,0.0,0.0,0.0,0.0,21.68,0.0,8.7,0.0,0.0,0.0,823.1536010742187,9,Poole J.P.,1949
3468,69.62,0.0,0.0,0.0,0.0,0.0,21.68,0.0,8.7,0.0,0.0,0.0,796.9682983398437,10,Poole J.P.,1949
3469,69.62,0.0,0.0,0.0,0.0,0.0,21.68,0.0,8.7,0.0,0.0,0.0,772.3979248046875,11,Poole J.P.,1949
3470,69.62,0.0,0.0,0.0,0.0,0.0,21.68,0.0,8.7,0.0,0.0,0.0,749.2974609375,12,Poole J.P.,1949
3471,64.81,0.0,0.0,0.0,0.0,0.0,22.38,0.0,12.81,0.0,0.0,0.0,837.9973510742187,9,Poole J.P.,1949
3472,64.81,0.0,0.0,0.0,0.0,0.0,22.38,0.0,12.81,0.0,0.0,0.0,812.0658325195312,10,Poole J.P.,1949
3473,64.81,0.0,0.0,0.0,0.0,0.0,22.38,0.0,12.81,0.0,0.0,0.0,787.691259765625,11,Poole J.P.,1949
3474,64.81,0.0,0.0,0.0,0.0,0.0,22.38,0.0,12.81,0.0,0.0,0.0,764.7375854492188,12,Poole J.P.,1949
3475,62.23,0.0,0.0,0.0,0.0,0.0,21.16,0.0,16.61,0.0,0.0,0.0,853.5998291015625,9,Poole J.P.,1949
3476,62.23,0.0,0.0,0.0,0.0,0.0,21.16,0.0,16.61,0.0,0.0,0.0,828.6378540039062,10,Poole J.P.,1949
3477,62.23,0.0,0.0,0.0,0.0,0.0,21.16,0.0,16.61,0.0,0.0,0.0,805.094580078125,11,Poole J.P.,1949
3478,62.23,0.0,0.0,0.0,0.0,0.0,21.16,0.0,16.61,0.0,0.0,0.0,782.852392578125,12,Poole J.P.,1949
3479,76.02,0.0,0.0,0.0,0.0,0.0,19.93,0.0,0.0,4.05,0.0,0.0,850.9906372070312,9,Poole J.P.,1949
3480,76.02,0.0,0.0,0.0,0.0,0.0,19.93,0.0,0.0,4.05,0.0,0.0,823.3119873046875,10,Poole J.P.,1949
3481,76.02,0.0,0.0,0.0,0.0,0.0,19.93,0.0,0.0,4.05,0.0,0.0,797.3774780273437,11,Poole J.P.,1949
3482,76.02,0.0,0.0,0.0,0.0,0.0,19.93,0.0,0.0,4.05,0.0,0.0,773.0272277832031,12,Poole J.P.,1949
3483,75.94,0.0,0.0,0.0,0.0,0.0,14.46,0.0,0.0,9.6,0.0,0.0,892.223486328125,9,Poole J.P.,1949
3484,75.94,0.0,0.0,0.0,0.0,0.0,14.46,0.0,0.0,9.6,0.0,0.0,868.4094604492187,10,Poole J.P.,1949
3485,75.94,0.0,0.0,0.0,0.0,0.0,14.46,0.0,0.0,9.6,0.0,0.0,845.833837890625,11,Poole J.P.,1949
3486,75.94,0.0,0.0,0.0,0.0,0.0,14.46,0.0,0.0,9.6,0.0,0.0,824.4023803710937,12,Poole J.P.,1949
3487,75.68,0.0,0.0,0.0,0.0,0.0,9.29,0.0,0.0,15.03,0.0,0.0,948.886572265625,9,Poole J.P.,1949
3488,75.68,0.0,0.0,0.0,0.0,0.0,9.29,0.0,0.0,15.03,0.0,0.0,922.1088012695312,10,Poole J.P.,1949
3489,75.68,0.0,0.0,0.0,0.0,0.0,9.29,0.0,0.0,15.03,0.0,0.0,896.801123046875,11,Poole J.P.,1949
3490,75.68,0.0,0.0,0.0,0.0,0.0,9.29,0.0,0.0,15.03,0.0,0.0,872.8456787109375,12,Poole J.P.,1949
3491,70.74,0.0,0.0,0.0,0.0,0.0,24.07,0.0,0.0,5.19,0.0,0.0,835.6523803710937,9,Poole J.P.,1949
3492,70.74,0.0,0.0,0.0,0.0,0.0,24.07,0.0,0.0,5.19,0.0,0.0,808.4017700195312,10,Poole J.P.,1949
3493,70.74,0.0,0.0,0.0,0.0,0.0,24.07,0.0,0.0,5.19,0.0,0.0,782.8726867675781,11,Poole J.P.,1949
3494,70.74,0.0,0.0,0.0,0.0,0.0,24.07,0.0,0.0,5.19,0.0,0.0,758.9068969726562,12,Poole J.P.,1949
3495,66.28,0.0,0.0,0.0,0.0,0.0,23.44,0.0,0.0,10.28,0.0,0.0,841.6994995117187,9,Poole J.P.,1949
3496,66.28,0.0,0.0,0.0,0.0,0.0,23.44,0.0,0.0,10.28,0.0,0.0,819.1196655273437,10,Poole J.P.,1949
3497,66.28,0.0,0.0,0.0,0.0,0.0,23.44,0.0,0.0,10.28,0.0,0.0,797.7198852539062,11,Poole J.P.,1949
3498,66.28,0.0,0.0,0.0,0.0,0.0,23.44,0.0,0.0,10.28,0.0,0.0,777.410009765625,12,Poole J.P.,1949
3499,61.35,0.0,0.0,0.0,0.0,0.0,23.43,0.0,0.0,15.22,0.0,0.0,842.495703125,9,Poole J.P.,1949
3500,61.35,0.0,0.0,0.0,0.0,0.0,23.43,0.0,0.0,15.22,0.0,0.0,822.1982177734375,10,Poole J.P.,1949
3501,61.35,0.0,0.0,0.0,0.0,0.0,23.43,0.0,0.0,15.22,0.0,0.0,802.8558715820312,11,Poole J.P.,1949
3502,61.35,0.0,0.0,0.0,0.0,0.0,23.43,0.0,0.0,15.22,0.0,0.0,784.4028686523437,12,Poole J.P.,1949
3503,65.15,0.0,0.0,0.0,0.0,0.0,19.89,0.0,0.0,14.96,0.0,0.0,870.1855224609375,9,Poole J.P.,1949
3504,65.15,0.0,0.0,0.0,0.0,0.0,19.89,0.0,0.0,14.96,0.0,0.0,848.6393798828125,10,Poole J.P.,1949
3505,65.15,0.0,0.0,0.0,0.0,0.0,19.89,0.0,0.0,14.96,0.0,0.0,828.1345581054687,11,Poole J.P.,1949
3506,65.15,0.0,0.0,0.0,0.0,0.0,19.89,0.0,0.0,14.96,0.0,0.0,808.5973876953125,12,Poole J.P.,1949
3507,69.79,0.0,0.0,0.0,0.0,0.0,20.73,0.0,0.0,9.48,0.0,0.0,854.7179931640625,9,Poole J.P.,1949
3508,69.79,0.0,0.0,0.0,0.0,0.0,20.73,0.0,0.0,9.48,0.0,0.0,831.8318237304687,10,Poole J.P.,1949
3509,69.79,0.0,0.0,0.0,0.0,0.0,20.73,0.0,0.0,9.48,0.0,0.0,810.1395629882812,11,Poole J.P.,1949
3510,69.79,0.0,0.0,0.0,0.0,0.0,20.73,0.0,0.0,9.48,0.0,0.0,789.5500854492187,12,Poole J.P.,1949
3511,61.26,0.0,0.0,0.0,0.0,0.0,19.05,0.0,0.0,19.69,0.0,0.0,877.15537109375,9,Poole J.P.,1949
3512,61.26,0.0,0.0,0.0,0.0,0.0,19.05,0.0,0.0,19.69,0.0,0.0,856.3436645507812,10,Poole J.P.,1949
3513,61.26,0.0,0.0,0.0,0.0,0.0,19.05,0.0,0.0,19.69,0.0,0.0,836.4968017578125,11,Poole J.P.,1949
3514,61.26,0.0,0.0,0.0,0.0,0.0,19.05,0.0,0.0,19.69,0.0,0.0,817.549169921875,12,Poole J.P.,1949
3515,75.0,0.0,0.0,0.0,0.0,0.0,25.0,0.0,0.0,0.0,0.0,0.0,806.4591430664062,9,Taylor T.D.,1970
3516,75.0,0.0,0.0,0.0,0.0,0.0,25.0,0.0,0.0,0.0,0.0,0.0,780.728857421875,10,Taylor T.D.,1970
3517,75.0,0.0,0.0,0.0,0.0,0.0,25.0,0.0,0.0,0.0,0.0,0.0,756.5900024414063,11,Taylor T.D.,1970
3518,75.0,0.0,0.0,0.0,0.0,0.0,25.0,0.0,0.0,0.0,0.0,0.0,733.8992980957031,12,Taylor T.D.,1970
3519,75.0,0.0,3.1,0.0,0.0,0.0,21.9,0.0,0.0,0.0,0.0,0.0,834.66171875,9,Taylor T.D.,1970
3520,75.0,0.0,3.1,0.0,0.0,0.0,21.9,0.0,0.0,0.0,0.0,0.0,806.4401611328125,10,Taylor T.D.,1970
3521,75.0,0.0,3.1,0.0,0.0,0.0,21.9,0.0,0.0,0.0,0.0,0.0,780.0649475097656,11,Taylor T.D.,1970
3522,75.0,0.0,3.1,0.0,0.0,0.0,21.9,0.0,0.0,0.0,0.0,0.0,755.3606323242188,12,Taylor T.D.,1970
3523,75.0,0.0,6.25,0.0,0.0,0.0,18.75,0.0,0.0,0.0,0.0,0.0,879.6045288085937,9,Taylor T.D.,1970
3524,75.0,0.0,6.25,0.0,0.0,0.0,18.75,0.0,0.0,0.0,0.0,0.0,848.7464965820312,10,Taylor T.D.,1970
3525,75.0,0.0,6.25,0.0,0.0,0.0,18.75,0.0,0.0,0.0,0.0,0.0,819.9805053710937,11,Taylor T.D.,1970
3526,75.0,0.0,6.25,0.0,0.0,0.0,18.75,0.0,0.0,0.0,0.0,0.0,793.1008056640625,12,Taylor T.D.,1970
3527,75.0,0.0,9.4,0.0,0.0,0.0,15.6,0.0,0.0,0.0,0.0,0.0,947.8993286132812,9,Taylor T.D.,1970
3528,75.0,0.0,9.4,0.0,0.0,0.0,15.6,0.0,0.0,0.0,0.0,0.0,912.584326171875,10,Taylor T.D.,1970
3529,75.0,0.0,9.4,0.0,0.0,0.0,15.6,0.0,0.0,0.0,0.0,0.0,879.8065551757812,11,Taylor T.D.,1970
3530,75.0,0.0,9.4,0.0,0.0,0.0,15.6,0.0,0.0,0.0,0.0,0.0,849.3021606445312,12,Taylor T.D.,1970
3531,75.0,0.0,11.25,0.0,0.0,0.0,13.75,0.0,0.0,0.0,0.0,0.0,1071.6645874023438,9,Taylor T.D.,1970
3532,75.0,0.0,11.25,0.0,0.0,0.0,13.75,0.0,0.0,0.0,0.0,0.0,1025.9027465820313,10,Taylor T.D.,1970
3533,75.0,0.0,11.25,0.0,0.0,0.0,13.75,0.0,0.0,0.0,0.0,0.0,983.889501953125,11,Taylor T.D.,1970
3534,75.0,0.0,11.25,0.0,0.0,0.0,13.75,0.0,0.0,0.0,0.0,0.0,945.182470703125,12,Taylor T.D.,1970
3535,75.0,0.0,12.5,0.0,0.0,0.0,12.5,0.0,0.0,0.0,0.0,0.0,1227.8790649414063,9,Taylor T.D.,1970
3536,75.0,0.0,12.5,0.0,0.0,0.0,12.5,0.0,0.0,0.0,0.0,0.0,1178.1894897460938,10,Taylor T.D.,1970
3537,75.0,0.0,12.5,0.0,0.0,0.0,12.5,0.0,0.0,0.0,0.0,0.0,1132.3656372070313,11,Taylor T.D.,1970
3538,75.0,0.0,12.5,0.0,0.0,0.0,12.5,0.0,0.0,0.0,0.0,0.0,1089.9733032226563,12,Taylor T.D.,1970
3539,75.0,0.0,13.75,0.0,0.0,0.0,11.25,0.0,0.0,0.0,0.0,0.0,1239.8814453125,9,Taylor T.D.,1970
3540,75.0,0.0,13.75,0.0,0.0,0.0,11.25,0.0,0.0,0.0,0.0,0.0,1190.2544921875,10,Taylor T.D.,1970
3541,75.0,0.0,13.75,0.0,0.0,0.0,11.25,0.0,0.0,0.0,0.0,0.0,1144.4477294921876,11,Taylor T.D.,1970
3542,75.0,0.0,13.75,0.0,0.0,0.0,11.25,0.0,0.0,0.0,0.0,0.0,1102.0365356445313,12,Taylor T.D.,1970
3543,75.0,0.0,15.0,0.0,0.0,0.0,10.0,0.0,0.0,0.0,0.0,0.0,1238.4990600585938,9,Taylor T.D.,1970
3544,75.0,0.0,15.0,0.0,0.0,0.0,10.0,0.0,0.0,0.0,0.0,0.0,1188.9869140625,10,Taylor T.D.,1970
3545,75.0,0.0,15.0,0.0,0.0,0.0,10.0,0.0,0.0,0.0,0.0,0.0,1143.2817749023438,11,Taylor T.D.,1970
3546,75.0,0.0,15.0,0.0,0.0,0.0,10.0,0.0,0.0,0.0,0.0,0.0,1100.960791015625,12,Taylor T.D.,1970
3547,75.5,0.0,16.25,0.0,0.0,0.0,8.25,0.0,0.0,0.0,0.0,0.0,1237.6188720703124,9,Taylor T.D.,1970
3548,75.5,0.0,16.25,0.0,0.0,0.0,8.25,0.0,0.0,0.0,0.0,0.0,1189.050634765625,10,Taylor T.D.,1970
3549,75.5,0.0,16.25,0.0,0.0,0.0,8.25,0.0,0.0,0.0,0.0,0.0,1144.1509155273438,11,Taylor T.D.,1970
3550,75.5,0.0,16.25,0.0,0.0,0.0,8.25,0.0,0.0,0.0,0.0,0.0,1102.5190795898438,12,Taylor T.D.,1970
3551,73.34,0.0,3.33,0.0,0.0,0.0,23.33,0.0,0.0,0.0,0.0,0.0,828.1863159179687,9,Taylor T.D.,1970
3552,73.34,0.0,3.33,0.0,0.0,0.0,23.33,0.0,0.0,0.0,0.0,0.0,802.4557250976562,10,Taylor T.D.,1970
3553,73.34,0.0,3.33,0.0,0.0,0.0,23.33,0.0,0.0,0.0,0.0,0.0,778.2760375976562,11,Taylor T.D.,1970
3554,73.34,0.0,3.33,0.0,0.0,0.0,23.33,0.0,0.0,0.0,0.0,0.0,755.5111755371094,12,Taylor T.D.,1970
3555,71.43,0.0,7.14,0.0,0.0,0.0,21.43,0.0,0.0,0.0,0.0,0.0,886.9260009765625,9,Taylor T.D.,1970
3556,71.43,0.0,7.14,0.0,0.0,0.0,21.43,0.0,0.0,0.0,0.0,0.0,855.814306640625,10,Taylor T.D.,1970
3557,71.43,0.0,7.14,0.0,0.0,0.0,21.43,0.0,0.0,0.0,0.0,0.0,826.8116821289062,11,Taylor T.D.,1970
3558,71.43,0.0,7.14,0.0,0.0,0.0,21.43,0.0,0.0,0.0,0.0,0.0,799.7106689453125,12,Taylor T.D.,1970
3559,69.7,0.0,10.6,0.0,0.0,0.0,19.7,0.0,0.0,0.0,0.0,0.0,934.8085693359375,9,Taylor T.D.,1970
3560,69.7,0.0,10.6,0.0,0.0,0.0,19.7,0.0,0.0,0.0,0.0,0.0,902.43271484375,10,Taylor T.D.,1970
3561,69.7,0.0,10.6,0.0,0.0,0.0,19.7,0.0,0.0,0.0,0.0,0.0,872.22470703125,11,Taylor T.D.,1970
3562,69.7,0.0,10.6,0.0,0.0,0.0,19.7,0.0,0.0,0.0,0.0,0.0,843.9739135742187,12,Taylor T.D.,1970
3563,67.74,0.0,14.52,0.0,0.0,0.0,17.74,0.0,0.0,0.0,0.0,0.0,1061.1191772460938,9,Taylor T.D.,1970
3564,67.74,0.0,14.52,0.0,0.0,0.0,17.74,0.0,0.0,0.0,0.0,0.0,1016.3525146484375,10,Taylor T.D.,1970
3565,67.74,0.0,14.52,0.0,0.0,0.0,17.74,0.0,0.0,0.0,0.0,0.0,975.2107299804687,11,Taylor T.D.,1970
3566,67.74,0.0,14.52,0.0,0.0,0.0,17.74,0.0,0.0,0.0,0.0,0.0,937.27060546875,12,Taylor T.D.,1970
3567,66.66,0.0,16.67,0.0,0.0,0.0,16.67,0.0,0.0,0.0,0.0,0.0,1184.152685546875,9,Taylor T.D.,1970
3568,66.66,0.0,16.67,0.0,0.0,0.0,16.67,0.0,0.0,0.0,0.0,0.0,1136.89462890625,10,Taylor T.D.,1970
3569,66.66,0.0,16.67,0.0,0.0,0.0,16.67,0.0,0.0,0.0,0.0,0.0,1093.2643188476563,11,Taylor T.D.,1970
3570,66.66,0.0,16.67,0.0,0.0,0.0,16.67,0.0,0.0,0.0,0.0,0.0,1052.8594116210938,12,Taylor T.D.,1970
3571,66.1,0.0,17.8,0.0,0.0,0.0,16.1,0.0,0.0,0.0,0.0,0.0,1218.788427734375,9,Taylor T.D.,1970
3572,66.1,0.0,17.8,0.0,0.0,0.0,16.1,0.0,0.0,0.0,0.0,0.0,1172.7760375976563,10,Taylor T.D.,1970
3573,66.1,0.0,17.8,0.0,0.0,0.0,16.1,0.0,0.0,0.0,0.0,0.0,1130.1117919921876,11,Taylor T.D.,1970
3574,66.1,0.0,17.8,0.0,0.0,0.0,16.1,0.0,0.0,0.0,0.0,0.0,1090.4431518554688,12,Taylor T.D.,1970
3575,65.52,0.0,18.96,0.0,0.0,0.0,15.52,0.0,0.0,0.0,0.0,0.0,1210.6454223632813,9,Taylor T.D.,1970
3576,65.52,0.0,18.96,0.0,0.0,0.0,15.52,0.0,0.0,0.0,0.0,0.0,1167.79599609375,10,Taylor T.D.,1970
3577,65.52,0.0,18.96,0.0,0.0,0.0,15.52,0.0,0.0,0.0,0.0,0.0,1127.8765014648438,11,Taylor T.D.,1970
3578,65.52,0.0,18.96,0.0,0.0,0.0,15.52,0.0,0.0,0.0,0.0,0.0,1090.5962890625,12,Taylor T.D.,1970
3579,64.28,0.0,21.43,0.0,0.0,0.0,14.29,0.0,0.0,0.0,0.0,0.0,1197.7189086914063,9,Taylor T.D.,1970
3580,64.28,0.0,21.43,0.0,0.0,0.0,14.29,0.0,0.0,0.0,0.0,0.0,1156.73154296875,10,Taylor T.D.,1970
3581,64.28,0.0,21.43,0.0,0.0,0.0,14.29,0.0,0.0,0.0,0.0,0.0,1118.4569458007813,11,Taylor T.D.,1970
3582,64.28,0.0,21.43,0.0,0.0,0.0,14.29,0.0,0.0,0.0,0.0,0.0,1082.6344360351563,12,Taylor T.D.,1970
3583,62.96,0.0,24.08,0.0,0.0,0.0,12.96,0.0,0.0,0.0,0.0,0.0,1188.6418823242188,9,Taylor T.D.,1970
3584,62.96,0.0,24.08,0.0,0.0,0.0,12.96,0.0,0.0,0.0,0.0,0.0,1150.0607055664063,10,Taylor T.D.,1970
3585,62.96,0.0,24.08,0.0,0.0,0.0,12.96,0.0,0.0,0.0,0.0,0.0,1113.9056762695313,11,Taylor T.D.,1970
3586,62.96,0.0,24.08,0.0,0.0,0.0,12.96,0.0,0.0,0.0,0.0,0.0,1079.954931640625,12,Taylor T.D.,1970
3587,67.2,0.0,4.9,0.0,0.0,0.0,27.9,0.0,0.0,0.0,0.0,0.0,1682.00400390625,1,Riebling E.F.,1966
3588,66.8,0.0,10.3,0.0,0.0,0.0,22.9,0.0,0.0,0.0,0.0,0.0,1578.0162109375,2,Riebling E.F.,1966
3589,67.3,0.0,13.8,0.0,0.0,0.0,18.9,0.0,0.0,0.0,0.0,0.0,1804.45419921875,2,Riebling E.F.,1966
3590,66.5,0.0,17.2,0.0,0.0,0.0,16.3,0.0,0.0,0.0,0.0,0.0,1925.3788818359376,2,Riebling E.F.,1966
3591,67.1,0.0,17.9,0.0,0.0,0.0,15.0,0.0,0.0,0.0,0.0,0.0,1930.044775390625,2,Riebling E.F.,1966
3592,66.8,0.0,19.4,0.0,0.0,0.0,13.8,0.0,0.0,0.0,0.0,0.0,1896.0771240234376,2,Riebling E.F.,1966
3593,60.1,0.0,6.0,0.0,0.0,0.0,33.9,0.0,0.0,0.0,0.0,0.0,1592.2275146484376,1,Riebling E.F.,1966
3594,60.0,0.0,11.9,0.0,0.0,0.0,28.1,0.0,0.0,0.0,0.0,0.0,1782.255224609375,1,Riebling E.F.,1966
3595,59.6,0.0,16.3,0.0,0.0,0.0,24.1,0.0,0.0,0.0,0.0,0.0,1701.1601318359376,2,Riebling E.F.,1966
3596,60.0,0.0,19.9,0.0,0.0,0.0,20.1,0.0,0.0,0.0,0.0,0.0,1858.7380126953126,2,Riebling E.F.,1966
3597,60.2,0.0,21.3,0.0,0.0,0.0,18.5,0.0,0.0,0.0,0.0,0.0,1844.0497802734376,2,Riebling E.F.,1966
3598,60.1,0.0,22.9,0.0,0.0,0.0,17.0,0.0,0.0,0.0,0.0,0.0,1822.533056640625,2,Riebling E.F.,1966
3599,50.0,0.0,14.9,0.0,0.0,0.0,35.1,0.0,0.0,0.0,0.0,0.0,1720.0207275390626,1,Riebling E.F.,1966
3600,50.4,0.0,19.8,0.0,0.0,0.0,29.8,0.0,0.0,0.0,0.0,0.0,1893.5434326171876,1,Riebling E.F.,1966
3601,50.1,0.0,25.2,0.0,0.0,0.0,24.7,0.0,0.0,0.0,0.0,0.0,1949.30869140625,1,Riebling E.F.,1966
3602,55.8,0.0,22.1,0.0,0.0,0.0,22.1,0.0,0.0,0.0,0.0,0.0,1809.067236328125,2,Riebling E.F.,1966
3603,75.2,0.0,12.5,0.0,0.0,0.0,12.3,0.0,0.0,0.0,0.0,0.0,1847.6227783203126,3,Riebling E.F.,1966
3604,47.58,0.0,25.62,0.0,0.0,0.0,0.0,0.0,26.8,0.0,0.0,0.0,1911.503759765625,0,Riebling E.F.,1964
3605,51.98,0.0,23.49,0.0,0.0,0.0,0.0,0.0,24.53,0.0,0.0,0.0,1969.3942626953126,0,Riebling E.F.,1964
3606,63.88,0.0,17.45,0.0,0.0,0.0,0.0,0.0,18.67,0.0,0.0,0.0,1876.7206787109376,1,Riebling E.F.,1964
3607,67.83,0.0,15.1,0.0,0.0,0.0,0.0,0.0,17.07,0.0,0.0,0.0,1936.396826171875,1,Riebling E.F.,1964
3608,74.59,0.0,11.92,0.0,0.0,0.0,0.0,0.0,13.49,0.0,0.0,0.0,1857.4028076171876,2,Riebling E.F.,1964
3609,49.81,0.0,19.98,0.0,0.0,0.0,0.0,0.0,30.21,0.0,0.0,0.0,1911.4860595703126,0,Riebling E.F.,1964
3610,49.96,0.0,12.95,0.0,0.0,0.0,0.0,0.0,37.09,0.0,0.0,0.0,1866.69541015625,0,Riebling E.F.,1964
3611,80.0,0.0,0.0,0.0,0.0,0.0,0.0,20.0,0.0,0.0,0.0,0.0,1531.2885498046876,2,Sasek L.,1975
3612,77.5,0.0,0.0,0.0,2.5,0.0,0.0,20.0,0.0,0.0,0.0,0.0,1530.075048828125,2,Sasek L.,1975
3613,75.0,0.0,0.0,0.0,5.0,0.0,0.0,20.0,0.0,0.0,0.0,0.0,1527.0527099609376,2,Sasek L.,1975
3614,67.0,0.0,0.0,0.0,0.0,0.0,0.0,33.0,0.0,0.0,0.0,0.0,1626.872900390625,6,Van Bemst A.,1966
3615,50.0,17.0,0.0,0.0,0.0,0.0,0.0,33.0,0.0,0.0,0.0,0.0,1619.5651611328126,5,Van Bemst A.,1966
3616,44.0,23.0,0.0,0.0,0.0,0.0,0.0,33.0,0.0,0.0,0.0,0.0,1293.694189453125,6,Van Bemst A.,1966
3617,39.0,28.0,0.0,0.0,0.0,0.0,0.0,33.0,0.0,0.0,0.0,0.0,1415.6987060546876,5,Van Bemst A.,1966
3618,34.0,33.0,0.0,0.0,0.0,0.0,0.0,33.0,0.0,0.0,0.0,0.0,1244.88486328125,5,Van Bemst A.,1966
3619,60.0,0.0,0.0,0.0,0.0,0.0,0.0,40.0,0.0,0.0,0.0,0.0,1619.5966552734376,5,Van Bemst A.,1966
3620,60.0,0.0,0.0,0.0,0.0,0.0,0.0,40.0,0.0,0.0,0.0,0.0,1355.194921875,6,Van Bemst A.,1966
3621,53.4,6.6,0.0,0.0,0.0,0.0,0.0,40.0,0.0,0.0,0.0,0.0,1411.5982421875,5,Van Bemst A.,1966
3622,40.0,20.0,0.0,0.0,0.0,0.0,0.0,40.0,0.0,0.0,0.0,0.0,1313.1662353515626,4,Van Bemst A.,1966
3623,40.0,20.0,0.0,0.0,0.0,0.0,0.0,40.0,0.0,0.0,0.0,0.0,1069.9220947265626,5,Van Bemst A.,1966
3624,40.0,10.0,0.0,0.0,0.0,0.0,0.0,50.0,0.0,0.0,0.0,0.0,1378.3752197265626,5,Van Bemst A.,1966
3625,30.0,20.0,0.0,0.0,0.0,0.0,0.0,50.0,0.0,0.0,0.0,0.0,1234.10654296875,5,Van Bemst A.,1966
3626,25.0,25.0,0.0,0.0,0.0,0.0,0.0,50.0,0.0,0.0,0.0,0.0,1147.2060302734376,5,Van Bemst A.,1966
3627,75.0,0.0,12.5,0.0,0.0,0.0,0.0,0.0,0.0,12.5,0.0,0.0,2124.659765625,1,Urbain G.,1982
3628,75.0,0.0,12.5,0.0,0.0,0.0,0.0,0.0,0.0,12.5,0.0,0.0,1888.9889892578126,2,Urbain G.,1982
3629,50.0,0.0,20.0,0.0,0.0,0.0,0.0,0.0,0.0,30.0,0.0,0.0,1982.66123046875,0,Urbain G.,1982
3630,37.2,0.0,26.7,0.0,0.0,0.0,0.0,0.0,0.0,36.1,0.0,0.0,1570.7963623046876,1,Urbain G.,1982
3631,76.1,0.0,11.7,0.0,0.0,12.2,0.0,0.0,0.0,0.0,0.0,0.0,2098.5680908203126,1,Urbain G.,1982
3632,62.0,0.0,14.0,0.0,0.0,24.0,0.0,0.0,0.0,0.0,0.0,0.0,1810.678076171875,1,Urbain G.,1982
3633,59.0,0.0,29.0,0.0,0.0,12.0,0.0,0.0,0.0,0.0,0.0,0.0,1741.743994140625,1,Urbain G.,1982
3634,54.9,0.0,22.8,0.0,0.0,22.3,0.0,0.0,0.0,0.0,0.0,0.0,1893.43173828125,0,Urbain G.,1982
3635,38.0,0.0,14.0,0.0,0.0,48.0,0.0,0.0,0.0,0.0,0.0,0.0,1483.63486328125,1,Urbain G.,1982
3636,75.0,0.0,12.5,0.0,0.0,0.0,12.5,0.0,0.0,0.0,0.0,0.0,1859.4078125,3,Urbain G.,1982
3637,75.0,0.0,12.5,0.0,0.0,0.0,12.5,0.0,0.0,0.0,0.0,0.0,1707.9511474609376,4,Urbain G.,1982
3638,75.0,0.0,12.5,0.0,0.0,0.0,12.5,0.0,0.0,0.0,0.0,0.0,1584.56943359375,5,Urbain G.,1982
3639,75.0,0.0,12.5,0.0,0.0,0.0,12.5,0.0,0.0,0.0,0.0,0.0,1482.1183837890626,6,Urbain G.,1982
3640,75.0,0.0,12.5,0.0,0.0,0.0,0.0,12.5,0.0,0.0,0.0,0.0,2085.3071044921876,2,Urbain G.,1982
3641,75.0,0.0,12.5,0.0,0.0,0.0,0.0,12.5,0.0,0.0,0.0,0.0,1914.3117431640626,3,Urbain G.,1982
3642,75.0,0.0,12.5,0.0,0.0,0.0,0.0,12.5,0.0,0.0,0.0,0.0,1769.2360595703126,4,Urbain G.,1982
3643,75.0,0.0,12.5,0.0,0.0,0.0,0.0,12.5,0.0,0.0,0.0,0.0,1644.601904296875,5,Urbain G.,1982
3644,68.8,0.0,15.6,0.0,0.0,0.0,10.8,4.8,0.0,0.0,0.0,0.0,1786.360205078125,3,Urbain G.,1982
3645,100.0,0.0,0.0,0.0,0.0,0.0,0.0,0.0,0.0,0.0,0.0,0.0,2500.15,0,Rossin R.,1964
3646,100.0,0.0,0.0,0.0,0.0,0.0,0.0,0.0,0.0,0.0,0.0,0.0,2500.15,1,Rossin R.,1964
3647,100.0,0.0,0.0,0.0,0.0,0.0,0.0,0.0,0.0,0.0,0.0,0.0,2500.15,2,Rossin R.,1964
3648,100.0,0.0,0.0,0.0,0.0,0.0,0.0,0.0,0.0,0.0,0.0,0.0,2495.2095703125,3,Rossin R.,1964
3649,93.8,0.0,6.2,0.0,0.0,0.0,0.0,0.0,0.0,0.0,0.0,0.0,2086.5943359375,3,Rossin R.,1964
3650,87.1,0.0,12.9,0.0,0.0,0.0,0.0,0.0,0.0,0.0,0.0,0.0,2188.07724609375,2,Rossin R.,1964
3651,79.8,0.0,20.2,0.0,0.0,0.0,0.0,0.0,0.0,0.0,0.0,0.0,2113.179296875,1,Rossin R.,1964
3652,92.0,0.0,4.0,0.0,0.0,0.0,0.0,0.0,0.0,4.0,0.0,0.0,2078.0279296875,3,Rossin R.,1964
3653,84.0,0.0,8.0,0.0,0.0,0.0,0.0,0.0,0.0,8.0,0.0,0.0,2059.847998046875,2,Rossin R.,1964
3654,75.46,0.0,12.27,0.0,0.0,0.0,0.0,0.0,0.0,12.27,0.0,0.0,2131.84091796875,1,Rossin R.,1964
3655,66.4,0.0,16.8,0.0,0.0,0.0,0.0,0.0,0.0,16.8,0.0,0.0,1959.0881103515626,1,Rossin R.,1964
3656,56.76,0.0,21.62,0.0,0.0,0.0,0.0,0.0,0.0,21.62,0.0,0.0,2075.415625,0,Rossin R.,1964
3657,56.76,0.0,21.62,0.0,0.0,0.0,0.0,0.0,0.0,21.62,0.0,0.0,1817.298193359375,1,Rossin R.,1964
3658,50.0,0.0,25.0,0.0,0.0,0.0,0.0,0.0,0.0,25.0,0.0,0.0,2014.1052001953126,0,Rossin R.,1964
3659,46.6,0.0,26.7,0.0,0.0,0.0,0.0,0.0,0.0,26.7,0.0,0.0,1942.371923828125,0,Rossin R.,1964
3660,36.0,0.0,32.0,0.0,0.0,0.0,0.0,0.0,0.0,32.0,0.0,0.0,1821.978369140625,0,Rossin R.,1964
3661,50.0,0.0,25.0,0.0,0.0,0.0,0.0,0.0,0.0,25.0,0.0,0.0,2035.8541015625,0,Rossin R.,1964
3662,75.0,0.0,6.7,0.0,0.0,0.0,0.0,0.0,0.0,18.3,0.0,0.0,2094.704931640625,1,Rossin R.,1964
3663,75.0,0.0,17.87,0.0,0.0,0.0,0.0,0.0,0.0,7.13,0.0,0.0,2132.97958984375,1,Rossin R.,1964
3664,85.0,0.0,4.03,0.0,0.0,0.0,0.0,0.0,0.0,10.97,0.0,0.0,2369.173193359375,1,Rossin R.,1964
3665,85.0,0.0,4.03,0.0,0.0,0.0,0.0,0.0,0.0,10.97,0.0,0.0,2096.8716796875,2,Rossin R.,1964
3666,85.0,0.0,10.72,0.0,0.0,0.0,0.0,0.0,0.0,4.28,0.0,0.0,2124.671728515625,2,Rossin R.,1964
3667,72.2,0.0,6.5,0.0,0.0,0.0,0.0,0.0,0.0,21.3,0.0,0.0,2022.22080078125,0,Rossin R.,1964
3668,100.0,0.0,0.0,0.0,0.0,0.0,0.0,0.0,0.0,0.0,0.0,0.0,2404.8189453125,4,Hofmaier G.,1968
3669,100.0,0.0,0.0,0.0,0.0,0.0,0.0,0.0,0.0,0.0,0.0,0.0,2208.358984375,5,Hofmaier G.,1968
3670,100.0,0.0,0.0,0.0,0.0,0.0,0.0,0.0,0.0,0.0,0.0,0.0,2041.5759033203126,6,Hofmaier G.,1968
3671,100.0,0.0,0.0,0.0,0.0,0.0,0.0,0.0,0.0,0.0,0.0,0.0,1898.217138671875,7,Hofmaier G.,1968
3672,100.0,0.0,0.0,0.0,0.0,0.0,0.0,0.0,0.0,0.0,0.0,0.0,1773.6723388671876,8,Hofmaier G.,1968
3673,100.0,0.0,0.0,0.0,0.0,0.0,0.0,0.0,0.0,0.0,0.0,0.0,1664.4650634765626,9,Hofmaier G.,1968
3674,50.0,0.0,0.0,0.0,0.0,0.0,0.0,0.0,50.0,0.0,0.0,0.0,1721.7919677734376,0,Hofmaier G.,1968
3675,75.0,0.0,12.5,0.0,0.0,0.0,0.0,0.0,12.5,0.0,0.0,0.0,2399.222998046875,0,Hofmaier G.,1968
3676,75.0,0.0,12.5,0.0,0.0,0.0,0.0,0.0,12.5,0.0,0.0,0.0,2091.649755859375,1,Hofmaier G.,1968
3677,75.0,0.0,12.5,0.0,0.0,0.0,0.0,0.0,12.5,0.0,0.0,0.0,1853.9792236328126,2,Hofmaier G.,1968
3678,75.0,0.0,12.5,0.0,0.0,0.0,0.0,0.0,12.5,0.0,0.0,0.0,1664.8127197265626,3,Hofmaier G.,1968
3679,50.0,0.0,25.0,0.0,0.0,0.0,0.0,0.0,25.0,0.0,0.0,0.0,1927.3222412109376,0,Hofmaier G.,1968
3680,69.5,0.0,0.0,0.0,0.0,0.0,0.0,0.0,0.0,30.5,0.0,0.0,2082.98203125,0,Hofmaier G.,1968
3681,69.5,0.0,0.0,0.0,0.0,0.0,0.0,0.0,0.0,30.5,0.0,0.0,1739.28037109375,1,Hofmaier G.,1968
3682,0.0,0.0,50.0,0.0,0.0,0.0,0.0,0.0,0.0,50.0,0.0,0.0,1707.8794921875,0,Hofmaier G.,1968
3683,75.0,0.0,12.5,0.0,0.0,0.0,0.0,0.0,0.0,12.5,0.0,0.0,2450.51083984375,0,Hofmaier G.,1968
3684,75.0,0.0,12.5,0.0,0.0,0.0,0.0,0.0,0.0,12.5,0.0,0.0,2136.764013671875,1,Hofmaier G.,1968
3685,75.0,0.0,12.5,0.0,0.0,0.0,0.0,0.0,0.0,12.5,0.0,0.0,1894.2428955078126,2,Hofmaier G.,1968
3686,75.0,0.0,12.5,0.0,0.0,0.0,0.0,0.0,0.0,12.5,0.0,0.0,1701.1652587890626,3,Hofmaier G.,1968
3687,50.0,0.0,25.0,0.0,0.0,0.0,0.0,0.0,0.0,25.0,0.0,0.0,2001.02646484375,0,Hofmaier G.,1968
3688,50.0,0.0,25.0,0.0,0.0,0.0,0.0,0.0,0.0,25.0,0.0,0.0,1723.12705078125,1,Hofmaier G.,1968
3689,25.0,0.0,37.5,0.0,0.0,0.0,0.0,0.0,0.0,37.5,0.0,0.0,1771.7323974609376,0,Hofmaier G.,1968
3690,50.0,0.0,0.0,0.0,0.0,17.0,0.0,0.0,0.0,33.0,0.0,0.0,1613.8725341796876,0,Segers L.,1979
3691,50.0,0.0,0.0,0.0,0.0,17.0,0.0,0.0,0.0,33.0,0.0,0.0,1342.1576904296876,1,Segers L.,1979
3692,50.0,0.0,0.0,0.0,0.0,17.0,0.0,0.0,0.0,33.0,0.0,0.0,1148.7575439453126,2,Segers L.,1979
3693,50.0,0.0,0.0,0.0,0.0,17.0,0.0,0.0,0.0,33.0,0.0,0.0,1004.0787719726562,3,Segers L.,1979
3694,50.0,0.0,0.0,0.0,0.0,17.0,0.0,0.0,0.0,33.0,0.0,0.0,891.7701782226562,4,Segers L.,1979
3695,50.0,0.0,0.0,0.0,0.0,17.0,0.0,0.0,0.0,33.0,0.0,0.0,802.061376953125,5,Segers L.,1979
3696,50.0,0.0,0.0,0.0,0.0,17.0,0.0,0.0,0.0,33.0,0.0,0.0,728.7539428710937,6,Segers L.,1979
3697,50.0,0.0,0.0,0.0,0.0,17.0,0.0,0.0,0.0,33.0,0.0,0.0,667.7268432617188,7,Segers L.,1979
3698,50.0,0.0,0.0,0.0,0.0,17.0,0.0,0.0,0.0,33.0,0.0,0.0,616.13291015625,8,Segers L.,1979
3699,50.0,0.0,0.0,0.0,0.0,17.0,0.0,0.0,0.0,33.0,0.0,0.0,571.9414428710936,9,Segers L.,1979
3700,50.0,0.0,0.0,0.0,0.0,17.0,0.0,0.0,0.0,33.0,0.0,0.0,533.6665405273436,10,Segers L.,1979
3701,50.0,0.0,0.0,0.0,0.0,17.0,0.0,0.0,0.0,33.0,0.0,0.0,500.1943420410156,11,Segers L.,1979
3702,50.0,0.0,0.0,0.0,0.0,17.0,0.0,0.0,0.0,33.0,0.0,0.0,470.6738647460937,12,Segers L.,1979
3703,50.0,0.0,0.0,0.0,0.0,36.0,0.0,0.0,0.0,14.0,0.0,0.0,1524.3915771484376,0,Segers L.,1979
3704,50.0,0.0,0.0,0.0,0.0,36.0,0.0,0.0,0.0,14.0,0.0,0.0,1208.9247802734376,1,Segers L.,1979
3705,50.0,0.0,0.0,0.0,0.0,36.0,0.0,0.0,0.0,14.0,0.0,0.0,1001.6479248046875,2,Segers L.,1979
3706,50.0,0.0,0.0,0.0,0.0,36.0,0.0,0.0,0.0,14.0,0.0,0.0,855.0522216796875,3,Segers L.,1979
3707,50.0,0.0,0.0,0.0,0.0,36.0,0.0,0.0,0.0,14.0,0.0,0.0,745.8931030273437,4,Segers L.,1979
3708,50.0,0.0,0.0,0.0,0.0,36.0,0.0,0.0,0.0,14.0,0.0,0.0,661.4537109375,5,Segers L.,1979
3709,50.0,0.0,0.0,0.0,0.0,36.0,0.0,0.0,0.0,14.0,0.0,0.0,594.1913208007812,6,Segers L.,1979
3710,50.0,0.0,0.0,0.0,0.0,36.0,0.0,0.0,0.0,14.0,0.0,0.0,539.3485473632812,7,Segers L.,1979
3711,50.0,0.0,0.0,0.0,0.0,36.0,0.0,0.0,0.0,14.0,0.0,0.0,493.7761596679687,8,Segers L.,1979
3712,50.0,0.0,0.0,0.0,0.0,36.0,0.0,0.0,0.0,14.0,0.0,0.0,455.3066467285156,9,Segers L.,1979
3713,50.0,0.0,0.0,0.0,0.0,36.0,0.0,0.0,0.0,14.0,0.0,0.0,422.3999084472656,10,Segers L.,1979
3714,50.0,0.0,0.0,0.0,0.0,36.0,0.0,0.0,0.0,14.0,0.0,0.0,393.93048706054685,11,Segers L.,1979
3715,50.0,0.0,0.0,0.0,0.0,36.0,0.0,0.0,0.0,14.0,0.0,0.0,369.0575927734375,12,Segers L.,1979
3716,50.0,0.0,0.0,0.0,0.0,40.9,0.0,0.0,0.0,9.1,0.0,0.0,1550.0533203125,0,Segers L.,1979
3717,50.0,0.0,0.0,0.0,0.0,40.9,0.0,0.0,0.0,9.1,0.0,0.0,1269.2267822265624,1,Segers L.,1979
3718,50.0,0.0,0.0,0.0,0.0,40.9,0.0,0.0,0.0,9.1,0.0,0.0,1074.5552734375,2,Segers L.,1979
3719,50.0,0.0,0.0,0.0,0.0,40.9,0.0,0.0,0.0,9.1,0.0,0.0,931.6649536132812,3,Segers L.,1979
3720,50.0,0.0,0.0,0.0,0.0,40.9,0.0,0.0,0.0,9.1,0.0,0.0,822.320166015625,4,Segers L.,1979
3721,50.0,0.0,0.0,0.0,0.0,40.9,0.0,0.0,0.0,9.1,0.0,0.0,735.94931640625,5,Segers L.,1979
3722,50.0,0.0,0.0,0.0,0.0,40.9,0.0,0.0,0.0,9.1,0.0,0.0,666.00009765625,6,Segers L.,1979
3723,50.0,0.0,0.0,0.0,0.0,40.9,0.0,0.0,0.0,9.1,0.0,0.0,608.19638671875,7,Segers L.,1979
3724,50.0,0.0,0.0,0.0,0.0,40.9,0.0,0.0,0.0,9.1,0.0,0.0,559.6266845703125,8,Segers L.,1979
3725,50.0,0.0,0.0,0.0,0.0,40.9,0.0,0.0,0.0,9.1,0.0,0.0,518.2424072265625,9,Segers L.,1979
3726,50.0,0.0,0.0,0.0,0.0,40.9,0.0,0.0,0.0,9.1,0.0,0.0,482.55878295898435,10,Segers L.,1979
3727,50.0,0.0,0.0,0.0,0.0,40.9,0.0,0.0,0.0,9.1,0.0,0.0,451.47382202148435,11,Segers L.,1979
3728,50.0,0.0,0.0,0.0,0.0,40.9,0.0,0.0,0.0,9.1,0.0,0.0,424.1526245117187,12,Segers L.,1979
3729,45.0,0.0,0.0,0.0,0.0,8.4,0.0,0.0,0.0,46.6,0.0,0.0,1559.0220703125,0,Segers L.,1979
3730,45.0,0.0,0.0,0.0,0.0,8.4,0.0,0.0,0.0,46.6,0.0,0.0,1335.431494140625,1,Segers L.,1979
3731,45.0,0.0,0.0,0.0,0.0,8.4,0.0,0.0,0.0,46.6,0.0,0.0,1167.934912109375,2,Segers L.,1979
3732,45.0,0.0,0.0,0.0,0.0,8.4,0.0,0.0,0.0,46.6,0.0,0.0,1037.77548828125,3,Segers L.,1979
3733,45.0,0.0,0.0,0.0,0.0,8.4,0.0,0.0,0.0,46.6,0.0,0.0,933.7217163085937,4,Segers L.,1979
3734,45.0,0.0,0.0,0.0,0.0,8.4,0.0,0.0,0.0,46.6,0.0,0.0,848.6348022460937,5,Segers L.,1979
3735,45.0,0.0,0.0,0.0,0.0,8.4,0.0,0.0,0.0,46.6,0.0,0.0,777.7621215820313,6,Segers L.,1979
3736,45.0,0.0,0.0,0.0,0.0,8.4,0.0,0.0,0.0,46.6,0.0,0.0,717.8166259765625,7,Segers L.,1979
3737,45.0,0.0,0.0,0.0,0.0,8.4,0.0,0.0,0.0,46.6,0.0,0.0,666.4520629882813,8,Segers L.,1979
3738,45.0,0.0,0.0,0.0,0.0,8.4,0.0,0.0,0.0,46.6,0.0,0.0,621.9490112304687,9,Segers L.,1979
3739,45.0,0.0,0.0,0.0,0.0,8.4,0.0,0.0,0.0,46.6,0.0,0.0,583.0181030273436,10,Segers L.,1979
3740,45.0,0.0,0.0,0.0,0.0,8.4,0.0,0.0,0.0,46.6,0.0,0.0,548.6753295898436,11,Segers L.,1979
3741,45.0,0.0,0.0,0.0,0.0,8.4,0.0,0.0,0.0,46.6,0.0,0.0,518.1542724609375,12,Segers L.,1979
3742,45.0,0.0,0.0,0.0,0.0,17.1,0.0,0.0,0.0,37.9,0.0,0.0,1559.5876220703126,0,Segers L.,1979
3743,45.0,0.0,0.0,0.0,0.0,17.1,0.0,0.0,0.0,37.9,0.0,0.0,1299.6088623046876,1,Segers L.,1979
3744,45.0,0.0,0.0,0.0,0.0,17.1,0.0,0.0,0.0,37.9,0.0,0.0,1113.926611328125,2,Segers L.,1979
3745,45.0,0.0,0.0,0.0,0.0,17.1,0.0,0.0,0.0,37.9,0.0,0.0,974.6755126953125,3,Segers L.,1979
3746,45.0,0.0,0.0,0.0,0.0,17.1,0.0,0.0,0.0,37.9,0.0,0.0,866.3747314453125,4,Segers L.,1979
3747,45.0,0.0,0.0,0.0,0.0,17.1,0.0,0.0,0.0,37.9,0.0,0.0,779.7377685546875,5,Segers L.,1979
3748,45.0,0.0,0.0,0.0,0.0,17.1,0.0,0.0,0.0,37.9,0.0,0.0,708.8550170898437,6,Segers L.,1979
3749,45.0,0.0,0.0,0.0,0.0,17.1,0.0,0.0,0.0,37.9,0.0,0.0,649.7883056640625,7,Segers L.,1979
3750,45.0,0.0,0.0,0.0,0.0,17.1,0.0,0.0,0.0,37.9,0.0,0.0,599.8094848632812,8,Segers L.,1979
3751,45.0,0.0,0.0,0.0,0.0,17.1,0.0,0.0,0.0,37.9,0.0,0.0,556.9717163085936,9,Segers L.,1979
3752,45.0,0.0,0.0,0.0,0.0,17.1,0.0,0.0,0.0,37.9,0.0,0.0,519.8459838867187,10,Segers L.,1979
3753,45.0,0.0,0.0,0.0,0.0,17.1,0.0,0.0,0.0,37.9,0.0,0.0,487.36145629882805,11,Segers L.,1979
3754,45.0,0.0,0.0,0.0,0.0,17.1,0.0,0.0,0.0,37.9,0.0,0.0,458.6992553710937,12,Segers L.,1979
3755,45.0,0.0,0.0,0.0,0.0,26.2,0.0,0.0,0.0,28.8,0.0,0.0,1496.5947021484376,0,Segers L.,1979
3756,45.0,0.0,0.0,0.0,0.0,26.2,0.0,0.0,0.0,28.8,0.0,0.0,1258.386572265625,1,Segers L.,1979
3757,45.0,0.0,0.0,0.0,0.0,26.2,0.0,0.0,0.0,28.8,0.0,0.0,1085.601171875,2,Segers L.,1979
3758,45.0,0.0,0.0,0.0,0.0,26.2,0.0,0.0,0.0,28.8,0.0,0.0,954.5408081054687,3,Segers L.,1979
3759,45.0,0.0,0.0,0.0,0.0,26.2,0.0,0.0,0.0,28.8,0.0,0.0,851.7204956054687,4,Segers L.,1979
3760,45.0,0.0,0.0,0.0,0.0,26.2,0.0,0.0,0.0,28.8,0.0,0.0,768.8995727539063,5,Segers L.,1979
3761,45.0,0.0,0.0,0.0,0.0,26.2,0.0,0.0,0.0,28.8,0.0,0.0,700.7607788085937,6,Segers L.,1979
3762,45.0,0.0,0.0,0.0,0.0,26.2,0.0,0.0,0.0,28.8,0.0,0.0,643.717138671875,7,Segers L.,1979
3763,45.0,0.0,0.0,0.0,0.0,26.2,0.0,0.0,0.0,28.8,0.0,0.0,595.263525390625,8,Segers L.,1979
3764,45.0,0.0,0.0,0.0,0.0,26.2,0.0,0.0,0.0,28.8,0.0,0.0,553.5951293945312,9,Segers L.,1979
3765,45.0,0.0,0.0,0.0,0.0,26.2,0.0,0.0,0.0,28.8,0.0,0.0,517.3796142578125,10,Segers L.,1979
3766,45.0,0.0,0.0,0.0,0.0,26.2,0.0,0.0,0.0,28.8,0.0,0.0,485.61292114257805,11,Segers L.,1979
3767,45.0,0.0,0.0,0.0,0.0,26.2,0.0,0.0,0.0,28.8,0.0,0.0,457.5222534179687,12,Segers L.,1979
3768,45.0,0.0,0.0,0.0,0.0,35.6,0.0,0.0,0.0,19.4,0.0,0.0,1452.1987060546876,0,Segers L.,1979
3769,45.0,0.0,0.0,0.0,0.0,35.6,0.0,0.0,0.0,19.4,0.0,0.0,1190.636328125,1,Segers L.,1979
3770,45.0,0.0,0.0,0.0,0.0,35.6,0.0,0.0,0.0,19.4,0.0,0.0,1008.9224609375,2,Segers L.,1979
3771,45.0,0.0,0.0,0.0,0.0,35.6,0.0,0.0,0.0,19.4,0.0,0.0,875.335791015625,3,Segers L.,1979
3772,45.0,0.0,0.0,0.0,0.0,35.6,0.0,0.0,0.0,19.4,0.0,0.0,772.9921630859375,4,Segers L.,1979
3773,45.0,0.0,0.0,0.0,0.0,35.6,0.0,0.0,0.0,19.4,0.0,0.0,692.0782836914063,5,Segers L.,1979
3774,45.0,0.0,0.0,0.0,0.0,35.6,0.0,0.0,0.0,19.4,0.0,0.0,626.5016845703125,6,Segers L.,1979
3775,45.0,0.0,0.0,0.0,0.0,35.6,0.0,0.0,0.0,19.4,0.0,0.0,572.27890625,7,Segers L.,1979
3776,45.0,0.0,0.0,0.0,0.0,35.6,0.0,0.0,0.0,19.4,0.0,0.0,526.6962036132812,8,Segers L.,1979
3777,45.0,0.0,0.0,0.0,0.0,35.6,0.0,0.0,0.0,19.4,0.0,0.0,487.8408264160156,9,Segers L.,1979
3778,45.0,0.0,0.0,0.0,0.0,35.6,0.0,0.0,0.0,19.4,0.0,0.0,454.3259338378906,10,Segers L.,1979
3779,45.0,0.0,0.0,0.0,0.0,35.6,0.0,0.0,0.0,19.4,0.0,0.0,425.12116088867185,11,Segers L.,1979
3780,45.0,0.0,0.0,0.0,0.0,35.6,0.0,0.0,0.0,19.4,0.0,0.0,399.44541015625,12,Segers L.,1979
3781,40.0,0.0,0.0,0.0,0.0,12.7,0.0,0.0,0.0,47.3,0.0,0.0,1497.1030029296876,0,Segers L.,1979
3782,40.0,0.0,0.0,0.0,0.0,12.7,0.0,0.0,0.0,47.3,0.0,0.0,1273.3764404296876,1,Segers L.,1979
