Repository: charlesll/gpvisc

# GPVisc
=========
GPVisc is a Python module containing a Gaussian Process - Artificial Neural Network of melt viscosity.

- **Documentation:** http://charlesll.github.io/gpvisc/html/index.html
- **Examples:** https://github.com/charlesll/gpvisc/tree/master/examples
- **Web app** https://gpvisc.streamlit.app/
- **Source code:** https://github.com/charlesll/gpvisc/tree/master/src/gpvisc
- **License:** https://github.com/charlesll/gpvisc/tree/master/LICENSE.txt
- **Contributing:** https://github.com/charlesll/gpvisc/blob/master/CONTRIBUTING.md
- **Bug reports:** https://github.com/charlesll/gpvisc/issues
- **Contact:** lelosq@ipgp.fr

See the documentation for more information.

File: examples/additional_data/FULL_SCIGLASS.csv (part 10 of 35)
,sio2,tio2,al2o3,feo,fe2o3,mno,na2o,k2o,mgo,cao,p2o5,h2o,T,viscosity,Author,Year
3783,40.0,0.0,0.0,0.0,0.0,12.7,0.0,0.0,0.0,47.3,0.0,0.0,1107.8278564453126,2,Segers L.,1979
3784,40.0,0.0,0.0,0.0,0.0,12.7,0.0,0.0,0.0,47.3,0.0,0.0,980.3763793945312,3,Segers L.,1979
3785,40.0,0.0,0.0,0.0,0.0,12.7,0.0,0.0,0.0,47.3,0.0,0.0,879.228125,4,Segers L.,1979
3786,40.0,0.0,0.0,0.0,0.0,12.7,0.0,0.0,0.0,47.3,0.0,0.0,797.002294921875,5,Segers L.,1979
3787,40.0,0.0,0.0,0.0,0.0,12.7,0.0,0.0,0.0,47.3,0.0,0.0,728.842626953125,6,Segers L.,1979
3788,40.0,0.0,0.0,0.0,0.0,12.7,0.0,0.0,0.0,47.3,0.0,0.0,671.4244750976562,7,Segers L.,1979
3789,40.0,0.0,0.0,0.0,0.0,12.7,0.0,0.0,0.0,47.3,0.0,0.0,622.3942016601562,8,Segers L.,1979
3790,40.0,0.0,0.0,0.0,0.0,12.7,0.0,0.0,0.0,47.3,0.0,0.0,580.0384887695312,9,Segers L.,1979
3791,40.0,0.0,0.0,0.0,0.0,12.7,0.0,0.0,0.0,47.3,0.0,0.0,543.0818237304687,10,Segers L.,1979
3792,40.0,0.0,0.0,0.0,0.0,12.7,0.0,0.0,0.0,47.3,0.0,0.0,510.5531982421875,11,Segers L.,1979
3793,40.0,0.0,0.0,0.0,0.0,12.7,0.0,0.0,0.0,47.3,0.0,0.0,481.70227661132805,12,Segers L.,1979
3794,40.0,0.0,0.0,0.0,0.0,21.6,0.0,0.0,0.0,38.4,0.0,0.0,1456.8896240234376,0,Segers L.,1979
3795,40.0,0.0,0.0,0.0,0.0,21.6,0.0,0.0,0.0,38.4,0.0,0.0,1175.3969482421876,1,Segers L.,1979
3796,40.0,0.0,0.0,0.0,0.0,21.6,0.0,0.0,0.0,38.4,0.0,0.0,985.0746215820312,2,Segers L.,1979
3797,40.0,0.0,0.0,0.0,0.0,21.6,0.0,0.0,0.0,38.4,0.0,0.0,847.80380859375,3,Segers L.,1979
3798,40.0,0.0,0.0,0.0,0.0,21.6,0.0,0.0,0.0,38.4,0.0,0.0,744.1158203125,4,Segers L.,1979
3799,40.0,0.0,0.0,0.0,0.0,21.6,0.0,0.0,0.0,38.4,0.0,0.0,663.0300659179688,5,Segers L.,1979
3800,40.0,0.0,0.0,0.0,0.0,21.6,0.0,0.0,0.0,38.4,0.0,0.0,597.882421875,6,Segers L.,1979
3801,40.0,0.0,0.0,0.0,0.0,21.6,0.0,0.0,0.0,38.4,0.0,0.0,544.3943237304687,7,Segers L.,1979
3802,40.0,0.0,0.0,0.0,0.0,21.6,0.0,0.0,0.0,38.4,0.0,0.0,499.6926635742187,8,Segers L.,1979
3803,40.0,0.0,0.0,0.0,0.0,21.6,0.0,0.0,0.0,38.4,0.0,0.0,461.7768310546875,9,Segers L.,1979
3804,40.0,0.0,0.0,0.0,0.0,21.6,0.0,0.0,0.0,38.4,0.0,0.0,429.2106689453125,10,Segers L.,1979
3805,40.0,0.0,0.0,0.0,0.0,21.6,0.0,0.0,0.0,38.4,0.0,0.0,400.93659057617185,11,Segers L.,1979
3806,40.0,0.0,0.0,0.0,0.0,21.6,0.0,0.0,0.0,38.4,0.0,0.0,376.15851440429685,12,Segers L.,1979
3807,40.0,0.0,0.0,0.0,0.0,26.0,0.0,0.0,0.0,34.0,0.0,0.0,1435.44931640625,0,Segers L.,1979
3808,40.0,0.0,0.0,0.0,0.0,26.0,0.0,0.0,0.0,34.0,0.0,0.0,1197.5365966796876,1,Segers L.,1979
3809,40.0,0.0,0.0,0.0,0.0,26.0,0.0,0.0,0.0,34.0,0.0,0.0,1027.281103515625,2,Segers L.,1979
3810,40.0,0.0,0.0,0.0,0.0,26.0,0.0,0.0,0.0,34.0,0.0,0.0,899.4155639648437,3,Segers L.,1979
3811,40.0,0.0,0.0,0.0,0.0,26.0,0.0,0.0,0.0,34.0,0.0,0.0,799.860693359375,4,Segers L.,1979
3812,40.0,0.0,0.0,0.0,0.0,26.0,0.0,0.0,0.0,34.0,0.0,0.0,720.1515258789063,5,Segers L.,1979
3813,40.0,0.0,0.0,0.0,0.0,26.0,0.0,0.0,0.0,34.0,0.0,0.0,654.8920654296875,6,Segers L.,1979
3814,40.0,0.0,0.0,0.0,0.0,26.0,0.0,0.0,0.0,34.0,0.0,0.0,600.4794677734375,7,Segers L.,1979
3815,40.0,0.0,0.0,0.0,0.0,26.0,0.0,0.0,0.0,34.0,0.0,0.0,554.416845703125,8,Segers L.,1979
3816,40.0,0.0,0.0,0.0,0.0,26.0,0.0,0.0,0.0,34.0,0.0,0.0,514.9192260742187,9,Segers L.,1979
3817,40.0,0.0,0.0,0.0,0.0,26.0,0.0,0.0,0.0,34.0,0.0,0.0,480.67609252929685,10,Segers L.,1979
3818,40.0,0.0,0.0,0.0,0.0,26.0,0.0,0.0,0.0,34.0,0.0,0.0,450.7048400878906,11,Segers L.,1979
3819,40.0,0.0,0.0,0.0,0.0,26.0,0.0,0.0,0.0,34.0,0.0,0.0,424.25287475585935,12,Segers L.,1979
3820,40.0,0.0,0.0,0.0,0.0,30.0,0.0,0.0,0.0,30.0,0.0,0.0,1387.834814453125,0,Segers L.,1979
3821,40.0,0.0,0.0,0.0,0.0,30.0,0.0,0.0,0.0,30.0,0.0,0.0,1158.3649658203126,1,Segers L.,1979
3822,40.0,0.0,0.0,0.0,0.0,30.0,0.0,0.0,0.0,30.0,0.0,0.0,994.017431640625,2,Segers L.,1979
3823,40.0,0.0,0.0,0.0,0.0,30.0,0.0,0.0,0.0,30.0,0.0,0.0,870.5148681640625,3,Segers L.,1979
3824,40.0,0.0,0.0,0.0,0.0,30.0,0.0,0.0,0.0,30.0,0.0,0.0,774.3136352539063,4,Segers L.,1979
3825,40.0,0.0,0.0,0.0,0.0,30.0,0.0,0.0,0.0,30.0,0.0,0.0,697.2619995117188,5,Segers L.,1979
3826,40.0,0.0,0.0,0.0,0.0,30.0,0.0,0.0,0.0,30.0,0.0,0.0,634.1601928710937,6,Segers L.,1979
3827,40.0,0.0,0.0,0.0,0.0,30.0,0.0,0.0,0.0,30.0,0.0,0.0,581.533544921875,7,Segers L.,1979
3828,40.0,0.0,0.0,0.0,0.0,30.0,0.0,0.0,0.0,30.0,0.0,0.0,536.973974609375,8,Segers L.,1979
3829,40.0,0.0,0.0,0.0,0.0,30.0,0.0,0.0,0.0,30.0,0.0,0.0,498.75861206054685,9,Segers L.,1979
3830,40.0,0.0,0.0,0.0,0.0,30.0,0.0,0.0,0.0,30.0,0.0,0.0,465.6225952148437,10,Segers L.,1979
3831,40.0,0.0,0.0,0.0,0.0,30.0,0.0,0.0,0.0,30.0,0.0,0.0,436.6165832519531,11,Segers L.,1979
3832,40.0,0.0,0.0,0.0,0.0,30.0,0.0,0.0,0.0,30.0,0.0,0.0,411.0133422851562,12,Segers L.,1979
3833,40.0,0.0,0.0,0.0,0.0,35.5,0.0,0.0,0.0,24.5,0.0,0.0,1403.17197265625,0,Segers L.,1979
3834,40.0,0.0,0.0,0.0,0.0,35.5,0.0,0.0,0.0,24.5,0.0,0.0,1176.1449951171876,1,Segers L.,1979
3835,40.0,0.0,0.0,0.0,0.0,35.5,0.0,0.0,0.0,24.5,0.0,0.0,1012.3562377929687,2,Segers L.,1979
3836,40.0,0.0,0.0,0.0,0.0,35.5,0.0,0.0,0.0,24.5,0.0,0.0,888.61435546875,3,Segers L.,1979
3837,40.0,0.0,0.0,0.0,0.0,35.5,0.0,0.0,0.0,24.5,0.0,0.0,791.83115234375,4,Segers L.,1979
3838,40.0,0.0,0.0,0.0,0.0,35.5,0.0,0.0,0.0,24.5,0.0,0.0,714.0630249023437,5,Segers L.,1979
3839,40.0,0.0,0.0,0.0,0.0,35.5,0.0,0.0,0.0,24.5,0.0,0.0,650.20615234375,6,Segers L.,1979
3840,40.0,0.0,0.0,0.0,0.0,35.5,0.0,0.0,0.0,24.5,0.0,0.0,596.8353637695312,7,Segers L.,1979
3841,40.0,0.0,0.0,0.0,0.0,35.5,0.0,0.0,0.0,24.5,0.0,0.0,551.5632690429687,8,Segers L.,1979
3842,40.0,0.0,0.0,0.0,0.0,35.5,0.0,0.0,0.0,24.5,0.0,0.0,512.6765502929687,9,Segers L.,1979
3843,40.0,0.0,0.0,0.0,0.0,35.5,0.0,0.0,0.0,24.5,0.0,0.0,478.9132446289062,10,Segers L.,1979
3844,40.0,0.0,0.0,0.0,0.0,35.5,0.0,0.0,0.0,24.5,0.0,0.0,449.3231567382812,11,Segers L.,1979
3845,40.0,0.0,0.0,0.0,0.0,35.5,0.0,0.0,0.0,24.5,0.0,0.0,423.178076171875,12,Segers L.,1979
3846,40.0,0.0,0.0,0.0,0.0,45.5,0.0,0.0,0.0,14.5,0.0,0.0,1372.0527099609376,0,Segers L.,1979
3847,40.0,0.0,0.0,0.0,0.0,45.5,0.0,0.0,0.0,14.5,0.0,0.0,1139.422705078125,1,Segers L.,1979
3848,40.0,0.0,0.0,0.0,0.0,45.5,0.0,0.0,0.0,14.5,0.0,0.0,974.247412109375,2,Segers L.,1979
3849,40.0,0.0,0.0,0.0,0.0,45.5,0.0,0.0,0.0,14.5,0.0,0.0,850.9025024414062,3,Segers L.,1979
3850,40.0,0.0,0.0,0.0,0.0,45.5,0.0,0.0,0.0,14.5,0.0,0.0,755.284033203125,4,Segers L.,1979
3851,40.0,0.0,0.0,0.0,0.0,45.5,0.0,0.0,0.0,14.5,0.0,0.0,678.987646484375,5,Segers L.,1979
3852,40.0,0.0,0.0,0.0,0.0,45.5,0.0,0.0,0.0,14.5,0.0,0.0,616.6937622070312,6,Segers L.,1979
3853,40.0,0.0,0.0,0.0,0.0,45.5,0.0,0.0,0.0,14.5,0.0,0.0,564.8717407226562,7,Segers L.,1979
3854,40.0,0.0,0.0,0.0,0.0,45.5,0.0,0.0,0.0,14.5,0.0,0.0,521.085791015625,8,Segers L.,1979
3855,40.0,0.0,0.0,0.0,0.0,45.5,0.0,0.0,0.0,14.5,0.0,0.0,483.60150756835935,9,Segers L.,1979
3856,40.0,0.0,0.0,0.0,0.0,45.5,0.0,0.0,0.0,14.5,0.0,0.0,451.14923706054685,10,Segers L.,1979
3857,40.0,0.0,0.0,0.0,0.0,45.5,0.0,0.0,0.0,14.5,0.0,0.0,422.7797607421875,11,Segers L.,1979
3858,40.0,0.0,0.0,0.0,0.0,45.5,0.0,0.0,0.0,14.5,0.0,0.0,397.76813354492185,12,Segers L.,1979
3859,40.0,0.0,0.0,0.0,0.0,60.0,0.0,0.0,0.0,0.0,0.0,0.0,1312.3339599609376,0,Segers L.,1979
3860,40.0,0.0,0.0,0.0,0.0,60.0,0.0,0.0,0.0,0.0,0.0,0.0,1055.01962890625,1,Segers L.,1979
3861,40.0,0.0,0.0,0.0,0.0,60.0,0.0,0.0,0.0,0.0,0.0,0.0,882.077001953125,2,Segers L.,1979
3862,40.0,0.0,0.0,0.0,0.0,60.0,0.0,0.0,0.0,0.0,0.0,0.0,757.853857421875,3,Segers L.,1979
3863,40.0,0.0,0.0,0.0,0.0,60.0,0.0,0.0,0.0,0.0,0.0,0.0,664.3050903320313,4,Segers L.,1979
3864,40.0,0.0,0.0,0.0,0.0,60.0,0.0,0.0,0.0,0.0,0.0,0.0,591.3170532226562,5,Segers L.,1979
3865,40.0,0.0,0.0,0.0,0.0,60.0,0.0,0.0,0.0,0.0,0.0,0.0,532.7831787109375,6,Segers L.,1979
3866,40.0,0.0,0.0,0.0,0.0,60.0,0.0,0.0,0.0,0.0,0.0,0.0,484.79599609375,7,Segers L.,1979
3867,40.0,0.0,0.0,0.0,0.0,60.0,0.0,0.0,0.0,0.0,0.0,0.0,444.7412170410156,8,Segers L.,1979
3868,40.0,0.0,0.0,0.0,0.0,60.0,0.0,0.0,0.0,0.0,0.0,0.0,410.8016418457031,9,Segers L.,1979
3869,40.0,0.0,0.0,0.0,0.0,60.0,0.0,0.0,0.0,0.0,0.0,0.0,381.6765502929687,10,Segers L.,1979
3870,40.0,0.0,0.0,0.0,0.0,60.0,0.0,0.0,0.0,0.0,0.0,0.0,356.409033203125,11,Segers L.,1979
3871,40.0,0.0,0.0,0.0,0.0,60.0,0.0,0.0,0.0,0.0,0.0,0.0,334.28058471679685,12,Segers L.,1979
3872,35.0,0.0,0.0,0.0,0.0,30.6,0.0,0.0,0.0,34.4,0.0,0.0,1244.929296875,0,Segers L.,1979
3873,35.0,0.0,0.0,0.0,0.0,30.6,0.0,0.0,0.0,34.4,0.0,0.0,968.933447265625,1,Segers L.,1979
3874,35.0,0.0,0.0,0.0,0.0,30.6,0.0,0.0,0.0,34.4,0.0,0.0,793.1153930664062,2,Segers L.,1979
3875,35.0,0.0,0.0,0.0,0.0,30.6,0.0,0.0,0.0,34.4,0.0,0.0,671.3102172851562,3,Segers L.,1979
3876,35.0,0.0,0.0,0.0,0.0,30.6,0.0,0.0,0.0,34.4,0.0,0.0,581.9433349609375,4,Segers L.,1979
3877,35.0,0.0,0.0,0.0,0.0,30.6,0.0,0.0,0.0,34.4,0.0,0.0,513.5785278320312,5,Segers L.,1979
3878,35.0,0.0,0.0,0.0,0.0,30.6,0.0,0.0,0.0,34.4,0.0,0.0,459.5909790039062,6,Segers L.,1979
3879,35.0,0.0,0.0,0.0,0.0,30.6,0.0,0.0,0.0,34.4,0.0,0.0,415.8768676757812,7,Segers L.,1979
3880,35.0,0.0,0.0,0.0,0.0,30.6,0.0,0.0,0.0,34.4,0.0,0.0,379.7586730957031,8,Segers L.,1979
3881,35.0,0.0,0.0,0.0,0.0,30.6,0.0,0.0,0.0,34.4,0.0,0.0,349.4145568847656,9,Segers L.,1979
3882,35.0,0.0,0.0,0.0,0.0,30.6,0.0,0.0,0.0,34.4,0.0,0.0,323.5624755859375,10,Segers L.,1979
3883,35.0,0.0,0.0,0.0,0.0,30.6,0.0,0.0,0.0,34.4,0.0,0.0,301.27374877929685,11,Segers L.,1979
3884,35.0,0.0,0.0,0.0,0.0,30.6,0.0,0.0,0.0,34.4,0.0,0.0,281.8591674804687,12,Segers L.,1979
3885,35.0,0.0,0.0,0.0,0.0,45.4,0.0,0.0,0.0,19.6,0.0,0.0,1272.8283447265624,0,Segers L.,1979
3886,35.0,0.0,0.0,0.0,0.0,45.4,0.0,0.0,0.0,19.6,0.0,0.0,1036.361669921875,1,Segers L.,1979
3887,35.0,0.0,0.0,0.0,0.0,45.4,0.0,0.0,0.0,19.6,0.0,0.0,873.9983276367187,2,Segers L.,1979
3888,35.0,0.0,0.0,0.0,0.0,45.4,0.0,0.0,0.0,19.6,0.0,0.0,755.6239379882813,3,Segers L.,1979
3889,35.0,0.0,0.0,0.0,0.0,45.4,0.0,0.0,0.0,19.6,0.0,0.0,665.493994140625,4,Segers L.,1979
3890,35.0,0.0,0.0,0.0,0.0,45.4,0.0,0.0,0.0,19.6,0.0,0.0,594.577490234375,5,Segers L.,1979
3891,35.0,0.0,0.0,0.0,0.0,45.4,0.0,0.0,0.0,19.6,0.0,0.0,537.32236328125,6,Segers L.,1979
3892,35.0,0.0,0.0,0.0,0.0,45.4,0.0,0.0,0.0,19.6,0.0,0.0,490.127783203125,7,Segers L.,1979
3893,35.0,0.0,0.0,0.0,0.0,45.4,0.0,0.0,0.0,19.6,0.0,0.0,450.55597534179685,8,Segers L.,1979
3894,35.0,0.0,0.0,0.0,0.0,45.4,0.0,0.0,0.0,19.6,0.0,0.0,416.8985961914062,9,Segers L.,1979
3895,35.0,0.0,0.0,0.0,0.0,45.4,0.0,0.0,0.0,19.6,0.0,0.0,387.9216674804687,10,Segers L.,1979
3896,35.0,0.0,0.0,0.0,0.0,45.4,0.0,0.0,0.0,19.6,0.0,0.0,362.71234741210935,11,Segers L.,1979
3897,35.0,0.0,0.0,0.0,0.0,45.4,0.0,0.0,0.0,19.6,0.0,0.0,340.5806030273437,12,Segers L.,1979
3898,35.0,0.0,0.0,0.0,0.0,55.6,0.0,0.0,0.0,9.4,0.0,0.0,1279.63779296875,0,Segers L.,1979
3899,35.0,0.0,0.0,0.0,0.0,55.6,0.0,0.0,0.0,9.4,0.0,0.0,1061.798681640625,1,Segers L.,1979
3900,35.0,0.0,0.0,0.0,0.0,55.6,0.0,0.0,0.0,9.4,0.0,0.0,907.3446411132812,2,Segers L.,1979
3901,35.0,0.0,0.0,0.0,0.0,55.6,0.0,0.0,0.0,9.4,0.0,0.0,792.12412109375,3,Segers L.,1979
3902,35.0,0.0,0.0,0.0,0.0,55.6,0.0,0.0,0.0,9.4,0.0,0.0,702.873388671875,4,Segers L.,1979
3903,35.0,0.0,0.0,0.0,0.0,55.6,0.0,0.0,0.0,9.4,0.0,0.0,631.7010864257812,5,Segers L.,1979
3904,35.0,0.0,0.0,0.0,0.0,55.6,0.0,0.0,0.0,9.4,0.0,0.0,573.6196655273436,6,Segers L.,1979
3905,35.0,0.0,0.0,0.0,0.0,55.6,0.0,0.0,0.0,9.4,0.0,0.0,525.3215698242187,7,Segers L.,1979
3906,35.0,0.0,0.0,0.0,0.0,55.6,0.0,0.0,0.0,9.4,0.0,0.0,484.52698364257805,8,Segers L.,1979
3907,35.0,0.0,0.0,0.0,0.0,55.6,0.0,0.0,0.0,9.4,0.0,0.0,449.6132873535156,9,Segers L.,1979
3908,35.0,0.0,0.0,0.0,0.0,55.6,0.0,0.0,0.0,9.4,0.0,0.0,419.3943237304687,10,Segers L.,1979
3909,35.0,0.0,0.0,0.0,0.0,55.6,0.0,0.0,0.0,9.4,0.0,0.0,392.9828247070312,11,Segers L.,1979
3910,35.0,0.0,0.0,0.0,0.0,55.6,0.0,0.0,0.0,9.4,0.0,0.0,369.70184936523435,12,Segers L.,1979
3911,80.0,0.0,0.0,0.0,0.0,0.0,0.0,20.0,0.0,0.0,0.0,0.0,1488.094580078125,2,Saringyulyan R.,1970
3912,80.0,0.0,0.0,0.0,0.0,0.0,0.0,20.0,0.0,0.0,0.0,0.0,1288.9896606445313,3,Saringyulyan R.,1970
3913,80.0,0.0,0.0,0.0,0.0,0.0,0.0,20.0,0.0,0.0,0.0,0.0,1156.2278198242188,4,Saringyulyan R.,1970
3914,80.0,0.0,0.0,0.0,0.0,0.0,0.0,20.0,0.0,0.0,0.0,0.0,1061.3855346679688,5,Saringyulyan R.,1970
3915,80.0,0.0,0.0,0.0,0.0,0.0,0.0,20.0,0.0,0.0,0.0,0.0,990.2471069335937,6,Saringyulyan R.,1970
3916,80.0,0.0,0.0,0.0,0.0,0.0,0.0,20.0,0.0,0.0,0.0,0.0,934.91318359375,7,Saringyulyan R.,1970
3917,80.0,0.0,0.0,0.0,0.0,0.0,0.0,20.0,0.0,0.0,0.0,0.0,890.6435302734375,8,Saringyulyan R.,1970
3918,70.0,0.0,0.0,0.0,0.0,0.0,0.0,30.0,0.0,0.0,0.0,0.0,1421.525732421875,2,Saringyulyan R.,1970
3919,70.0,0.0,0.0,0.0,0.0,0.0,0.0,30.0,0.0,0.0,0.0,0.0,1237.4354614257813,3,Saringyulyan R.,1970
3920,70.0,0.0,0.0,0.0,0.0,0.0,0.0,30.0,0.0,0.0,0.0,0.0,1112.5563110351563,4,Saringyulyan R.,1970
3921,70.0,0.0,0.0,0.0,0.0,0.0,0.0,30.0,0.0,0.0,0.0,0.0,1022.2787231445312,5,Saringyulyan R.,1970
3922,70.0,0.0,0.0,0.0,0.0,0.0,0.0,30.0,0.0,0.0,0.0,0.0,953.9715942382812,6,Saringyulyan R.,1970
3923,70.0,0.0,0.0,0.0,0.0,0.0,0.0,30.0,0.0,0.0,0.0,0.0,900.4846557617187,7,Saringyulyan R.,1970
3924,70.0,10.0,0.0,0.0,0.0,0.0,20.0,0.0,0.0,0.0,0.0,0.0,887.0126098632812,9,Mazurin O.V.,1956
3925,70.0,10.0,0.0,0.0,0.0,0.0,20.0,0.0,0.0,0.0,0.0,0.0,856.9012817382812,10,Mazurin O.V.,1956
3926,70.0,10.0,0.0,0.0,0.0,0.0,20.0,0.0,0.0,0.0,0.0,0.0,830.4091552734375,11,Mazurin O.V.,1956
3927,70.0,10.0,0.0,0.0,0.0,0.0,20.0,0.0,0.0,0.0,0.0,0.0,806.9206909179687,12,Mazurin O.V.,1956
3928,71.75,0.0,0.0,0.0,0.0,0.85,16.27,0.0,0.0,11.13,0.0,0.0,1692.150244140625,1,Kitaigorodsky I,1934
3929,71.75,0.0,0.0,0.0,0.0,0.85,16.27,0.0,0.0,11.13,0.0,0.0,1429.1501220703126,2,Kitaigorodsky I,1934
3930,71.75,0.0,0.0,0.0,0.0,0.85,16.27,0.0,0.0,11.13,0.0,0.0,1268.8913330078124,3,Kitaigorodsky I,1934
3931,70.56,0.0,0.0,0.0,0.0,2.55,15.94,0.0,0.0,10.95,0.0,0.0,1661.15,1,Kitaigorodsky I,1934
3932,70.56,0.0,0.0,0.0,0.0,2.55,15.94,0.0,0.0,10.95,0.0,0.0,1417.1501220703126,2,Kitaigorodsky I,1934
3933,70.56,0.0,0.0,0.0,0.0,2.55,15.94,0.0,0.0,10.95,0.0,0.0,1256.5094360351563,3,Kitaigorodsky I,1934
3934,68.58,0.0,0.0,0.0,0.0,5.12,15.62,0.0,0.0,10.68,0.0,0.0,1639.1501220703126,1,Kitaigorodsky I,1934
3935,68.58,0.0,0.0,0.0,0.0,5.12,15.62,0.0,0.0,10.68,0.0,0.0,1396.1501220703126,2,Kitaigorodsky I,1934
3936,68.58,0.0,0.0,0.0,0.0,5.12,15.62,0.0,0.0,10.68,0.0,0.0,1238.1130737304688,3,Kitaigorodsky I,1934
3937,66.78,0.0,0.0,0.0,0.0,7.71,15.1,0.0,0.0,10.41,0.0,0.0,1620.1501220703126,1,Kitaigorodsky I,1934
3938,66.78,0.0,0.0,0.0,0.0,7.71,15.1,0.0,0.0,10.41,0.0,0.0,1385.1501220703126,2,Kitaigorodsky I,1934
3939,66.78,0.0,0.0,0.0,0.0,7.71,15.1,0.0,0.0,10.41,0.0,0.0,1226.5611328125,3,Kitaigorodsky I,1934
3940,63.02,0.0,0.0,0.0,0.0,12.98,14.26,0.0,0.0,9.74,0.0,0.0,1565.15,1,Kitaigorodsky I,1934
3941,63.02,0.0,0.0,0.0,0.0,12.98,14.26,0.0,0.0,9.74,0.0,0.0,1342.1498779296876,2,Kitaigorodsky I,1934
3942,63.02,0.0,0.0,0.0,0.0,12.98,14.26,0.0,0.0,9.74,0.0,0.0,1207.9980224609376,3,Kitaigorodsky I,1934
3943,59.72,0.0,0.0,0.0,0.0,17.44,13.57,0.0,0.0,9.27,0.0,0.0,1540.1501220703126,1,Kitaigorodsky I,1934
3944,59.72,0.0,0.0,0.0,0.0,17.44,13.57,0.0,0.0,9.27,0.0,0.0,1313.15,2,Kitaigorodsky I,1934
3945,74.66,0.0,0.17,0.0,0.053,0.0,21.01,0.0,0.0,4.11,0.0,0.0,1564.709814453125,1,Davidson J.H.,1919
3946,74.66,0.0,0.17,0.0,0.053,0.0,21.01,0.0,0.0,4.11,0.0,0.0,1368.048193359375,2,Davidson J.H.,1919
3947,74.66,0.0,0.17,0.0,0.053,0.0,21.01,0.0,0.0,4.11,0.0,0.0,1230.497412109375,3,Davidson J.H.,1919
3948,74.66,0.0,0.17,0.0,0.053,0.0,21.01,0.0,0.0,4.11,0.0,0.0,1128.8888916015626,4,Davidson J.H.,1919
3949,74.66,0.0,0.17,0.0,0.053,0.0,21.01,0.0,0.0,4.11,0.0,0.0,1050.7628540039063,5,Davidson J.H.,1919
3950,74.66,0.0,0.17,0.0,0.053,0.0,21.01,0.0,0.0,4.11,0.0,0.0,988.822119140625,6,Davidson J.H.,1919
3951,74.66,0.0,0.17,0.0,0.053,0.0,21.01,0.0,0.0,4.11,0.0,0.0,938.5090698242187,7,Davidson J.H.,1919
3952,74.66,0.0,0.17,0.0,0.053,0.0,21.01,0.0,0.0,4.11,0.0,0.0,896.8304809570312,8,Davidson J.H.,1919
3953,74.66,0.0,0.17,0.0,0.053,0.0,21.01,0.0,0.0,4.11,0.0,0.0,861.7392944335937,9,Davidson J.H.,1919
3954,74.66,0.0,0.17,0.0,0.053,0.0,21.01,0.0,0.0,4.11,0.0,0.0,831.78818359375,10,Davidson J.H.,1919
3955,74.66,0.0,0.17,0.0,0.053,0.0,21.01,0.0,0.0,4.11,0.0,0.0,805.92490234375,11,Davidson J.H.,1919
3956,73.5,0.0,0.34,0.0,0.23,0.0,18.87,0.0,0.31,6.74,0.0,0.0,1619.0746826171876,1,Davidson J.H.,1919
3957,73.5,0.0,0.34,0.0,0.23,0.0,18.87,0.0,0.31,6.74,0.0,0.0,1410.816259765625,2,Davidson J.H.,1919
3958,73.5,0.0,0.34,0.0,0.23,0.0,18.87,0.0,0.31,6.74,0.0,0.0,1265.9885620117188,3,Davidson J.H.,1919
3959,73.5,0.0,0.34,0.0,0.23,0.0,18.87,0.0,0.31,6.74,0.0,0.0,1159.4421142578126,4,Davidson J.H.,1919
3960,73.5,0.0,0.34,0.0,0.23,0.0,18.87,0.0,0.31,6.74,0.0,0.0,1077.7707885742188,5,Davidson J.H.,1919
3961,73.5,0.0,0.34,0.0,0.23,0.0,18.87,0.0,0.31,6.74,0.0,0.0,1013.17392578125,6,Davidson J.H.,1919
3962,73.5,0.0,0.34,0.0,0.23,0.0,18.87,0.0,0.31,6.74,0.0,0.0,960.80380859375,7,Davidson J.H.,1919
3963,73.5,0.0,0.34,0.0,0.23,0.0,18.87,0.0,0.31,6.74,0.0,0.0,917.4891723632812,8,Davidson J.H.,1919
3964,73.5,0.0,0.34,0.0,0.23,0.0,18.87,0.0,0.31,6.74,0.0,0.0,881.068212890625,9,Davidson J.H.,1919
3965,73.5,0.0,0.34,0.0,0.23,0.0,18.87,0.0,0.31,6.74,0.0,0.0,850.0165161132812,10,Davidson J.H.,1919
3966,73.5,0.0,0.34,0.0,0.23,0.0,18.87,0.0,0.31,6.74,0.0,0.0,823.2281860351562,11,Davidson J.H.,1919
3967,73.5,0.0,0.34,0.0,0.23,0.0,18.87,0.0,0.31,6.74,0.0,0.0,799.881689453125,12,Davidson J.H.,1919
3968,75.1,0.0,0.18,0.0,0.034,0.0,15.53,0.0,0.39,8.76,0.0,0.0,1632.2216552734376,1,Davidson J.H.,1919
3969,75.1,0.0,0.18,0.0,0.034,0.0,15.53,0.0,0.39,8.76,0.0,0.0,1430.044287109375,2,Davidson J.H.,1919
3970,75.1,0.0,0.18,0.0,0.034,0.0,15.53,0.0,0.39,8.76,0.0,0.0,1287.4321655273438,3,Davidson J.H.,1919
3971,75.1,0.0,0.18,0.0,0.034,0.0,15.53,0.0,0.39,8.76,0.0,0.0,1181.4415649414063,4,Davidson J.H.,1919
3972,75.1,0.0,0.18,0.0,0.034,0.0,15.53,0.0,0.39,8.76,0.0,0.0,1099.5714477539063,5,Davidson J.H.,1919
3973,75.1,0.0,0.18,0.0,0.034,0.0,15.53,0.0,0.39,8.76,0.0,0.0,1034.4291748046876,6,Davidson J.H.,1919
3974,75.1,0.0,0.18,0.0,0.034,0.0,15.53,0.0,0.39,8.76,0.0,0.0,981.3633178710937,7,Davidson J.H.,1919
3975,75.1,0.0,0.18,0.0,0.034,0.0,15.53,0.0,0.39,8.76,0.0,0.0,937.3004516601562,8,Davidson J.H.,1919
3976,75.1,0.0,0.18,0.0,0.034,0.0,15.53,0.0,0.39,8.76,0.0,0.0,900.1285766601562,9,Davidson J.H.,1919
3977,75.1,0.0,0.18,0.0,0.034,0.0,15.53,0.0,0.39,8.76,0.0,0.0,868.3485473632812,10,Davidson J.H.,1919
3978,75.1,0.0,0.18,0.0,0.034,0.0,15.53,0.0,0.39,8.76,0.0,0.0,840.8664306640625,11,Davidson J.H.,1919
3979,75.1,0.0,0.18,0.0,0.034,0.0,15.53,0.0,0.39,8.76,0.0,0.0,816.865576171875,12,Davidson J.H.,1919
3980,74.38,0.0,0.26,0.0,0.079,0.0,13.75,0.0,0.45,11.09,0.0,0.0,1674.471044921875,1,Davidson J.H.,1919
3981,74.38,0.0,0.26,0.0,0.079,0.0,13.75,0.0,0.45,11.09,0.0,0.0,1471.7497314453126,2,Davidson J.H.,1919
3982,74.38,0.0,0.26,0.0,0.079,0.0,13.75,0.0,0.45,11.09,0.0,0.0,1327.47080078125,3,Davidson J.H.,1919
3983,74.38,0.0,0.26,0.0,0.079,0.0,13.75,0.0,0.45,11.09,0.0,0.0,1219.5458740234376,4,Davidson J.H.,1919
3984,74.38,0.0,0.26,0.0,0.079,0.0,13.75,0.0,0.45,11.09,0.0,0.0,1135.7720092773438,5,Davidson J.H.,1919
3985,74.38,0.0,0.26,0.0,0.079,0.0,13.75,0.0,0.45,11.09,0.0,0.0,1068.8583740234376,6,Davidson J.H.,1919
3986,74.38,0.0,0.26,0.0,0.079,0.0,13.75,0.0,0.45,11.09,0.0,0.0,1014.1804565429687,7,Davidson J.H.,1919
3987,74.38,0.0,0.26,0.0,0.079,0.0,13.75,0.0,0.45,11.09,0.0,0.0,968.66318359375,8,Davidson J.H.,1919
3988,74.38,0.0,0.26,0.0,0.079,0.0,13.75,0.0,0.45,11.09,0.0,0.0,930.182470703125,9,Davidson J.H.,1919
3989,74.38,0.0,0.26,0.0,0.079,0.0,13.75,0.0,0.45,11.09,0.0,0.0,897.2236694335937,10,Davidson J.H.,1919
3990,74.38,0.0,0.26,0.0,0.079,0.0,13.75,0.0,0.45,11.09,0.0,0.0,868.6777709960937,11,Davidson J.H.,1919
3991,74.38,0.0,0.26,0.0,0.079,0.0,13.75,0.0,0.45,11.09,0.0,0.0,843.7140869140625,12,Davidson J.H.,1919
3992,74.32,0.0,0.22,0.0,0.063,0.0,12.52,0.0,0.46,12.41,0.0,0.0,1499.941748046875,2,Davidson J.H.,1919
3993,74.32,0.0,0.22,0.0,0.063,0.0,12.52,0.0,0.46,12.41,0.0,0.0,1355.378759765625,3,Davidson J.H.,1919
3994,74.32,0.0,0.22,0.0,0.063,0.0,12.52,0.0,0.46,12.41,0.0,0.0,1246.5223754882813,4,Davidson J.H.,1919
3995,74.32,0.0,0.22,0.0,0.063,0.0,12.52,0.0,0.46,12.41,0.0,0.0,1161.597509765625,5,Davidson J.H.,1919
3996,74.32,0.0,0.22,0.0,0.063,0.0,12.52,0.0,0.46,12.41,0.0,0.0,1093.493994140625,6,Davidson J.H.,1919
3997,74.32,0.0,0.22,0.0,0.063,0.0,12.52,0.0,0.46,12.41,0.0,0.0,1037.664404296875,7,Davidson J.H.,1919
3998,74.32,0.0,0.22,0.0,0.063,0.0,12.52,0.0,0.46,12.41,0.0,0.0,991.0648559570312,8,Davidson J.H.,1919
3999,74.32,0.0,0.22,0.0,0.063,0.0,12.52,0.0,0.46,12.41,0.0,0.0,951.5812744140625,9,Davidson J.H.,1919
4000,74.32,0.0,0.22,0.0,0.063,0.0,12.52,0.0,0.46,12.41,0.0,0.0,917.6991943359375,10,Davidson J.H.,1919
4001,74.32,0.0,0.22,0.0,0.063,0.0,12.52,0.0,0.46,12.41,0.0,0.0,888.3057006835937,11,Davidson J.H.,1919
4002,70.45,0.0,1.47,0.0,0.0,0.0,11.63,1.27,4.47,10.71,0.0,0.0,1488.0600341796876,2,Andryukhina T.D,1978
4003,70.45,0.0,1.47,0.0,0.0,0.0,11.63,1.27,4.47,10.71,0.0,0.0,1309.9950927734376,3,Andryukhina T.D,1978
4004,70.45,0.0,1.47,0.0,0.0,0.0,11.63,1.27,4.47,10.71,0.0,0.0,1189.3847412109376,4,Andryukhina T.D,1978
4005,70.45,0.0,1.47,0.0,0.0,0.0,11.63,1.27,4.47,10.71,0.0,0.0,1102.284521484375,5,Andryukhina T.D,1978
4006,70.45,0.0,1.47,0.0,0.0,0.0,11.63,1.27,4.47,10.71,0.0,0.0,1036.4322875976563,6,Andryukhina T.D,1978
4007,70.45,0.0,1.47,0.0,0.0,0.0,11.63,1.27,4.47,10.71,0.0,0.0,984.8981689453125,7,Andryukhina T.D,1978
4008,70.45,0.0,1.47,0.0,0.0,0.0,11.63,1.27,4.47,10.71,0.0,0.0,943.4703735351562,8,Andryukhina T.D,1978
4009,70.45,0.0,1.47,0.0,0.0,0.0,11.63,1.27,4.47,10.71,0.0,0.0,909.4413818359375,9,Andryukhina T.D,1978
4010,70.45,0.0,1.47,0.0,0.0,0.0,11.63,1.27,4.47,10.71,0.0,0.0,880.9916137695312,10,Andryukhina T.D,1978
4011,70.45,0.0,1.47,0.0,0.0,0.0,11.63,1.27,4.47,10.71,0.0,0.0,856.8529418945312,11,Andryukhina T.D,1978
4012,70.45,0.0,1.47,0.0,0.0,0.0,11.63,1.27,4.47,10.71,0.0,0.0,836.1144165039062,12,Andryukhina T.D,1978
4013,49.89,0.0,36.75,0.0,0.0,0.0,0.0,0.0,0.0,13.36,0.0,0.0,1973.15,0,Ershov G.S.,1964
4014,64.7,0.0,0.0,0.0,0.0,0.0,19.3,0.0,0.0,16.0,0.0,0.0,863.2031005859375,9,Salman S.M.,1984
4015,64.7,0.0,0.0,0.0,0.0,0.0,19.3,0.0,0.0,16.0,0.0,0.0,816.8334106445312,10,Salman S.M.,1984
4016,64.7,0.0,0.0,0.0,0.0,0.0,19.3,0.0,0.0,16.0,0.0,0.0,775.1923583984375,11,Salman S.M.,1984
4017,64.7,0.0,0.0,0.0,0.0,0.0,19.3,0.0,0.0,16.0,0.0,0.0,737.591650390625,12,Salman S.M.,1984
4018,61.0,0.0,0.0,2.3,5.5,0.0,0.0,0.0,0.0,31.2,0.0,0.0,1708.667822265625,0,Licko T.,1985
4019,74.15,0.0,0.0,0.0,0.0,0.0,24.72,1.11,0.0,0.0,0.0,0.027,753.1500610351562,11,Shelby J.E.,1976
4020,74.15,0.0,0.0,0.0,0.0,0.0,24.72,1.11,0.0,0.0,0.0,0.027,735.1500610351562,12,Shelby J.E.,1976
4021,80.0,0.0,0.0,0.0,0.0,0.0,10.0,0.0,0.0,10.0,0.0,0.0,932.2729858398437,10,Chlebik A.,1977
4022,80.0,0.0,0.0,0.0,0.0,0.0,10.0,0.0,0.0,10.0,0.0,0.0,898.0728515625,11,Chlebik A.,1977
4023,80.0,0.0,0.0,0.0,0.0,0.0,10.0,0.0,0.0,10.0,0.0,0.0,870.276953125,12,Chlebik A.,1977
4024,75.0,0.0,0.0,0.0,0.0,0.0,15.0,0.0,0.0,10.0,0.0,0.0,882.6332763671875,10,Chlebik A.,1977
4025,75.0,0.0,0.0,0.0,0.0,0.0,15.0,0.0,0.0,10.0,0.0,0.0,859.08701171875,11,Chlebik A.,1977
4026,70.0,0.0,0.0,0.0,0.0,0.0,20.0,0.0,0.0,10.0,0.0,0.0,837.54306640625,11,Chlebik A.,1977
4027,65.0,0.0,0.0,0.0,0.0,0.0,25.0,0.0,0.0,10.0,0.0,0.0,835.5937866210937,10,Chlebik A.,1977
4028,65.0,0.0,0.0,0.0,0.0,0.0,25.0,0.0,0.0,10.0,0.0,0.0,814.504736328125,11,Chlebik A.,1977
4029,60.0,0.0,0.0,0.0,0.0,0.0,30.0,0.0,0.0,10.0,0.0,0.0,826.706396484375,10,Chlebik A.,1977
4030,60.0,0.0,0.0,0.0,0.0,0.0,30.0,0.0,0.0,10.0,0.0,0.0,805.062353515625,11,Chlebik A.,1977
4031,66.7,0.0,0.0,0.0,0.0,0.0,33.3,0.0,0.0,0.0,0.0,0.0,1513.5787109375,1,Ota R.,1991
4032,66.7,0.0,0.0,0.0,0.0,0.0,33.3,0.0,0.0,0.0,0.0,0.0,1321.3945068359376,2,Ota R.,1991
4033,66.7,0.0,0.0,0.0,0.0,0.0,33.3,0.0,0.0,0.0,0.0,0.0,1183.3500732421876,3,Ota R.,1991
4034,66.7,0.0,0.0,0.0,0.0,0.0,33.3,0.0,0.0,0.0,0.0,0.0,1079.3924926757813,4,Ota R.,1991
4035,66.7,0.0,0.0,0.0,0.0,0.0,33.3,0.0,0.0,0.0,0.0,0.0,998.2837890625,5,Ota R.,1991
4036,66.7,0.0,0.0,0.0,0.0,0.0,33.3,0.0,0.0,0.0,0.0,0.0,933.2369750976562,6,Ota R.,1991
4037,66.7,0.0,0.0,0.0,0.0,0.0,33.3,0.0,0.0,0.0,0.0,0.0,879.9106811523437,7,Ota R.,1991
4038,66.7,0.0,0.0,0.0,0.0,0.0,33.3,0.0,0.0,0.0,0.0,0.0,835.3990234375,8,Ota R.,1991
4039,66.7,0.0,0.0,0.0,0.0,0.0,33.3,0.0,0.0,0.0,0.0,0.0,797.683203125,9,Ota R.,1991
4040,66.7,0.0,0.0,0.0,0.0,0.0,33.3,0.0,0.0,0.0,0.0,0.0,765.3173583984375,10,Ota R.,1991
4041,66.7,0.0,0.0,0.0,0.0,0.0,33.3,0.0,0.0,0.0,0.0,0.0,737.2385009765625,11,Ota R.,1991
4042,66.7,0.0,0.0,0.0,0.0,0.0,33.3,0.0,0.0,0.0,0.0,0.0,712.6477722167969,12,Ota R.,1991
4043,66.7,0.0,0.0,0.0,0.0,0.0,0.0,33.3,0.0,0.0,0.0,0.0,1566.8300537109376,1,Ota R.,1991
4044,66.7,0.0,0.0,0.0,0.0,0.0,0.0,33.3,0.0,0.0,0.0,0.0,1415.9526123046876,2,Ota R.,1991
4045,66.7,0.0,0.0,0.0,0.0,0.0,0.0,33.3,0.0,0.0,0.0,0.0,1294.3142456054688,3,Ota R.,1991
4046,66.7,0.0,0.0,0.0,0.0,0.0,0.0,33.3,0.0,0.0,0.0,0.0,1194.1662963867188,4,Ota R.,1991
4047,66.7,0.0,0.0,0.0,0.0,0.0,0.0,33.3,0.0,0.0,0.0,0.0,1110.275732421875,5,Ota R.,1991
4048,66.7,0.0,0.0,0.0,0.0,0.0,0.0,33.3,0.0,0.0,0.0,0.0,1038.9811767578126,6,Ota R.,1991
4049,66.7,0.0,0.0,0.0,0.0,0.0,0.0,33.3,0.0,0.0,0.0,0.0,977.6437744140625,7,Ota R.,1991
4050,66.7,0.0,0.0,0.0,0.0,0.0,0.0,33.3,0.0,0.0,0.0,0.0,924.3137573242187,8,Ota R.,1991
4051,66.7,0.0,0.0,0.0,0.0,0.0,0.0,33.3,0.0,0.0,0.0,0.0,877.519140625,9,Ota R.,1991
4052,66.7,0.0,0.0,0.0,0.0,0.0,0.0,33.3,0.0,0.0,0.0,0.0,836.1279663085937,10,Ota R.,1991
4053,66.7,0.0,0.0,0.0,0.0,0.0,0.0,33.3,0.0,0.0,0.0,0.0,799.25546875,11,Ota R.,1991
4054,66.7,0.0,0.0,0.0,0.0,0.0,0.0,33.3,0.0,0.0,0.0,0.0,766.1999267578125,12,Ota R.,1991
4055,72.6,0.0,0.0,0.0,0.0,0.0,13.02,0.0,0.0,14.39,0.0,0.0,854.1498779296875,12,Yoldas B.E.,1971
4056,72.53,0.0,0.059,0.0,0.0,0.0,13.02,0.0,0.0,14.39,0.0,0.0,853.1501831054687,12,Yoldas B.E.,1971
4057,72.49,0.0,0.18,0.0,0.0,0.0,12.98,0.0,0.0,14.35,0.0,0.0,853.1498779296875,12,Yoldas B.E.,1971
4058,72.45,0.0,0.29,0.0,0.0,0.0,12.95,0.0,0.0,14.31,0.0,0.0,854.15,12,Yoldas B.E.,1971
4059,72.1,0.0,0.59,0.0,0.0,0.0,12.97,0.0,0.0,14.34,0.0,0.0,856.1500610351562,12,Yoldas B.E.,1971
4060,71.3,0.0,1.78,0.0,0.0,0.0,12.79,0.0,0.0,14.13,0.0,0.0,861.1500610351562,12,Yoldas B.E.,1971
4061,5.0,0.0,40.6,0.0,0.0,0.0,0.0,0.0,0.0,54.4,0.0,0.0,1164.15,10,Higby P.L.,1990
4062,5.0,0.0,38.0,0.0,0.0,0.0,0.0,0.0,0.0,57.0,0.0,0.0,1169.15,10,Higby P.L.,1990
4063,5.0,0.0,37.9,0.0,0.0,0.0,0.0,0.0,0.0,57.1,0.0,0.0,1168.15,10,Higby P.L.,1990
4064,10.0,0.0,38.4,0.0,0.0,0.0,0.0,0.0,0.0,51.6,0.0,0.0,1166.8166870117188,5,Higby P.L.,1990
4065,10.0,0.0,36.0,0.0,0.0,0.0,0.0,0.0,0.0,54.0,0.0,0.0,1166.8166870117188,5,Higby P.L.,1990
4066,15.0,0.0,36.3,0.0,0.0,0.0,0.0,0.0,0.0,48.7,0.0,0.0,1163.15,10,Higby P.L.,1990
4067,15.0,0.0,34.0,0.0,0.0,0.0,0.0,0.0,0.0,51.0,0.0,0.0,1161.15,10,Higby P.L.,1990
4068,15.0,0.0,30.4,0.0,0.0,0.0,0.0,0.0,0.0,54.6,0.0,0.0,1160.15,10,Higby P.L.,1990
4069,15.0,0.0,30.4,0.0,0.0,0.0,0.0,0.0,0.0,54.6,0.0,0.0,1158.15,10,Higby P.L.,1990
4070,15.0,0.0,28.4,0.0,0.0,0.0,0.0,0.0,0.0,56.6,0.0,0.0,1146.15,10,Higby P.L.,1990
4071,15.0,0.0,28.3,0.0,0.0,0.0,0.0,0.0,0.0,56.7,0.0,0.0,1148.15,10,Higby P.L.,1990
4072,15.0,0.0,26.6,0.0,0.0,0.0,0.0,0.0,0.0,58.4,0.0,0.0,1146.15,10,Higby P.L.,1990
4073,66.7,0.0,0.0,0.0,0.0,0.0,33.3,0.0,0.0,0.0,0.0,0.0,877.9870361328125,6,Matusita K.,1973
4074,66.7,0.0,0.0,0.0,0.0,0.0,33.3,0.0,0.0,0.0,0.0,0.0,831.331640625,7,Matusita K.,1973
4075,66.7,0.0,0.0,0.0,0.0,0.0,33.3,0.0,0.0,0.0,0.0,0.0,794.8261474609375,8,Matusita K.,1973
4076,66.7,0.0,0.0,0.0,0.0,0.0,33.3,0.0,0.0,0.0,0.0,0.0,765.4834045410156,9,Matusita K.,1973
4077,66.7,0.0,0.0,0.0,0.0,0.0,0.0,33.3,0.0,0.0,0.0,0.0,941.1586669921875,6,Matusita K.,1973
4078,66.7,0.0,0.0,0.0,0.0,0.0,0.0,33.3,0.0,0.0,0.0,0.0,893.3976196289062,7,Matusita K.,1973
4079,66.7,0.0,0.0,0.0,0.0,0.0,0.0,33.3,0.0,0.0,0.0,0.0,853.2840942382812,8,Matusita K.,1973
4080,66.7,0.0,0.0,0.0,0.0,0.0,0.0,33.3,0.0,0.0,0.0,0.0,819.1174682617187,9,Matusita K.,1973
4081,55.56,0.0,22.22,0.0,0.0,0.0,0.0,0.0,22.22,0.0,0.0,0.0,1170.1169189453126,9,Hubert T.,1988
4082,55.56,0.0,22.22,0.0,0.0,0.0,0.0,0.0,22.22,0.0,0.0,0.0,1138.124853515625,10,Hubert T.,1988
4083,55.56,0.0,22.22,0.0,0.0,0.0,0.0,0.0,22.22,0.0,0.0,0.0,1110.4177001953126,11,Hubert T.,1988
4084,55.56,0.0,22.22,0.0,0.0,0.0,0.0,0.0,22.22,0.0,0.0,0.0,1086.1886352539063,12,Hubert T.,1988
4085,56.76,0.0,22.24,0.0,0.0,0.0,0.0,0.0,21.0,0.0,0.0,0.0,1170.1947387695313,9,Hubert T.,1989
4086,56.76,0.0,22.24,0.0,0.0,0.0,0.0,0.0,21.0,0.0,0.0,0.0,1144.4087280273438,10,Hubert T.,1989
4087,56.76,0.0,22.24,0.0,0.0,0.0,0.0,0.0,21.0,0.0,0.0,0.0,1119.9713500976563,11,Hubert T.,1989
4088,56.76,0.0,22.24,0.0,0.0,0.0,0.0,0.0,21.0,0.0,0.0,0.0,1096.7795166015626,12,Hubert T.,1989
4089,53.24,3.03,21.01,0.0,0.0,0.0,0.0,0.0,22.71,0.0,0.0,0.0,1161.0415405273438,9,Hubert T.,1989
4090,53.24,3.03,21.01,0.0,0.0,0.0,0.0,0.0,22.71,0.0,0.0,0.0,1132.1140502929688,10,Hubert T.,1989
4091,53.24,3.03,21.01,0.0,0.0,0.0,0.0,0.0,22.71,0.0,0.0,0.0,1104.5932373046876,11,Hubert T.,1989
4092,53.24,3.03,21.01,0.0,0.0,0.0,0.0,0.0,22.71,0.0,0.0,0.0,1078.3788208007813,12,Hubert T.,1989
4093,53.3,5.26,20.95,0.0,0.0,0.0,0.0,0.0,20.48,0.0,0.0,0.0,1142.2452758789063,9,Hubert T.,1989
4094,53.3,5.26,20.95,0.0,0.0,0.0,0.0,0.0,20.48,0.0,0.0,0.0,1115.0179809570313,10,Hubert T.,1989
4095,53.3,5.26,20.95,0.0,0.0,0.0,0.0,0.0,20.48,0.0,0.0,0.0,1089.0586303710938,11,Hubert T.,1989
4096,53.3,5.26,20.95,0.0,0.0,0.0,0.0,0.0,20.48,0.0,0.0,0.0,1064.2806762695313,12,Hubert T.,1989
4097,51.79,6.96,20.45,0.0,0.0,0.0,0.0,0.0,20.8,0.0,0.0,0.0,1159.5659545898438,8,Hubert T.,1989
4098,51.79,6.96,20.45,0.0,0.0,0.0,0.0,0.0,20.8,0.0,0.0,0.0,1129.8688110351563,9,Hubert T.,1989
4099,51.79,6.96,20.45,0.0,0.0,0.0,0.0,0.0,20.8,0.0,0.0,0.0,1102.745947265625,10,Hubert T.,1989
4100,51.79,6.96,20.45,0.0,0.0,0.0,0.0,0.0,20.8,0.0,0.0,0.0,1077.8765014648438,11,Hubert T.,1989
4101,50.45,0.0,0.0,0.0,0.0,0.0,34.04,0.0,0.0,15.51,0.0,0.0,785.4433959960937,9,Kalinina A.M.,1980
4102,50.45,0.0,0.0,0.0,0.0,0.0,34.04,0.0,0.0,15.51,0.0,0.0,769.6201232910156,10,Kalinina A.M.,1980
4103,50.45,0.0,0.0,0.0,0.0,0.0,34.04,0.0,0.0,15.51,0.0,0.0,755.38388671875,11,Kalinina A.M.,1980
4104,50.45,0.0,0.0,0.0,0.0,0.0,34.04,0.0,0.0,15.51,0.0,0.0,742.5073913574219,12,Kalinina A.M.,1980
4105,5.0,0.0,40.6,0.0,0.0,0.0,0.0,0.0,0.0,54.4,0.0,0.0,1164.15,10,Higby P.L.,1990
4106,10.0,0.0,38.4,0.0,0.0,0.0,0.0,0.0,0.0,51.6,0.0,0.0,1167.15,10,Higby P.L.,1990
4107,15.0,0.0,36.3,0.0,0.0,0.0,0.0,0.0,0.0,48.7,0.0,0.0,1163.15,10,Higby P.L.,1990
4108,20.0,0.0,34.2,0.0,0.0,0.0,0.0,0.0,0.0,45.8,0.0,0.0,1157.15,10,Higby P.L.,1990
4109,5.0,0.0,38.0,0.0,0.0,0.0,0.0,0.0,0.0,57.0,0.0,0.0,1169.15,10,Higby P.L.,1990
4110,10.0,0.0,36.0,0.0,0.0,0.0,0.0,0.0,0.0,54.0,0.0,0.0,1166.15,10,Higby P.L.,1990
4111,15.0,0.0,34.0,0.0,0.0,0.0,0.0,0.0,0.0,51.0,0.0,0.0,1161.15,10,Higby P.L.,1990
4112,0.0,0.0,35.7,0.0,0.0,0.0,0.0,0.0,0.0,64.3,0.0,0.0,1124.15,10,Higby P.L.,1990
4113,20.1,0.0,28.6,0.0,0.0,0.0,0.0,0.0,0.0,51.3,0.0,0.0,1147.15,10,Higby P.L.,1990
4114,5.0,0.0,31.7,0.0,0.0,0.0,0.0,0.0,0.0,63.3,0.0,0.0,1125.3566650390626,10,Higby P.L.,1990
4115,5.0,0.0,31.7,0.0,0.0,0.0,0.0,0.0,0.0,63.3,0.0,0.0,1105.778662109375,11,Higby P.L.,1990
4116,10.0,0.0,30.0,0.0,0.0,0.0,0.0,0.0,0.0,60.0,0.0,0.0,1158.2424682617188,9,Higby P.L.,1990
4117,10.0,0.0,30.0,0.0,0.0,0.0,0.0,0.0,0.0,60.0,0.0,0.0,1138.2878784179688,10,Higby P.L.,1990
4118,10.0,0.0,30.0,0.0,0.0,0.0,0.0,0.0,0.0,60.0,0.0,0.0,1120.6957153320313,11,Higby P.L.,1990
4119,10.0,0.0,30.0,0.0,0.0,0.0,0.0,0.0,0.0,60.0,0.0,0.0,1105.0698608398438,12,Higby P.L.,1990
4120,15.0,0.0,28.3,0.0,0.0,0.0,0.0,0.0,0.0,56.7,0.0,0.0,1165.7917236328126,9,Higby P.L.,1990
4121,15.0,0.0,28.3,0.0,0.0,0.0,0.0,0.0,0.0,56.7,0.0,0.0,1145.1542114257813,10,Higby P.L.,1990
4122,15.0,0.0,28.3,0.0,0.0,0.0,0.0,0.0,0.0,56.7,0.0,0.0,1126.3569702148438,11,Higby P.L.,1990
4123,80.0,0.0,0.0,0.0,0.0,0.0,20.0,0.0,0.0,0.0,0.0,0.0,1716.092626953125,1,Kawahara M.,1977
4124,70.0,0.0,0.0,0.0,0.0,0.0,30.0,0.0,0.0,0.0,0.0,0.0,1549.04404296875,1,Kawahara M.,1977
4125,70.0,0.0,0.0,0.0,0.0,0.0,20.0,0.0,10.0,0.0,0.0,0.0,905.6659912109375,8,Mazurin O.V.,1956
4126,70.0,0.0,0.0,0.0,0.0,0.0,20.0,0.0,10.0,0.0,0.0,0.0,857.3732666015625,9,Mazurin O.V.,1956
4127,70.0,0.0,0.0,0.0,0.0,0.0,20.0,0.0,10.0,0.0,0.0,0.0,813.9708618164062,10,Mazurin O.V.,1956
4128,70.0,0.0,0.0,0.0,0.0,0.0,20.0,0.0,0.0,10.0,0.0,0.0,877.1658081054687,8,Mazurin O.V.,1956
4129,70.0,0.0,0.0,0.0,0.0,0.0,20.0,0.0,0.0,10.0,0.0,0.0,847.191015625,9,Mazurin O.V.,1956
4130,70.0,0.0,0.0,0.0,0.0,0.0,20.0,0.0,0.0,10.0,0.0,0.0,819.874365234375,10,Mazurin O.V.,1956
4131,70.0,0.0,0.0,0.0,0.0,0.0,20.0,0.0,0.0,10.0,0.0,0.0,794.8774169921875,11,Mazurin O.V.,1956
4132,70.0,0.0,0.0,0.0,0.0,0.0,20.0,0.0,0.0,10.0,0.0,0.0,771.9166625976562,12,Mazurin O.V.,1956
4133,70.0,0.0,0.0,0.0,0.0,10.0,20.0,0.0,0.0,0.0,0.0,0.0,838.56162109375,8,Mazurin O.V.,1956
4134,70.0,0.0,0.0,0.0,0.0,10.0,20.0,0.0,0.0,0.0,0.0,0.0,806.8421997070312,9,Mazurin O.V.,1956
4135,70.0,0.0,0.0,0.0,0.0,10.0,20.0,0.0,0.0,0.0,0.0,0.0,777.435400390625,10,Mazurin O.V.,1956
4136,70.0,0.0,0.0,0.0,0.0,10.0,20.0,0.0,0.0,0.0,0.0,0.0,750.0971435546875,11,Mazurin O.V.,1956
4137,70.0,0.0,0.0,10.0,0.0,0.0,20.0,0.0,0.0,0.0,0.0,0.0,807.0218872070312,9,Mazurin O.V.,1956
4138,70.0,0.0,0.0,10.0,0.0,0.0,20.0,0.0,0.0,0.0,0.0,0.0,777.9876770019531,10,Mazurin O.V.,1956
4139,74.88,0.0,0.0,0.0,0.0,0.0,21.41,0.0,3.71,0.0,0.0,0.0,1622.3202880859376,1,English S.,1924
4140,74.88,0.0,0.0,0.0,0.0,0.0,21.41,0.0,3.71,0.0,0.0,0.0,1407.637548828125,2,English S.,1924
4141,74.88,0.0,0.0,0.0,0.0,0.0,21.41,0.0,3.71,0.0,0.0,0.0,1256.7546142578124,3,English S.,1924
4142,74.88,0.0,0.0,0.0,0.0,0.0,21.41,0.0,3.71,0.0,0.0,0.0,1144.910498046875,4,English S.,1924
4143,74.88,0.0,0.0,0.0,0.0,0.0,21.41,0.0,3.71,0.0,0.0,0.0,1058.6896728515626,5,English S.,1924
4144,74.88,0.0,0.0,0.0,0.0,0.0,21.41,0.0,3.71,0.0,0.0,0.0,990.191748046875,6,English S.,1924
4145,74.88,0.0,0.0,0.0,0.0,0.0,21.41,0.0,3.71,0.0,0.0,0.0,934.4614624023437,7,English S.,1924
4146,74.88,0.0,0.0,0.0,0.0,0.0,21.41,0.0,3.71,0.0,0.0,0.0,888.23349609375,8,English S.,1924
4147,74.88,0.0,0.0,0.0,0.0,0.0,21.41,0.0,3.71,0.0,0.0,0.0,849.268408203125,9,English S.,1924
4148,74.88,0.0,0.0,0.0,0.0,0.0,21.41,0.0,3.71,0.0,0.0,0.0,815.9792846679687,10,English S.,1924
4149,74.88,0.0,0.0,0.0,0.0,0.0,21.41,0.0,3.71,0.0,0.0,0.0,787.21005859375,11,English S.,1924
4150,100.0,0.0,0.0,0.0,0.0,0.0,0.0,0.0,0.0,0.0,0.0,0.0,1453.5666259765626,12,Elmer T.H.,1965
4151,74.64,0.0,0.24,0.0,0.015,0.0,16.37,0.0,0.0,8.74,0.0,0.0,1676.437109375,1,English S.,1928
4152,74.64,0.0,0.24,0.0,0.015,0.0,16.37,0.0,0.0,8.74,0.0,0.0,1399.2199462890626,2,English S.,1928
4153,74.64,0.0,0.24,0.0,0.015,0.0,16.37,0.0,0.0,8.74,0.0,0.0,1230.2889770507813,3,English S.,1928
4154,74.64,0.0,0.24,0.0,0.015,0.0,16.37,0.0,0.0,8.74,0.0,0.0,1116.5634521484376,4,English S.,1928
4155,74.64,0.0,0.24,0.0,0.015,0.0,16.37,0.0,0.0,8.74,0.0,0.0,1034.7829345703126,5,English S.,1928
4156,74.64,0.0,0.24,0.0,0.015,0.0,16.37,0.0,0.0,8.74,0.0,0.0,973.1452392578125,6,English S.,1928
4157,74.77,0.0,0.14,0.0,0.053,0.0,24.8,0.0,0.0,0.23,0.0,0.0,1526.758642578125,1,English S.,1924
4158,74.77,0.0,0.14,0.0,0.053,0.0,24.8,0.0,0.0,0.23,0.0,0.0,1336.5292724609376,2,English S.,1924
4159,74.77,0.0,0.14,0.0,0.053,0.0,24.8,0.0,0.0,0.23,0.0,0.0,1201.5065063476563,3,English S.,1924
4160,74.77,0.0,0.14,0.0,0.053,0.0,24.8,0.0,0.0,0.23,0.0,0.0,1100.7032836914063,4,English S.,1924
4161,74.77,0.0,0.14,0.0,0.053,0.0,24.8,0.0,0.0,0.23,0.0,0.0,1022.5739501953125,5,English S.,1924
4162,74.77,0.0,0.14,0.0,0.053,0.0,24.8,0.0,0.0,0.23,0.0,0.0,960.2418579101562,6,English S.,1924
4163,74.77,0.0,0.14,0.0,0.053,0.0,24.8,0.0,0.0,0.23,0.0,0.0,909.3556884765625,7,English S.,1924
4164,74.77,0.0,0.14,0.0,0.053,0.0,24.8,0.0,0.0,0.23,0.0,0.0,867.0279296875,8,English S.,1924
4165,74.77,0.0,0.14,0.0,0.053,0.0,24.8,0.0,0.0,0.23,0.0,0.0,831.2668823242187,9,English S.,1924
4166,74.77,0.0,0.14,0.0,0.053,0.0,24.8,0.0,0.0,0.23,0.0,0.0,800.6544555664062,10,English S.,1924
4167,74.77,0.0,0.14,0.0,0.053,0.0,24.8,0.0,0.0,0.23,0.0,0.0,774.1533874511719,11,English S.,1924
4168,74.77,0.0,0.14,0.0,0.053,0.0,24.8,0.0,0.0,0.23,0.0,0.0,750.9875854492188,12,English S.,1924
4169,80.42,0.0,0.41,0.0,0.042,0.0,19.0,0.0,0.0,0.13,0.0,0.0,1632.1314453125,1,English S.,1924
4170,80.42,0.0,0.41,0.0,0.042,0.0,19.0,0.0,0.0,0.13,0.0,0.0,1420.7575439453126,2,English S.,1924
4171,80.42,0.0,0.41,0.0,0.042,0.0,19.0,0.0,0.0,0.13,0.0,0.0,1271.08408203125,3,English S.,1924
4172,80.42,0.0,0.41,0.0,0.042,0.0,19.0,0.0,0.0,0.13,0.0,0.0,1159.53623046875,4,English S.,1924
4173,80.42,0.0,0.41,0.0,0.042,0.0,19.0,0.0,0.0,0.13,0.0,0.0,1073.1922973632813,5,English S.,1924
4174,80.42,0.0,0.41,0.0,0.042,0.0,19.0,0.0,0.0,0.13,0.0,0.0,1004.377294921875,6,English S.,1924
4175,80.42,0.0,0.41,0.0,0.042,0.0,19.0,0.0,0.0,0.13,0.0,0.0,948.2451538085937,7,English S.,1924
4176,80.42,0.0,0.41,0.0,0.042,0.0,19.0,0.0,0.0,0.13,0.0,0.0,901.585546875,8,English S.,1924
4177,80.42,0.0,0.41,0.0,0.042,0.0,19.0,0.0,0.0,0.13,0.0,0.0,862.1872314453125,9,English S.,1924
4178,80.42,0.0,0.41,0.0,0.042,0.0,19.0,0.0,0.0,0.13,0.0,0.0,828.4775146484375,10,English S.,1924
4179,80.42,0.0,0.41,0.0,0.042,0.0,19.0,0.0,0.0,0.13,0.0,0.0,799.3073486328125,11,English S.,1924
4180,80.42,0.0,0.41,0.0,0.042,0.0,19.0,0.0,0.0,0.13,0.0,0.0,773.8176025390625,12,English S.,1924
4181,74.99,0.0,4.2,0.0,0.0,0.0,20.81,0.0,0.0,0.0,0.0,0.0,1668.657080078125,1,English S.,1924
4182,74.99,0.0,4.2,0.0,0.0,0.0,20.81,0.0,0.0,0.0,0.0,0.0,1441.1694091796876,2,English S.,1924
4183,74.99,0.0,4.2,0.0,0.0,0.0,20.81,0.0,0.0,0.0,0.0,0.0,1283.2357543945313,3,English S.,1924
4184,74.99,0.0,4.2,0.0,0.0,0.0,20.81,0.0,0.0,0.0,0.0,0.0,1167.1869873046876,4,English S.,1924
4185,74.99,0.0,4.2,0.0,0.0,0.0,20.81,0.0,0.0,0.0,0.0,0.0,1078.3116821289063,5,English S.,1924
4186,74.99,0.0,4.2,0.0,0.0,0.0,20.81,0.0,0.0,0.0,0.0,0.0,1008.0659545898437,6,English S.,1924
4187,74.99,0.0,4.2,0.0,0.0,0.0,20.81,0.0,0.0,0.0,0.0,0.0,951.1478637695312,7,English S.,1924
4188,74.99,0.0,4.2,0.0,0.0,0.0,20.81,0.0,0.0,0.0,0.0,0.0,904.0931762695312,8,English S.,1924
4189,74.99,0.0,4.2,0.0,0.0,0.0,20.81,0.0,0.0,0.0,0.0,0.0,864.5424560546875,9,English S.,1924
4190,74.99,0.0,4.2,0.0,0.0,0.0,20.81,0.0,0.0,0.0,0.0,0.0,830.8331665039062,10,English S.,1924
4191,74.99,0.0,4.2,0.0,0.0,0.0,20.81,0.0,0.0,0.0,0.0,0.0,801.7602294921875,11,English S.,1924
4192,74.99,0.0,4.2,0.0,0.0,0.0,20.81,0.0,0.0,0.0,0.0,0.0,776.4286865234375,12,English S.,1924
4193,76.25,0.0,7.97,0.0,0.0,0.0,15.78,0.0,0.0,0.0,0.0,0.0,1592.2486328125,2,English S.,1924
4194,76.25,0.0,7.97,0.0,0.0,0.0,15.78,0.0,0.0,0.0,0.0,0.0,1382.5435546875,3,English S.,1924
4195,76.25,0.0,7.97,0.0,0.0,0.0,15.78,0.0,0.0,0.0,0.0,0.0,1238.0495971679688,4,English S.,1924
4196,76.25,0.0,7.97,0.0,0.0,0.0,15.78,0.0,0.0,0.0,0.0,0.0,1132.4421752929688,5,English S.,1924
4197,76.25,0.0,7.97,0.0,0.0,0.0,15.78,0.0,0.0,0.0,0.0,0.0,1051.8852905273438,6,English S.,1924
4198,76.25,0.0,7.97,0.0,0.0,0.0,15.78,0.0,0.0,0.0,0.0,0.0,988.4107421875,7,English S.,1924
4199,76.25,0.0,7.97,0.0,0.0,0.0,15.78,0.0,0.0,0.0,0.0,0.0,937.1059326171875,8,English S.,1924
4200,76.25,0.0,7.97,0.0,0.0,0.0,15.78,0.0,0.0,0.0,0.0,0.0,894.7770751953125,9,English S.,1924
4201,76.25,0.0,7.97,0.0,0.0,0.0,15.78,0.0,0.0,0.0,0.0,0.0,859.258154296875,10,English S.,1924
4202,76.25,0.0,7.97,0.0,0.0,0.0,15.78,0.0,0.0,0.0,0.0,0.0,829.0280517578125,11,English S.,1924
4203,70.91,0.0,0.0,0.0,0.0,0.0,0.0,17.4,0.0,11.69,0.0,0.0,1505.0593017578126,2,Saringyulyan R.,1969
4204,70.91,0.0,0.0,0.0,0.0,0.0,0.0,17.4,0.0,11.69,0.0,0.0,1343.434912109375,3,Saringyulyan R.,1969
4205,70.91,0.0,0.0,0.0,0.0,0.0,0.0,17.4,0.0,11.69,0.0,0.0,1227.1698974609376,4,Saringyulyan R.,1969
4206,70.91,0.0,0.0,0.0,0.0,0.0,0.0,17.4,0.0,11.69,0.0,0.0,1139.5189575195313,5,Saringyulyan R.,1969
4207,70.91,0.0,0.0,0.0,0.0,0.0,0.0,17.4,0.0,11.69,0.0,0.0,1071.07626953125,6,Saringyulyan R.,1969
4208,70.91,0.0,0.0,0.0,0.0,0.0,0.0,17.4,0.0,11.69,0.0,0.0,1016.151220703125,7,Saringyulyan R.,1969
