Repository: charlesll/gpvisc

# GPVisc
=========
GPVisc is a Python module containing a Gaussian Process - Artificial Neural Network of melt viscosity.

- **Documentation:** http://charlesll.github.io/gpvisc/html/index.html
- **Examples:** https://github.com/charlesll/gpvisc/tree/master/examples
- **Web app** https://gpvisc.streamlit.app/
- **Source code:** https://github.com/charlesll/gpvisc/tree/master/src/gpvisc
- **License:** https://github.com/charlesll/gpvisc/tree/master/LICENSE.txt
- **Contributing:** https://github.com/charlesll/gpvisc/blob/master/CONTRIBUTING.md
- **Bug reports:** https://github.com/charlesll/gpvisc/issues
- **Contact:** lelosq@ipgp.fr

See the documentation for more information.

File: examples/additional_data/FULL_SCIGLASS.csv (part 11 of 35)
,sio2,tio2,al2o3,feo,fe2o3,mno,na2o,k2o,mgo,cao,p2o5,h2o,T,viscosity,Author,Year
4209,70.91,0.0,0.0,0.0,0.0,0.0,0.0,17.4,0.0,11.69,0.0,0.0,971.0990966796875,8,Saringyulyan R.,1969
4210,70.91,0.0,0.0,0.0,0.0,0.0,0.0,17.4,0.0,11.69,0.0,0.0,933.477392578125,9,Saringyulyan R.,1969
4211,70.91,0.0,0.0,0.0,0.0,0.0,0.0,17.4,0.0,11.69,0.0,0.0,901.5879272460937,10,Saringyulyan R.,1969
4212,70.91,0.0,0.0,0.0,0.0,0.0,0.0,17.4,0.0,11.69,0.0,0.0,874.2132934570312,11,Saringyulyan R.,1969
4213,70.61,0.48,7.39,0.0,0.71,0.0,1.53,2.49,5.5,11.29,0.0,0.0,1669.4164794921876,2,Dyakivskii S.I.,1992
4214,66.7,0.19,6.83,0.0,0.44,0.0,2.21,1.65,6.47,15.51,0.0,0.0,1643.9736083984376,2,Dyakivskii S.I.,1992
4215,63.75,0.16,9.24,0.0,0.39,0.0,2.53,1.47,7.79,14.67,0.0,0.0,1661.9191650390626,2,Dyakivskii S.I.,1992
4216,15.0,0.0,26.0,0.0,0.0,0.0,0.0,0.0,0.0,59.0,0.0,0.0,1706.0529541015626,1,Mittelstadt M.C,1989
4217,64.0,0.0,0.0,0.0,0.0,0.0,16.0,0.0,20.0,0.0,0.0,0.0,1623.15,2,Kawahara M.,1977
4218,70.92,0.0,0.28,0.0,0.052,0.0,14.4,0.0,2.98,11.36,0.0,0.0,1441.4787353515626,2,Bonetti G.,1991
4219,70.92,0.0,0.28,0.0,0.052,0.0,14.4,0.0,2.98,11.36,0.0,0.0,1280.3871826171876,3,Bonetti G.,1991
4220,50.64,0.0,0.0,0.0,0.0,0.0,16.28,0.0,0.0,33.06,0.0,0.023,902.7719482421875,9,Gonzalez-Oliver,1979
4221,50.64,0.0,0.0,0.0,0.0,0.0,16.28,0.0,0.0,33.06,0.0,0.023,876.1700805664062,10,Gonzalez-Oliver,1979
4222,50.64,0.0,0.0,0.0,0.0,0.0,16.28,0.0,0.0,33.06,0.0,0.023,853.5405029296875,11,Gonzalez-Oliver,1979
4223,53.53,0.0,0.0,0.0,0.0,0.0,14.68,0.0,0.0,31.66,0.0,0.13,889.9578002929687,9,Gonzalez-Oliver,1979
4224,53.53,0.0,0.0,0.0,0.0,0.0,14.68,0.0,0.0,31.66,0.0,0.13,861.6048950195312,10,Gonzalez-Oliver,1979
4225,53.53,0.0,0.0,0.0,0.0,0.0,14.68,0.0,0.0,31.66,0.0,0.13,837.4867919921875,11,Gonzalez-Oliver,1979
4226,54.09,0.0,0.0,0.0,0.0,0.0,14.3,0.0,0.0,31.59,0.0,0.023,916.5431884765625,9,Gonzalez-Oliver,1979
4227,54.09,0.0,0.0,0.0,0.0,0.0,14.3,0.0,0.0,31.59,0.0,0.023,885.3021606445312,10,Gonzalez-Oliver,1979
4228,72.46,0.0,0.73,0.0,0.0,0.0,13.77,0.0,0.0,13.05,0.0,0.0,1689.249853515625,1,Lakatos T.,1972
4229,72.46,0.0,0.73,0.0,0.0,0.0,13.77,0.0,0.0,13.05,0.0,0.0,1438.95615234375,2,Lakatos T.,1972
4230,72.46,0.0,0.73,0.0,0.0,0.0,13.77,0.0,0.0,13.05,0.0,0.0,1280.5498413085938,3,Lakatos T.,1972
4231,72.46,0.0,0.73,0.0,0.0,0.0,13.77,0.0,0.0,13.05,0.0,0.0,1171.2782958984376,4,Lakatos T.,1972
4232,72.46,0.0,0.73,0.0,0.0,0.0,13.77,0.0,0.0,13.05,0.0,0.0,1091.3498901367188,5,Lakatos T.,1972
4233,70.42,0.0,0.71,0.0,0.0,0.0,13.38,2.81,0.0,12.68,0.0,0.0,1660.4501708984376,1,Lakatos T.,1972
4234,70.42,0.0,0.71,0.0,0.0,0.0,13.38,2.81,0.0,12.68,0.0,0.0,1413.8822998046876,2,Lakatos T.,1972
4235,70.42,0.0,0.71,0.0,0.0,0.0,13.38,2.81,0.0,12.68,0.0,0.0,1257.1500610351563,3,Lakatos T.,1972
4236,70.42,0.0,0.71,0.0,0.0,0.0,13.38,2.81,0.0,12.68,0.0,0.0,1148.7224487304688,4,Lakatos T.,1972
4237,70.42,0.0,0.71,0.0,0.0,0.0,13.38,2.81,0.0,12.68,0.0,0.0,1069.25009765625,5,Lakatos T.,1972
4238,68.49,0.0,0.69,0.0,0.0,0.0,13.01,5.48,0.0,12.33,0.0,0.0,1620.7502197265626,1,Lakatos T.,1972
4239,68.49,0.0,0.69,0.0,0.0,0.0,13.01,5.48,0.0,12.33,0.0,0.0,1381.561376953125,2,Lakatos T.,1972
4240,68.49,0.0,0.69,0.0,0.0,0.0,13.01,5.48,0.0,12.33,0.0,0.0,1229.1499389648438,3,Lakatos T.,1972
4241,68.49,0.0,0.69,0.0,0.0,0.0,13.01,5.48,0.0,12.33,0.0,0.0,1123.542822265625,4,Lakatos T.,1972
4242,68.49,0.0,0.69,0.0,0.0,0.0,13.01,5.48,0.0,12.33,0.0,0.0,1046.0500244140626,5,Lakatos T.,1972
4243,72.73,0.0,0.73,0.0,0.0,0.0,13.45,0.0,0.0,13.09,0.0,0.0,1707.04990234375,1,Lakatos T.,1972
4244,72.73,0.0,0.73,0.0,0.0,0.0,13.45,0.0,0.0,13.09,0.0,0.0,1451.89560546875,2,Lakatos T.,1972
4245,72.73,0.0,0.73,0.0,0.0,0.0,13.45,0.0,0.0,13.09,0.0,0.0,1289.9499267578124,3,Lakatos T.,1972
4246,72.73,0.0,0.73,0.0,0.0,0.0,13.45,0.0,0.0,13.09,0.0,0.0,1178.0267700195313,4,Lakatos T.,1972
4247,72.73,0.0,0.73,0.0,0.0,0.0,13.45,0.0,0.0,13.09,0.0,0.0,1096.0500244140626,5,Lakatos T.,1972
4248,73.26,0.0,0.73,0.0,0.0,0.0,12.82,0.0,0.0,13.18,0.0,0.0,1719.8500732421876,1,Lakatos T.,1972
4249,73.26,0.0,0.73,0.0,0.0,0.0,12.82,0.0,0.0,13.18,0.0,0.0,1462.796728515625,2,Lakatos T.,1972
4250,73.26,0.0,0.73,0.0,0.0,0.0,12.82,0.0,0.0,13.18,0.0,0.0,1299.349951171875,3,Lakatos T.,1972
4251,73.26,0.0,0.73,0.0,0.0,0.0,12.82,0.0,0.0,13.18,0.0,0.0,1186.25498046875,4,Lakatos T.,1972
4252,73.26,0.0,0.73,0.0,0.0,0.0,12.82,0.0,0.0,13.18,0.0,0.0,1103.3500122070313,5,Lakatos T.,1972
4253,74.07,0.0,0.74,0.0,0.0,0.0,11.86,0.0,0.0,13.33,0.0,0.0,1738.650244140625,1,Lakatos T.,1972
4254,74.07,0.0,0.74,0.0,0.0,0.0,11.86,0.0,0.0,13.33,0.0,0.0,1478.8498291015626,2,Lakatos T.,1972
4255,74.07,0.0,0.74,0.0,0.0,0.0,11.86,0.0,0.0,13.33,0.0,0.0,1313.25009765625,3,Lakatos T.,1972
4256,74.07,0.0,0.74,0.0,0.0,0.0,11.86,0.0,0.0,13.33,0.0,0.0,1198.4797119140624,4,Lakatos T.,1972
4257,74.07,0.0,0.74,0.0,0.0,0.0,11.86,0.0,0.0,13.33,0.0,0.0,1114.2500366210938,5,Lakatos T.,1972
4258,75.19,0.0,0.75,0.0,0.0,0.0,14.29,0.0,0.0,9.77,0.0,0.0,1757.34970703125,1,Lakatos T.,1972
4259,75.19,0.0,0.75,0.0,0.0,0.0,14.29,0.0,0.0,9.77,0.0,0.0,1479.7973388671876,2,Lakatos T.,1972
4260,75.19,0.0,0.75,0.0,0.0,0.0,14.29,0.0,0.0,9.77,0.0,0.0,1305.04990234375,3,Lakatos T.,1972
4261,75.19,0.0,0.75,0.0,0.0,0.0,14.29,0.0,0.0,9.77,0.0,0.0,1184.9144653320313,4,Lakatos T.,1972
4262,75.19,0.0,0.75,0.0,0.0,0.0,14.29,0.0,0.0,9.77,0.0,0.0,1097.2499145507813,5,Lakatos T.,1972
4263,78.12,0.0,0.78,0.0,0.0,0.0,14.84,0.0,0.0,6.25,0.0,0.0,1817.249609375,1,Lakatos T.,1972
4264,78.12,0.0,0.78,0.0,0.0,0.0,14.84,0.0,0.0,6.25,0.0,0.0,1515.1320556640626,2,Lakatos T.,1972
4265,78.12,0.0,0.78,0.0,0.0,0.0,14.84,0.0,0.0,6.25,0.0,0.0,1326.1498779296876,3,Lakatos T.,1972
4266,78.12,0.0,0.78,0.0,0.0,0.0,14.84,0.0,0.0,6.25,0.0,0.0,1196.7759765625,4,Lakatos T.,1972
4267,78.12,0.0,0.78,0.0,0.0,0.0,14.84,0.0,0.0,6.25,0.0,0.0,1102.6498779296876,5,Lakatos T.,1972
4268,74.07,0.0,0.74,0.0,0.0,0.0,14.08,0.0,0.0,11.11,0.0,0.0,1734.149755859375,1,Lakatos T.,1972
4269,74.07,0.0,0.74,0.0,0.0,0.0,14.08,0.0,0.0,11.11,0.0,0.0,1466.1939453125,2,Lakatos T.,1972
4270,74.07,0.0,0.74,0.0,0.0,0.0,14.08,0.0,0.0,11.11,0.0,0.0,1296.9498657226563,3,Lakatos T.,1972
4271,74.07,0.0,0.74,0.0,0.0,0.0,14.08,0.0,0.0,11.11,0.0,0.0,1180.35556640625,4,Lakatos T.,1972
4272,74.07,0.0,0.74,0.0,0.0,0.0,14.08,0.0,0.0,11.11,0.0,0.0,1095.1499389648438,5,Lakatos T.,1972
4273,76.92,0.0,0.77,0.0,0.0,0.0,14.61,0.0,0.0,7.7,0.0,0.0,1792.849951171875,1,Lakatos T.,1972
4274,76.92,0.0,0.77,0.0,0.0,0.0,14.61,0.0,0.0,7.7,0.0,0.0,1500.734228515625,2,Lakatos T.,1972
4275,76.92,0.0,0.77,0.0,0.0,0.0,14.61,0.0,0.0,7.7,0.0,0.0,1317.5500244140626,3,Lakatos T.,1972
4276,76.92,0.0,0.77,0.0,0.0,0.0,14.61,0.0,0.0,7.7,0.0,0.0,1191.9411987304688,4,Lakatos T.,1972
4277,76.92,0.0,0.77,0.0,0.0,0.0,14.61,0.0,0.0,7.7,0.0,0.0,1100.4499877929688,5,Lakatos T.,1972
4278,72.46,0.0,0.73,0.0,0.0,0.0,13.77,0.0,0.0,13.05,0.0,0.0,1700.6501220703126,1,Lakatos T.,1972
4279,72.46,0.0,0.73,0.0,0.0,0.0,13.77,0.0,0.0,13.05,0.0,0.0,1446.427587890625,2,Lakatos T.,1972
4280,72.46,0.0,0.73,0.0,0.0,0.0,13.77,0.0,0.0,13.05,0.0,0.0,1285.2500366210938,3,Lakatos T.,1972
4281,72.46,0.0,0.73,0.0,0.0,0.0,13.77,0.0,0.0,13.05,0.0,0.0,1173.937841796875,4,Lakatos T.,1972
4282,72.46,0.0,0.73,0.0,0.0,0.0,13.77,0.0,0.0,13.05,0.0,0.0,1092.450048828125,5,Lakatos T.,1972
4283,73.8,0.0,0.74,0.0,0.0,0.0,14.02,0.0,0.0,11.44,0.0,0.0,1728.4499267578126,1,Lakatos T.,1972
4284,73.8,0.0,0.74,0.0,0.0,0.0,14.02,0.0,0.0,11.44,0.0,0.0,1462.7997802734376,2,Lakatos T.,1972
4285,73.8,0.0,0.74,0.0,0.0,0.0,14.02,0.0,0.0,11.44,0.0,0.0,1294.9499877929688,3,Lakatos T.,1972
4286,73.8,0.0,0.74,0.0,0.0,0.0,14.02,0.0,0.0,11.44,0.0,0.0,1179.2883666992188,4,Lakatos T.,1972
4287,73.8,0.0,0.74,0.0,0.0,0.0,14.02,0.0,0.0,11.44,0.0,0.0,1094.7499145507813,5,Lakatos T.,1972
4288,75.19,0.0,0.75,0.0,0.0,0.0,14.29,0.0,0.0,9.77,0.0,0.0,1757.34970703125,1,Lakatos T.,1972
4289,75.19,0.0,0.75,0.0,0.0,0.0,14.29,0.0,0.0,9.77,0.0,0.0,1479.7973388671876,2,Lakatos T.,1972
4290,75.19,0.0,0.75,0.0,0.0,0.0,14.29,0.0,0.0,9.77,0.0,0.0,1305.04990234375,3,Lakatos T.,1972
4291,75.19,0.0,0.75,0.0,0.0,0.0,14.29,0.0,0.0,9.77,0.0,0.0,1184.9144653320313,4,Lakatos T.,1972
4292,75.19,0.0,0.75,0.0,0.0,0.0,14.29,0.0,0.0,9.77,0.0,0.0,1097.2499145507813,5,Lakatos T.,1972
4293,71.43,0.0,2.14,0.0,0.0,0.0,13.57,0.0,0.0,12.85,0.0,0.0,1729.3501953125,1,Lakatos T.,1972
4294,71.43,0.0,2.14,0.0,0.0,0.0,13.57,0.0,0.0,12.85,0.0,0.0,1468.4660400390626,2,Lakatos T.,1972
4295,71.43,0.0,2.14,0.0,0.0,0.0,13.57,0.0,0.0,12.85,0.0,0.0,1303.450048828125,3,Lakatos T.,1972
4296,71.43,0.0,2.14,0.0,0.0,0.0,13.57,0.0,0.0,12.85,0.0,0.0,1189.6611083984376,4,Lakatos T.,1972
4297,71.43,0.0,2.14,0.0,0.0,0.0,13.57,0.0,0.0,12.85,0.0,0.0,1106.4499877929688,5,Lakatos T.,1972
4298,70.67,0.0,3.18,0.0,0.0,0.0,13.43,0.0,0.0,12.72,0.0,0.0,1750.849951171875,1,Lakatos T.,1972
4299,70.67,0.0,3.18,0.0,0.0,0.0,13.43,0.0,0.0,12.72,0.0,0.0,1484.5160888671876,2,Lakatos T.,1972
4300,70.67,0.0,3.18,0.0,0.0,0.0,13.43,0.0,0.0,12.72,0.0,0.0,1316.65,3,Lakatos T.,1972
4301,70.67,0.0,3.18,0.0,0.0,0.0,13.43,0.0,0.0,12.72,0.0,0.0,1201.1639770507813,4,Lakatos T.,1972
4302,70.67,0.0,3.18,0.0,0.0,0.0,13.43,0.0,0.0,12.72,0.0,0.0,1116.8500732421876,5,Lakatos T.,1972
4303,70.92,0.0,0.71,0.0,0.0,0.0,13.48,0.0,2.13,12.77,0.0,0.0,1690.15,1,Lakatos T.,1972
4304,70.92,0.0,0.71,0.0,0.0,0.0,13.48,0.0,2.13,12.77,0.0,0.0,1444.5719970703126,2,Lakatos T.,1972
4305,70.92,0.0,0.71,0.0,0.0,0.0,13.48,0.0,2.13,12.77,0.0,0.0,1286.349951171875,3,Lakatos T.,1972
4306,70.92,0.0,0.71,0.0,0.0,0.0,13.48,0.0,2.13,12.77,0.0,0.0,1175.9114135742188,4,Lakatos T.,1972
4307,70.92,0.0,0.71,0.0,0.0,0.0,13.48,0.0,2.13,12.77,0.0,0.0,1094.4499877929688,5,Lakatos T.,1972
4308,70.17,0.0,0.7,0.0,0.0,0.0,13.33,0.0,3.16,12.64,0.0,0.0,1684.8498291015626,1,Lakatos T.,1972
4309,70.17,0.0,0.7,0.0,0.0,0.0,13.33,0.0,3.16,12.64,0.0,0.0,1443.4074462890626,2,Lakatos T.,1972
4310,70.17,0.0,0.7,0.0,0.0,0.0,13.33,0.0,3.16,12.64,0.0,0.0,1286.6499389648438,3,Lakatos T.,1972
4311,70.17,0.0,0.7,0.0,0.0,0.0,13.33,0.0,3.16,12.64,0.0,0.0,1176.6709350585938,4,Lakatos T.,1972
4312,70.17,0.0,0.7,0.0,0.0,0.0,13.33,0.0,3.16,12.64,0.0,0.0,1095.2499755859376,5,Lakatos T.,1972
4313,73.83,0.0,0.0,0.0,0.0,0.0,15.48,0.0,0.0,10.69,0.0,0.0,842.9784912109375,11,Oel H.J.,1979
4314,73.83,0.0,0.0,0.0,0.0,0.0,15.48,0.0,0.0,10.69,0.0,0.0,815.2084106445312,12,Oel H.J.,1979
4315,50.0,0.0,0.0,0.0,0.0,0.0,0.0,0.0,50.0,0.0,0.0,0.0,1774.546728515625,0,Danek V.,1983
4316,50.51,0.0,0.0,0.0,0.0,0.0,0.0,0.0,24.5,24.99,0.0,0.0,1074.5778564453126,8,Tauber P.,1987
4317,50.51,0.0,0.0,0.0,0.0,0.0,0.0,0.0,24.5,24.99,0.0,0.0,1048.2696899414063,9,Tauber P.,1987
4318,50.51,0.0,0.0,0.0,0.0,0.0,0.0,0.0,24.5,24.99,0.0,0.0,1025.5585693359376,10,Tauber P.,1987
4319,50.51,0.0,0.0,0.0,0.0,0.0,0.0,0.0,24.5,24.99,0.0,0.0,1005.75400390625,11,Tauber P.,1987
4320,50.51,0.0,0.0,0.0,0.0,0.0,0.0,0.0,24.5,24.99,0.0,0.0,988.3315795898437,12,Tauber P.,1987
4321,50.52,0.0,2.45,0.0,0.0,0.0,0.0,0.0,32.6,14.43,0.0,0.0,1117.8153442382813,7,Tauber P.,1987
4322,50.52,0.0,2.45,0.0,0.0,0.0,0.0,0.0,32.6,14.43,0.0,0.0,1084.6792358398438,8,Tauber P.,1987
4323,50.52,0.0,2.45,0.0,0.0,0.0,0.0,0.0,32.6,14.43,0.0,0.0,1056.3197998046876,9,Tauber P.,1987
4324,50.52,0.0,2.45,0.0,0.0,0.0,0.0,0.0,32.6,14.43,0.0,0.0,1031.7736572265626,10,Tauber P.,1987
4325,50.52,0.0,2.45,0.0,0.0,0.0,0.0,0.0,32.6,14.43,0.0,0.0,1010.3201049804687,11,Tauber P.,1987
4326,50.52,0.0,2.45,0.0,0.0,0.0,0.0,0.0,32.6,14.43,0.0,0.0,991.4093994140625,12,Tauber P.,1987
4327,49.15,0.0,4.92,0.0,0.0,0.0,0.0,0.0,32.21,13.71,0.0,0.0,1089.0788330078126,8,Tauber P.,1987
4328,49.15,0.0,4.92,0.0,0.0,0.0,0.0,0.0,32.21,13.71,0.0,0.0,1061.2335571289063,9,Tauber P.,1987
4329,49.15,0.0,4.92,0.0,0.0,0.0,0.0,0.0,32.21,13.71,0.0,0.0,1036.9699462890626,10,Tauber P.,1987
4330,49.15,0.0,4.92,0.0,0.0,0.0,0.0,0.0,32.21,13.71,0.0,0.0,1015.6386474609375,11,Tauber P.,1987
4331,49.15,0.0,4.92,0.0,0.0,0.0,0.0,0.0,32.21,13.71,0.0,0.0,996.7384399414062,12,Tauber P.,1987
4332,48.03,0.0,10.08,0.0,0.0,0.0,0.0,0.0,31.84,10.04,0.0,0.0,1151.1892456054688,7,Tauber P.,1987
4333,48.03,0.0,10.08,0.0,0.0,0.0,0.0,0.0,31.84,10.04,0.0,0.0,1114.5092529296876,8,Tauber P.,1987
4334,48.03,0.0,10.08,0.0,0.0,0.0,0.0,0.0,31.84,10.04,0.0,0.0,1083.069921875,9,Tauber P.,1987
4335,48.03,0.0,10.08,0.0,0.0,0.0,0.0,0.0,31.84,10.04,0.0,0.0,1055.8228515625,10,Tauber P.,1987
4336,48.03,0.0,10.08,0.0,0.0,0.0,0.0,0.0,31.84,10.04,0.0,0.0,1031.98203125,11,Tauber P.,1987
4337,48.03,0.0,10.08,0.0,0.0,0.0,0.0,0.0,31.84,10.04,0.0,0.0,1010.9462036132812,12,Tauber P.,1987
4338,46.71,0.0,11.96,0.0,0.0,0.0,0.0,0.0,33.94,7.39,0.0,0.0,1140.4313720703126,8,Tauber P.,1987
4339,46.71,0.0,11.96,0.0,0.0,0.0,0.0,0.0,33.94,7.39,0.0,0.0,1101.3627685546876,9,Tauber P.,1987
4340,46.71,0.0,11.96,0.0,0.0,0.0,0.0,0.0,33.94,7.39,0.0,0.0,1069.353369140625,10,Tauber P.,1987
4341,46.71,0.0,11.96,0.0,0.0,0.0,0.0,0.0,33.94,7.39,0.0,0.0,1042.64853515625,11,Tauber P.,1987
4342,46.71,0.0,11.96,0.0,0.0,0.0,0.0,0.0,33.94,7.39,0.0,0.0,1020.0304931640625,12,Tauber P.,1987
4343,46.93,0.0,16.01,0.0,0.0,0.0,0.0,0.0,31.73,5.32,0.0,0.0,1123.8041137695313,9,Tauber P.,1987
4344,46.93,0.0,16.01,0.0,0.0,0.0,0.0,0.0,31.73,5.32,0.0,0.0,1094.9405883789063,10,Tauber P.,1987
4345,46.93,0.0,16.01,0.0,0.0,0.0,0.0,0.0,31.73,5.32,0.0,0.0,1068.9648193359376,11,Tauber P.,1987
4346,46.93,0.0,16.01,0.0,0.0,0.0,0.0,0.0,31.73,5.32,0.0,0.0,1045.4639038085938,12,Tauber P.,1987
4347,46.35,0.0,20.47,0.0,0.0,0.0,0.0,0.0,31.5,1.68,0.0,0.0,1144.5522216796876,10,Tauber P.,1987
4348,46.35,0.0,20.47,0.0,0.0,0.0,0.0,0.0,31.5,1.68,0.0,0.0,1118.96640625,11,Tauber P.,1987
4349,46.35,0.0,20.47,0.0,0.0,0.0,0.0,0.0,31.5,1.68,0.0,0.0,1097.1972412109376,12,Tauber P.,1987
4350,45.22,0.0,22.64,0.0,0.0,0.0,0.0,0.0,32.14,0.0,0.0,0.0,1193.3400024414063,9,Tauber P.,1987
4351,45.22,0.0,22.64,0.0,0.0,0.0,0.0,0.0,32.14,0.0,0.0,0.0,1166.7007202148438,10,Tauber P.,1987
4352,45.22,0.0,22.64,0.0,0.0,0.0,0.0,0.0,32.14,0.0,0.0,0.0,1143.8985961914063,11,Tauber P.,1987
4353,45.22,0.0,22.64,0.0,0.0,0.0,0.0,0.0,32.14,0.0,0.0,0.0,1124.16025390625,12,Tauber P.,1987
4354,82.5,0.0,0.0,0.0,0.0,0.0,17.5,0.0,0.0,0.0,0.0,0.0,794.4537719726562,10,Stolyar S.V.,1988
4355,82.5,0.0,0.0,0.0,0.0,0.0,17.5,0.0,0.0,0.0,0.0,0.0,770.0886596679688,11,Stolyar S.V.,1988
4356,82.5,0.0,0.0,0.0,0.0,0.0,17.5,0.0,0.0,0.0,0.0,0.0,747.1738037109375,12,Stolyar S.V.,1988
4357,71.5,0.0,0.0,0.0,0.0,0.0,28.5,0.0,0.0,0.0,0.0,0.0,802.5452026367187,10,Stolyar S.V.,1988
4358,71.5,0.0,0.0,0.0,0.0,0.0,28.5,0.0,0.0,0.0,0.0,0.0,779.2197631835937,11,Stolyar S.V.,1988
4359,71.5,0.0,0.0,0.0,0.0,0.0,28.5,0.0,0.0,0.0,0.0,0.0,757.2121337890625,12,Stolyar S.V.,1988
4360,66.7,0.0,0.0,0.0,0.0,0.0,33.3,0.0,0.0,0.0,0.0,0.0,765.1380065917969,10,Stolyar S.V.,1988
4361,66.7,0.0,0.0,0.0,0.0,0.0,33.3,0.0,0.0,0.0,0.0,0.0,747.2226013183594,11,Stolyar S.V.,1988
4362,66.7,0.0,0.0,0.0,0.0,0.0,33.3,0.0,0.0,0.0,0.0,0.0,730.1271118164063,12,Stolyar S.V.,1988
4363,59.0,0.0,0.0,0.0,0.0,0.0,41.0,0.0,0.0,0.0,0.0,0.0,713.3282836914063,10,Stolyar S.V.,1988
4364,59.0,0.0,0.0,0.0,0.0,0.0,41.0,0.0,0.0,0.0,0.0,0.0,695.364111328125,11,Stolyar S.V.,1988
4365,59.0,0.0,0.0,0.0,0.0,0.0,41.0,0.0,0.0,0.0,0.0,0.0,678.2826904296875,12,Stolyar S.V.,1988
4366,80.6,0.0,0.0,0.0,0.0,0.0,19.4,0.0,0.0,0.0,0.0,0.0,1756.2525390625,1,Mizoguchi K.,1986
4367,75.0,0.0,12.0,0.0,0.0,0.0,13.0,0.0,0.0,0.0,0.0,0.0,1582.741796875,3,N`Dala I.,1981
4368,75.0,0.0,12.0,0.0,0.0,0.0,13.0,0.0,0.0,0.0,0.0,0.0,1431.7184814453126,4,N`Dala I.,1981
4369,75.0,0.0,12.0,0.0,0.0,0.0,13.0,0.0,0.0,0.0,0.0,0.0,1309.73203125,5,N`Dala I.,1981
4370,75.0,0.0,12.0,0.0,0.0,0.0,13.0,0.0,0.0,0.0,0.0,0.0,1209.1426147460938,6,N`Dala I.,1981
4371,50.0,0.0,25.0,0.0,0.0,0.0,25.0,0.0,0.0,0.0,0.0,0.0,1636.103125,2,N`Dala I.,1981
4372,76.0,0.0,12.0,0.0,0.0,0.0,0.0,12.0,0.0,0.0,0.0,0.0,1809.4831298828126,2,N`Dala I.,1981
4373,76.0,0.0,12.0,0.0,0.0,0.0,0.0,12.0,0.0,0.0,0.0,0.0,1635.9863037109376,3,N`Dala I.,1981
4374,76.0,0.0,12.0,0.0,0.0,0.0,0.0,12.0,0.0,0.0,0.0,0.0,1492.8512939453126,4,N`Dala I.,1981
4375,76.0,0.0,12.0,0.0,0.0,0.0,0.0,12.0,0.0,0.0,0.0,0.0,1372.749365234375,5,N`Dala I.,1981
4376,50.0,0.0,25.0,0.0,0.0,0.0,0.0,25.0,0.0,0.0,0.0,0.0,1763.6197265625,2,N`Dala I.,1981
4377,67.0,0.0,0.0,0.0,0.0,0.0,33.0,0.0,0.0,0.0,0.0,0.0,895.15,6,Shiraishi Y.,1987
4378,67.0,0.0,0.0,0.0,0.0,0.0,33.0,0.0,0.0,0.0,0.0,0.0,855.15,7,Shiraishi Y.,1987
4379,67.0,0.0,0.0,0.0,0.0,0.0,33.0,0.0,0.0,0.0,0.0,0.0,822.15,8,Shiraishi Y.,1987
4380,75.0,0.0,0.0,0.0,0.0,0.0,25.0,0.0,0.0,0.0,0.0,0.0,938.3412231445312,6,Shiraishi Y.,1987
4381,75.0,0.0,0.0,0.0,0.0,0.0,25.0,0.0,0.0,0.0,0.0,0.0,899.8039916992187,7,Shiraishi Y.,1987
4382,75.0,0.0,0.0,0.0,0.0,0.0,25.0,0.0,0.0,0.0,0.0,0.0,864.3077758789062,8,Shiraishi Y.,1987
4383,0.0,0.0,0.0,0.0,0.0,0.0,0.0,0.0,0.0,50.0,50.0,0.0,1322.848974609375,1,Zhunusov S.M.,1989
4384,5.0,0.0,0.0,0.0,0.0,0.0,0.0,0.0,0.0,47.5,47.5,0.0,1276.3953002929688,1,Zhunusov S.M.,1989
4385,10.0,0.0,0.0,0.0,0.0,0.0,0.0,0.0,0.0,45.0,45.0,0.0,1255.2544921875,1,Zhunusov S.M.,1989
4386,20.0,0.0,0.0,0.0,0.0,0.0,0.0,0.0,0.0,40.0,40.0,0.0,1273.9389404296876,1,Zhunusov S.M.,1989
4387,25.0,0.0,0.0,0.0,0.0,0.0,0.0,0.0,0.0,37.5,37.5,0.0,1337.8779052734376,1,Zhunusov S.M.,1989
4388,30.0,0.0,0.0,0.0,0.0,0.0,0.0,0.0,0.0,35.0,35.0,0.0,1395.18759765625,1,Zhunusov S.M.,1989
4389,30.0,0.0,0.0,0.0,0.0,0.0,0.0,0.0,0.0,38.2,31.8,0.0,1320.593115234375,1,Zhunusov S.M.,1989
4390,0.0,0.0,0.0,0.0,0.0,0.0,0.0,0.0,0.0,58.3,41.7,0.0,1580.4467529296876,0,Zhunusov S.M.,1989
4391,20.0,0.0,0.0,0.0,0.0,0.0,0.0,0.0,0.0,46.7,33.3,0.0,1532.3627685546876,0,Zhunusov S.M.,1989
4392,75.48,0.0,12.47,0.0,0.0,0.0,12.05,0.0,0.0,0.0,0.0,0.0,1218.883642578125,9,Cranmer D.,1981
4393,75.48,0.0,12.47,0.0,0.0,0.0,12.05,0.0,0.0,0.0,0.0,0.0,1151.63486328125,10,Cranmer D.,1981
4394,75.48,0.0,12.47,0.0,0.0,0.0,12.05,0.0,0.0,0.0,0.0,0.0,1091.4194702148438,11,Cranmer D.,1981
4395,0.0,0.0,5.0,0.0,0.0,0.0,0.0,40.0,0.0,0.0,55.0,0.0,645.0160583496094,9,Nemilov S.V.,1992
4396,0.0,0.0,5.0,0.0,0.0,0.0,0.0,40.0,0.0,0.0,55.0,0.0,630.9360412597656,10,Nemilov S.V.,1992
4397,0.0,0.0,5.0,0.0,0.0,0.0,0.0,40.0,0.0,0.0,55.0,0.0,617.4576782226562,11,Nemilov S.V.,1992
4398,0.0,0.0,5.0,0.0,0.0,0.0,0.0,40.0,0.0,0.0,55.0,0.0,604.543310546875,12,Nemilov S.V.,1992
4399,0.0,0.0,8.3,0.0,0.0,0.0,0.0,33.4,0.0,0.0,58.3,0.0,699.6862548828125,9,Nemilov S.V.,1992
4400,0.0,0.0,8.3,0.0,0.0,0.0,0.0,33.4,0.0,0.0,58.3,0.0,683.0187133789063,10,Nemilov S.V.,1992
4401,0.0,0.0,8.3,0.0,0.0,0.0,0.0,33.4,0.0,0.0,58.3,0.0,667.1269592285156,11,Nemilov S.V.,1992
4402,0.0,0.0,8.3,0.0,0.0,0.0,0.0,33.4,0.0,0.0,58.3,0.0,651.9580444335937,12,Nemilov S.V.,1992
4403,0.0,0.0,10.0,0.0,0.0,0.0,0.0,30.0,0.0,0.0,60.0,0.0,740.179541015625,9,Nemilov S.V.,1992
4404,0.0,0.0,10.0,0.0,0.0,0.0,0.0,30.0,0.0,0.0,60.0,0.0,722.3989318847656,10,Nemilov S.V.,1992
4405,0.0,0.0,10.0,0.0,0.0,0.0,0.0,30.0,0.0,0.0,60.0,0.0,705.4526733398437,11,Nemilov S.V.,1992
4406,0.0,0.0,10.0,0.0,0.0,0.0,0.0,30.0,0.0,0.0,60.0,0.0,689.2834228515625,12,Nemilov S.V.,1992
4407,0.0,0.0,12.4,0.0,0.0,0.0,0.0,25.2,0.0,0.0,62.4,0.0,773.2531188964844,9,Nemilov S.V.,1992
4408,0.0,0.0,12.4,0.0,0.0,0.0,0.0,25.2,0.0,0.0,62.4,0.0,754.8983520507813,10,Nemilov S.V.,1992
4409,0.0,0.0,12.4,0.0,0.0,0.0,0.0,25.2,0.0,0.0,62.4,0.0,737.3949035644531,11,Nemilov S.V.,1992
4410,0.0,0.0,12.4,0.0,0.0,0.0,0.0,25.2,0.0,0.0,62.4,0.0,720.684912109375,12,Nemilov S.V.,1992
4411,0.0,0.0,13.5,0.0,0.0,0.0,0.0,22.9,0.0,0.0,63.6,0.0,806.8287719726562,9,Nemilov S.V.,1992
4412,0.0,0.0,13.5,0.0,0.0,0.0,0.0,22.9,0.0,0.0,63.6,0.0,788.9105590820312,10,Nemilov S.V.,1992
4413,0.0,0.0,13.5,0.0,0.0,0.0,0.0,22.9,0.0,0.0,63.6,0.0,771.7710327148437,11,Nemilov S.V.,1992
4414,0.0,0.0,13.5,0.0,0.0,0.0,0.0,22.9,0.0,0.0,63.6,0.0,755.3605407714844,12,Nemilov S.V.,1992
4415,0.0,0.0,14.3,0.0,0.0,0.0,0.0,20.7,0.0,0.0,65.0,0.0,805.6652587890625,9,Nemilov S.V.,1992
4416,0.0,0.0,14.3,0.0,0.0,0.0,0.0,20.7,0.0,0.0,65.0,0.0,786.6402954101562,10,Nemilov S.V.,1992
4417,0.0,0.0,14.3,0.0,0.0,0.0,0.0,20.7,0.0,0.0,65.0,0.0,768.4933227539063,11,Nemilov S.V.,1992
4418,0.0,0.0,14.3,0.0,0.0,0.0,0.0,20.7,0.0,0.0,65.0,0.0,751.164892578125,12,Nemilov S.V.,1992
4419,0.0,0.0,15.03,0.0,0.0,0.0,0.0,19.97,0.0,0.0,65.0,0.0,831.8434204101562,9,Nemilov S.V.,1992
4420,0.0,0.0,15.03,0.0,0.0,0.0,0.0,19.97,0.0,0.0,65.0,0.0,810.85166015625,10,Nemilov S.V.,1992
4421,0.0,0.0,15.03,0.0,0.0,0.0,0.0,19.97,0.0,0.0,65.0,0.0,790.8934692382812,11,Nemilov S.V.,1992
4422,0.0,0.0,15.03,0.0,0.0,0.0,0.0,19.97,0.0,0.0,65.0,0.0,771.8943542480469,12,Nemilov S.V.,1992
4423,0.0,0.0,16.5,0.0,0.0,0.0,0.0,17.0,0.0,0.0,66.5,0.0,862.6973022460937,9,Nemilov S.V.,1992
4424,0.0,0.0,16.5,0.0,0.0,0.0,0.0,17.0,0.0,0.0,66.5,0.0,841.4784301757812,10,Nemilov S.V.,1992
4425,0.0,0.0,16.5,0.0,0.0,0.0,0.0,17.0,0.0,0.0,66.5,0.0,821.2784790039062,11,Nemilov S.V.,1992
4426,0.0,0.0,16.5,0.0,0.0,0.0,0.0,17.0,0.0,0.0,66.5,0.0,802.025732421875,12,Nemilov S.V.,1992
4427,0.0,0.0,5.0,0.0,0.0,0.0,0.0,30.0,0.0,0.0,65.0,0.0,617.7583984375,9,Nemilov S.V.,1992
4428,0.0,0.0,5.0,0.0,0.0,0.0,0.0,30.0,0.0,0.0,65.0,0.0,598.1143859863281,10,Nemilov S.V.,1992
4429,0.0,0.0,5.0,0.0,0.0,0.0,0.0,30.0,0.0,0.0,65.0,0.0,579.6814331054687,11,Nemilov S.V.,1992
4430,0.0,0.0,5.0,0.0,0.0,0.0,0.0,30.0,0.0,0.0,65.0,0.0,562.3509582519531,12,Nemilov S.V.,1992
4431,0.0,0.0,8.9,0.0,0.0,0.0,0.0,23.4,0.0,0.0,67.7,0.0,747.7639831542969,9,Nemilov S.V.,1992
4432,0.0,0.0,8.9,0.0,0.0,0.0,0.0,23.4,0.0,0.0,67.7,0.0,728.4557861328125,10,Nemilov S.V.,1992
4433,0.0,0.0,8.9,0.0,0.0,0.0,0.0,23.4,0.0,0.0,67.7,0.0,710.1197875976562,11,Nemilov S.V.,1992
4434,0.0,0.0,8.9,0.0,0.0,0.0,0.0,23.4,0.0,0.0,67.7,0.0,692.6843933105469,12,Nemilov S.V.,1992
4435,0.0,0.0,10.0,0.0,0.0,0.0,0.0,25.0,0.0,0.0,65.0,0.0,760.1149658203125,9,Nemilov S.V.,1992
4436,0.0,0.0,10.0,0.0,0.0,0.0,0.0,25.0,0.0,0.0,65.0,0.0,743.8276733398437,10,Nemilov S.V.,1992
4437,0.0,0.0,10.0,0.0,0.0,0.0,0.0,25.0,0.0,0.0,65.0,0.0,728.2238525390625,11,Nemilov S.V.,1992
4438,0.0,0.0,10.0,0.0,0.0,0.0,0.0,25.0,0.0,0.0,65.0,0.0,713.2613891601562,12,Nemilov S.V.,1992
4439,0.0,0.0,10.5,0.0,0.0,0.0,0.0,36.9,0.0,0.0,52.6,0.0,716.8527282714844,9,Nemilov S.V.,1992
4440,0.0,0.0,10.5,0.0,0.0,0.0,0.0,36.9,0.0,0.0,52.6,0.0,703.0247863769531,10,Nemilov S.V.,1992
4441,0.0,0.0,10.5,0.0,0.0,0.0,0.0,36.9,0.0,0.0,52.6,0.0,689.7203125,11,Nemilov S.V.,1992
4442,0.0,0.0,10.5,0.0,0.0,0.0,0.0,36.9,0.0,0.0,52.6,0.0,676.9101623535156,12,Nemilov S.V.,1992
4443,0.0,0.0,10.0,0.0,0.0,0.0,0.0,35.0,0.0,0.0,55.0,0.0,710.9807189941406,9,Nemilov S.V.,1992
4444,0.0,0.0,10.0,0.0,0.0,0.0,0.0,35.0,0.0,0.0,55.0,0.0,696.3394836425781,10,Nemilov S.V.,1992
4445,0.0,0.0,10.0,0.0,0.0,0.0,0.0,35.0,0.0,0.0,55.0,0.0,682.2892517089844,11,Nemilov S.V.,1992
4446,0.0,0.0,10.0,0.0,0.0,0.0,0.0,35.0,0.0,0.0,55.0,0.0,668.7948974609375,12,Nemilov S.V.,1992
4447,0.0,0.0,15.0,0.0,0.0,0.0,0.0,30.0,0.0,0.0,55.0,0.0,786.86142578125,9,Nemilov S.V.,1992
4448,0.0,0.0,15.0,0.0,0.0,0.0,0.0,30.0,0.0,0.0,55.0,0.0,773.2008728027344,10,Nemilov S.V.,1992
4449,0.0,0.0,15.0,0.0,0.0,0.0,0.0,30.0,0.0,0.0,55.0,0.0,760.0066284179688,11,Nemilov S.V.,1992
4450,0.0,0.0,15.0,0.0,0.0,0.0,0.0,30.0,0.0,0.0,55.0,0.0,747.255224609375,12,Nemilov S.V.,1992
4451,0.0,0.0,10.0,0.0,0.0,0.0,0.0,40.0,0.0,0.0,50.0,0.0,690.0596069335937,9,Nemilov S.V.,1992
4452,0.0,0.0,10.0,0.0,0.0,0.0,0.0,40.0,0.0,0.0,50.0,0.0,677.5635131835937,10,Nemilov S.V.,1992
4453,0.0,0.0,10.0,0.0,0.0,0.0,0.0,40.0,0.0,0.0,50.0,0.0,665.5120300292969,11,Nemilov S.V.,1992
4454,0.0,0.0,10.0,0.0,0.0,0.0,0.0,40.0,0.0,0.0,50.0,0.0,653.8818725585937,12,Nemilov S.V.,1992
4455,0.0,0.0,5.0,0.0,0.0,0.0,0.0,45.0,0.0,0.0,50.0,0.0,623.7785400390625,9,Nemilov S.V.,1992
4456,0.0,0.0,5.0,0.0,0.0,0.0,0.0,45.0,0.0,0.0,50.0,0.0,611.7948974609375,10,Nemilov S.V.,1992
4457,0.0,0.0,5.0,0.0,0.0,0.0,0.0,45.0,0.0,0.0,50.0,0.0,600.2631286621094,11,Nemilov S.V.,1992
4458,0.0,0.0,5.0,0.0,0.0,0.0,0.0,45.0,0.0,0.0,50.0,0.0,589.1581481933594,12,Nemilov S.V.,1992
4459,0.0,0.0,10.0,0.0,0.0,0.0,0.0,45.0,0.0,0.0,45.0,0.0,670.3552307128906,9,Nemilov S.V.,1992
4460,0.0,0.0,10.0,0.0,0.0,0.0,0.0,45.0,0.0,0.0,45.0,0.0,658.7035583496094,10,Nemilov S.V.,1992
4461,0.0,0.0,10.0,0.0,0.0,0.0,0.0,45.0,0.0,0.0,45.0,0.0,647.4500793457031,11,Nemilov S.V.,1992
4462,0.0,0.0,10.0,0.0,0.0,0.0,0.0,45.0,0.0,0.0,45.0,0.0,636.5747436523437,12,Nemilov S.V.,1992
4463,0.0,0.0,15.0,0.0,0.0,0.0,0.0,40.0,0.0,0.0,45.0,0.0,719.5137390136719,9,Nemilov S.V.,1992
4464,0.0,0.0,15.0,0.0,0.0,0.0,0.0,40.0,0.0,0.0,45.0,0.0,708.0241455078125,10,Nemilov S.V.,1992
4465,0.0,0.0,15.0,0.0,0.0,0.0,0.0,40.0,0.0,0.0,45.0,0.0,696.8957885742188,11,Nemilov S.V.,1992
4466,0.0,0.0,15.0,0.0,0.0,0.0,0.0,40.0,0.0,0.0,45.0,0.0,686.1119140625,12,Nemilov S.V.,1992
4467,0.0,0.0,20.0,0.0,0.0,0.0,0.0,35.0,0.0,0.0,45.0,0.0,747.8271240234375,9,Nemilov S.V.,1992
4468,0.0,0.0,20.0,0.0,0.0,0.0,0.0,35.0,0.0,0.0,45.0,0.0,737.1276611328125,10,Nemilov S.V.,1992
4469,0.0,0.0,20.0,0.0,0.0,0.0,0.0,35.0,0.0,0.0,45.0,0.0,726.7301391601562,11,Nemilov S.V.,1992
4470,0.0,0.0,20.0,0.0,0.0,0.0,0.0,35.0,0.0,0.0,45.0,0.0,716.6218933105469,12,Nemilov S.V.,1992
4471,0.0,0.0,5.0,0.0,0.0,0.0,0.0,55.0,0.0,0.0,40.0,0.0,623.7253784179687,8,Nemilov S.V.,1992
4472,0.0,0.0,5.0,0.0,0.0,0.0,0.0,55.0,0.0,0.0,40.0,0.0,613.7353881835936,9,Nemilov S.V.,1992
4473,0.0,0.0,5.0,0.0,0.0,0.0,0.0,55.0,0.0,0.0,40.0,0.0,604.0604309082031,10,Nemilov S.V.,1992
4474,0.0,0.0,5.0,0.0,0.0,0.0,0.0,55.0,0.0,0.0,40.0,0.0,594.6858581542969,11,Nemilov S.V.,1992
4475,0.0,0.0,5.0,0.0,0.0,0.0,0.0,55.0,0.0,0.0,40.0,0.0,585.5978759765625,12,Nemilov S.V.,1992
4476,0.0,0.0,10.0,0.0,0.0,0.0,0.0,50.0,0.0,0.0,40.0,0.0,656.5427001953125,9,Nemilov S.V.,1992
4477,0.0,0.0,10.0,0.0,0.0,0.0,0.0,50.0,0.0,0.0,40.0,0.0,646.0100769042969,10,Nemilov S.V.,1992
4478,0.0,0.0,10.0,0.0,0.0,0.0,0.0,50.0,0.0,0.0,40.0,0.0,635.8101257324219,11,Nemilov S.V.,1992
4479,0.0,0.0,10.0,0.0,0.0,0.0,0.0,50.0,0.0,0.0,40.0,0.0,625.9273742675781,12,Nemilov S.V.,1992
4480,0.0,0.0,15.0,0.0,0.0,0.0,0.0,45.0,0.0,0.0,40.0,0.0,689.3503173828125,9,Nemilov S.V.,1992
4481,0.0,0.0,15.0,0.0,0.0,0.0,0.0,45.0,0.0,0.0,40.0,0.0,678.1710876464844,10,Nemilov S.V.,1992
4482,0.0,0.0,15.0,0.0,0.0,0.0,0.0,45.0,0.0,0.0,40.0,0.0,667.34873046875,11,Nemilov S.V.,1992
4483,0.0,0.0,15.0,0.0,0.0,0.0,0.0,45.0,0.0,0.0,40.0,0.0,656.8664306640625,12,Nemilov S.V.,1992
4484,7.0,0.0,0.0,0.0,0.0,0.0,0.0,29.6,0.0,0.0,63.4,0.0,577.4739440917969,9,Nemilov S.V.,1992
4485,7.0,0.0,0.0,0.0,0.0,0.0,0.0,29.6,0.0,0.0,63.4,0.0,561.6568359375,10,Nemilov S.V.,1992
4486,7.0,0.0,0.0,0.0,0.0,0.0,0.0,29.6,0.0,0.0,63.4,0.0,546.6833251953125,11,Nemilov S.V.,1992
4487,7.0,0.0,0.0,0.0,0.0,0.0,0.0,29.6,0.0,0.0,63.4,0.0,532.4876770019531,12,Nemilov S.V.,1992
4488,4.0,0.0,0.0,0.0,0.0,0.0,0.0,34.8,0.0,0.0,61.2,0.0,541.7042907714844,9,Nemilov S.V.,1992
4489,4.0,0.0,0.0,0.0,0.0,0.0,0.0,34.8,0.0,0.0,61.2,0.0,528.7453521728515,10,Nemilov S.V.,1992
4490,4.0,0.0,0.0,0.0,0.0,0.0,0.0,34.8,0.0,0.0,61.2,0.0,516.3921112060547,11,Nemilov S.V.,1992
4491,4.0,0.0,0.0,0.0,0.0,0.0,0.0,34.8,0.0,0.0,61.2,0.0,504.6030639648437,12,Nemilov S.V.,1992
4492,2.5,0.0,0.0,0.0,0.0,0.0,0.0,40.0,0.0,0.0,57.5,0.0,532.7062744140625,9,Nemilov S.V.,1992
4493,2.5,0.0,0.0,0.0,0.0,0.0,0.0,40.0,0.0,0.0,57.5,0.0,522.2146209716797,10,Nemilov S.V.,1992
4494,2.5,0.0,0.0,0.0,0.0,0.0,0.0,40.0,0.0,0.0,57.5,0.0,512.1283630371094,11,Nemilov S.V.,1992
4495,2.5,0.0,0.0,0.0,0.0,0.0,0.0,40.0,0.0,0.0,57.5,0.0,502.42444458007805,12,Nemilov S.V.,1992
4496,0.7,0.0,19.4,0.0,0.0,0.0,0.0,40.3,0.0,0.0,39.6,0.0,706.0323547363281,9,Nemilov S.V.,1992
4497,0.7,0.0,19.4,0.0,0.0,0.0,0.0,40.3,0.0,0.0,39.6,0.0,695.8021606445313,10,Nemilov S.V.,1992
4498,0.7,0.0,19.4,0.0,0.0,0.0,0.0,40.3,0.0,0.0,39.6,0.0,685.8642944335937,11,Nemilov S.V.,1992
4499,0.7,0.0,19.4,0.0,0.0,0.0,0.0,40.3,0.0,0.0,39.6,0.0,676.2063354492188,12,Nemilov S.V.,1992
4500,1.5,0.0,23.8,0.0,0.0,0.0,0.0,35.4,0.0,0.0,39.3,0.0,744.1730712890625,9,Nemilov S.V.,1992
4501,1.5,0.0,23.8,0.0,0.0,0.0,0.0,35.4,0.0,0.0,39.3,0.0,729.1483825683594,10,Nemilov S.V.,1992
4502,1.5,0.0,23.8,0.0,0.0,0.0,0.0,35.4,0.0,0.0,39.3,0.0,714.7184814453125,11,Nemilov S.V.,1992
4503,1.5,0.0,23.8,0.0,0.0,0.0,0.0,35.4,0.0,0.0,39.3,0.0,700.8487609863281,12,Nemilov S.V.,1992
4504,0.0,0.0,30.6,0.0,0.0,0.0,0.0,0.0,0.0,0.0,69.4,0.0,1102.992529296875,9,Nemilov S.V.,1991
4505,0.0,0.0,30.6,0.0,0.0,0.0,0.0,0.0,0.0,0.0,69.4,0.0,1078.0296997070313,10,Nemilov S.V.,1991
4506,0.0,0.0,30.6,0.0,0.0,0.0,0.0,0.0,0.0,0.0,69.4,0.0,1054.2646240234376,11,Nemilov S.V.,1991
4507,0.0,0.0,30.6,0.0,0.0,0.0,0.0,0.0,0.0,0.0,69.4,0.0,1031.613134765625,12,Nemilov S.V.,1991
4508,64.7,0.0,0.0,0.0,0.0,0.0,19.3,0.0,0.0,16.0,0.0,0.0,904.4975952148437,8,Salman S.M.,1984
4509,64.7,0.0,0.0,0.0,0.0,0.0,19.3,0.0,0.0,16.0,0.0,0.0,855.871435546875,9,Salman S.M.,1984
4510,64.7,0.0,0.0,0.0,0.0,0.0,19.3,0.0,0.0,16.0,0.0,0.0,812.2076782226562,10,Salman S.M.,1984
4511,64.7,0.0,0.0,0.0,0.0,0.0,19.3,0.0,0.0,16.0,0.0,0.0,772.7834838867188,11,Salman S.M.,1984
4512,64.7,0.0,0.0,0.0,0.0,0.0,19.3,0.0,0.0,16.0,0.0,0.0,737.0100463867188,12,Salman S.M.,1984
4513,74.81,0.0,0.0,0.0,0.0,0.0,14.5,0.0,0.0,10.69,0.0,0.0,988.9756225585937,7,Salman S.M.,1984
4514,74.81,0.0,0.0,0.0,0.0,0.0,14.5,0.0,0.0,10.69,0.0,0.0,941.2443603515625,8,Salman S.M.,1984
4515,74.81,0.0,0.0,0.0,0.0,0.0,14.5,0.0,0.0,10.69,0.0,0.0,897.9089111328125,9,Salman S.M.,1984
4516,74.81,0.0,0.0,0.0,0.0,0.0,14.5,0.0,0.0,10.69,0.0,0.0,858.3888305664062,10,Salman S.M.,1984
4517,69.09,0.0,4.86,0.0,0.0,0.0,15.0,0.0,0.0,11.05,0.0,0.0,974.1847290039062,9,Salman S.M.,1984
4518,69.09,0.0,4.86,0.0,0.0,0.0,15.0,0.0,0.0,11.05,0.0,0.0,928.188818359375,10,Salman S.M.,1984
4519,69.09,0.0,4.86,0.0,0.0,0.0,15.0,0.0,0.0,11.05,0.0,0.0,886.3411010742187,11,Salman S.M.,1984
4520,69.09,0.0,4.86,0.0,0.0,0.0,15.0,0.0,0.0,11.05,0.0,0.0,848.10458984375,12,Salman S.M.,1984
4521,74.44,0.0,0.0,0.0,0.0,0.0,17.85,0.0,0.0,7.72,0.0,0.0,1469.39609375,2,Keppeler G.,1940
4522,74.44,0.0,0.0,0.0,0.0,0.0,17.85,0.0,0.0,7.72,0.0,0.0,1278.5881713867188,3,Keppeler G.,1940
4523,76.39,0.0,0.0,0.0,0.0,0.0,13.7,1.48,0.0,8.43,0.0,0.0,1529.1144775390626,2,Keppeler G.,1940
4524,76.39,0.0,0.0,0.0,0.0,0.0,13.7,1.48,0.0,8.43,0.0,0.0,1359.0796875,3,Keppeler G.,1940
4525,78.38,0.0,0.0,0.0,0.0,0.0,9.02,4.5,0.0,8.1,0.0,0.0,1578.7944091796876,2,Keppeler G.,1940
4526,78.38,0.0,0.0,0.0,0.0,0.0,9.02,4.5,0.0,8.1,0.0,0.0,1386.0219482421876,3,Keppeler G.,1940
4527,78.38,0.0,0.0,0.0,0.0,0.0,9.02,4.5,0.0,8.1,0.0,0.0,1254.4985107421876,4,Keppeler G.,1940
4528,78.73,0.0,0.0,0.0,0.0,0.0,4.88,5.7,0.0,10.68,0.0,0.0,1426.48984375,3,Keppeler G.,1940
4529,78.73,0.0,0.0,0.0,0.0,0.0,4.88,5.7,0.0,10.68,0.0,0.0,1318.5043701171876,4,Keppeler G.,1940
4530,81.4,0.0,0.0,0.0,0.0,0.0,0.0,10.14,0.0,8.46,0.0,0.0,1509.5116943359376,3,Keppeler G.,1940
4531,81.4,0.0,0.0,0.0,0.0,0.0,0.0,10.14,0.0,8.46,0.0,0.0,1378.2602294921876,4,Keppeler G.,1940
4532,66.67,0.0,0.0,0.0,0.0,0.0,33.33,0.0,0.0,0.0,0.0,0.0,1307.6225341796876,2,Sasek L.,1975
4533,55.56,0.0,0.0,0.0,0.0,0.0,0.0,44.44,0.0,0.0,0.0,0.0,1309.185888671875,1,Sasek L.,1975
4534,55.56,0.0,0.0,0.0,0.0,0.0,0.0,44.44,0.0,0.0,0.0,0.0,1183.2529052734376,2,Sasek L.,1975
4535,58.33,0.0,0.0,0.0,0.0,0.0,0.0,41.67,0.0,0.0,0.0,0.0,1430.91904296875,1,Sasek L.,1975
4536,58.33,0.0,0.0,0.0,0.0,0.0,0.0,41.67,0.0,0.0,0.0,0.0,1276.3365844726563,2,Sasek L.,1975
4537,60.0,0.0,0.0,0.0,0.0,0.0,0.0,40.0,0.0,0.0,0.0,0.0,1471.9806884765626,1,Sasek L.,1975
4538,60.0,0.0,0.0,0.0,0.0,0.0,0.0,40.0,0.0,0.0,0.0,0.0,1308.472998046875,2,Sasek L.,1975
4539,65.52,0.0,0.0,0.0,0.0,0.0,0.0,34.48,0.0,0.0,0.0,0.0,1597.2212890625,1,Sasek L.,1975
4540,65.52,0.0,0.0,0.0,0.0,0.0,0.0,34.48,0.0,0.0,0.0,0.0,1393.935888671875,2,Sasek L.,1975
4541,66.67,0.0,0.0,0.0,0.0,0.0,0.0,33.33,0.0,0.0,0.0,0.0,1398.5602783203126,2,Sasek L.,1975
4542,71.43,0.0,0.0,0.0,0.0,0.0,0.0,28.57,0.0,0.0,0.0,0.0,1667.4159912109376,1,Sasek L.,1975
4543,71.43,0.0,0.0,0.0,0.0,0.0,0.0,28.57,0.0,0.0,0.0,0.0,1441.9909423828126,2,Sasek L.,1975
4544,77.78,0.0,0.0,0.0,0.0,0.0,0.0,22.22,0.0,0.0,0.0,0.0,1494.5702880859376,2,Sasek L.,1975
4545,81.82,0.0,0.0,0.0,0.0,0.0,0.0,18.18,0.0,0.0,0.0,0.0,1559.608984375,2,Sasek L.,1975
4546,83.33,0.0,0.0,0.0,0.0,0.0,0.0,16.67,0.0,0.0,0.0,0.0,1578.870458984375,2,Sasek L.,1975
4547,75.0,0.0,0.0,0.0,0.0,0.0,12.5,12.5,0.0,0.0,0.0,0.0,1635.7968505859376,1,Sasek L.,1975
4548,75.0,0.0,0.0,0.0,0.0,0.0,12.5,12.5,0.0,0.0,0.0,0.0,1374.1100830078126,2,Sasek L.,1975
4549,100.0,0.0,0.0,0.0,0.0,0.0,0.0,0.0,0.0,0.0,0.0,0.0,1475.386328125,11,Leko V.K.,1973
4550,100.0,0.0,0.0,0.0,0.0,0.0,0.0,0.0,0.0,0.0,0.0,0.0,1408.148779296875,12,Leko V.K.,1973
4551,100.0,0.0,0.0,0.0,0.0,0.0,0.0,0.0,0.0,0.0,0.0,0.0,1540.30283203125,11,Leko V.K.,1973
4552,100.0,0.0,0.0,0.0,0.0,0.0,0.0,0.0,0.0,0.0,0.0,0.0,1472.8072265625,12,Leko V.K.,1973
4553,100.0,0.0,0.0,0.0,0.0,0.0,0.0,0.0,0.0,0.0,0.0,0.0,1611.6994384765626,10,Leko V.K.,1973
4554,100.0,0.0,0.0,0.0,0.0,0.0,0.0,0.0,0.0,0.0,0.0,0.0,1537.776953125,11,Leko V.K.,1973
4555,71.14,0.055,4.18,0.0,0.56,0.0,12.5,0.64,1.44,9.49,0.0,0.0,1393.15,2,Dalakishvili A.,1977
4556,70.67,0.062,3.89,0.0,0.19,0.0,13.33,0.79,1.38,9.69,0.0,0.0,1393.15,2,Dalakishvili A.,1977
4557,71.93,0.038,3.2,0.0,0.19,0.0,12.89,0.98,2.29,8.49,0.0,0.0,1398.15,2,Dalakishvili A.,1977
4558,0.0,0.0,0.0,0.0,0.0,0.0,37.42,0.0,0.0,0.0,62.58,0.0,664.9276794433594,3,Fernandez Navar,1971
4559,0.0,0.0,0.0,0.0,0.0,0.0,37.42,0.0,0.0,0.0,62.58,0.0,557.4283813476562,4,Fernandez Navar,1971
4560,0.0,0.0,0.0,0.0,0.0,0.0,37.42,0.0,0.0,0.0,62.58,0.0,485.9103302001953,5,Fernandez Navar,1971
4561,0.0,0.0,0.0,0.0,0.0,0.0,37.42,0.0,0.0,0.0,62.58,0.0,434.8983520507812,6,Fernandez Navar,1971
4562,0.0,0.0,0.0,0.0,0.0,0.0,37.42,0.0,0.0,0.0,62.58,0.0,396.6788619995117,7,Fernandez Navar,1971
4563,0.0,0.0,0.0,0.0,0.0,0.0,0.0,34.47,0.0,0.0,65.53,0.0,662.4335693359375,4,Fernandez Navar,1971
4564,0.0,0.0,0.0,0.0,0.0,0.0,0.0,34.47,0.0,0.0,65.53,0.0,571.7545837402344,5,Fernandez Navar,1971
4565,0.0,0.0,0.0,0.0,0.0,0.0,0.0,34.47,0.0,0.0,65.53,0.0,507.0547698974609,6,Fernandez Navar,1971
4566,0.0,0.0,0.0,0.0,0.0,0.0,0.0,34.47,0.0,0.0,65.53,0.0,458.5686096191406,7,Fernandez Navar,1971
4567,0.0,0.0,0.0,0.0,0.0,0.0,0.0,34.47,0.0,0.0,65.53,0.0,420.8800567626953,8,Fernandez Navar,1971
4568,0.0,0.0,0.0,0.0,0.0,0.0,0.0,34.47,0.0,0.0,65.53,0.0,390.74365081787107,9,Fernandez Navar,1971
4569,0.0,0.0,0.0,0.0,0.0,0.0,50.01,0.0,0.0,0.0,49.99,0.0,723.2216857910156,1,Volarovich M.P.,1932
4570,60.0,0.0,0.0,0.0,0.0,0.0,30.0,0.0,10.0,0.0,0.0,0.0,961.7253784179687,4,Sakaguchi S.,1996
4571,60.0,0.0,0.0,0.0,0.0,0.0,30.0,0.0,10.0,0.0,0.0,0.0,911.8361572265625,5,Sakaguchi S.,1996
4572,60.0,0.0,0.0,0.0,0.0,0.0,30.0,0.0,10.0,0.0,0.0,0.0,869.500341796875,6,Sakaguchi S.,1996
4573,60.0,0.0,0.0,0.0,0.0,0.0,30.0,0.0,10.0,0.0,0.0,0.0,833.1232055664062,7,Sakaguchi S.,1996
4574,60.0,0.0,0.0,0.0,0.0,0.0,30.0,0.0,10.0,0.0,0.0,0.0,801.5295166015625,8,Sakaguchi S.,1996
4575,60.0,0.0,0.0,0.0,0.0,0.0,30.0,0.0,10.0,0.0,0.0,0.0,773.8339599609375,9,Sakaguchi S.,1996
4576,0.0,0.0,0.0,0.0,0.0,0.0,24.99,0.0,0.0,0.0,25.03,49.98,938.9227661132812,0,Volarovich M.,1934
4577,100.0,0.0,0.0,0.0,0.0,0.0,0.0,0.0,0.0,0.0,0.0,0.0,1541.778173828125,11,Leko V.K.,1976
4578,100.0,0.0,0.0,0.0,0.0,0.0,0.0,0.0,0.0,0.0,0.0,0.0,1463.918310546875,12,Leko V.K.,1976
4579,100.0,0.0,0.0,0.0,0.0,0.0,0.0,0.0,0.0,0.0,0.0,0.0,1534.866064453125,11,Leko V.K.,1976
4580,100.0,0.0,0.0,0.0,0.0,0.0,0.0,0.0,0.0,0.0,0.0,0.0,1460.3654541015626,12,Leko V.K.,1976
4581,100.0,0.0,0.0,0.0,0.0,0.0,0.0,0.0,0.0,0.0,0.0,0.0,1554.96591796875,11,Leko V.K.,1976
4582,100.0,0.0,0.0,0.0,0.0,0.0,0.0,0.0,0.0,0.0,0.0,0.0,1483.970068359375,12,Leko V.K.,1976
4583,100.0,0.0,0.0,0.0,0.0,0.0,0.0,0.0,0.0,0.0,0.0,0.0,1538.50546875,10,Leko V.K.,1976
4584,100.0,0.0,0.0,0.0,0.0,0.0,0.0,0.0,0.0,0.0,0.0,0.0,1446.388037109375,11,Leko V.K.,1976
4585,100.0,0.0,0.0,0.0,0.0,0.0,0.0,0.0,0.0,0.0,0.0,0.0,1364.680029296875,12,Leko V.K.,1976
4586,69.44,0.0,1.17,0.0,0.19,0.0,13.94,0.32,5.91,9.03,0.0,0.0,1439.15,2,Yale B.,1992
4587,77.09,0.0,0.66,0.0,0.0,0.0,9.54,2.39,0.0,10.32,0.0,0.0,1853.33505859375,1,Volf M.B.,1990
4588,77.09,0.0,0.66,0.0,0.0,0.0,9.54,2.39,0.0,10.32,0.0,0.0,1548.7408203125,2,Volf M.B.,1990
4589,77.09,0.0,0.66,0.0,0.0,0.0,9.54,2.39,0.0,10.32,0.0,0.0,1351.781591796875,3,Volf M.B.,1990
4590,77.09,0.0,0.66,0.0,0.0,0.0,9.54,2.39,0.0,10.32,0.0,0.0,1213.9714111328124,4,Volf M.B.,1990
4591,77.09,0.0,0.66,0.0,0.0,0.0,9.54,2.39,0.0,10.32,0.0,0.0,1112.144140625,5,Volf M.B.,1990
4592,77.09,0.0,0.66,0.0,0.0,0.0,9.54,2.39,0.0,10.32,0.0,0.0,1033.8342041015626,6,Volf M.B.,1990
4593,77.09,0.0,0.66,0.0,0.0,0.0,9.54,2.39,0.0,10.32,0.0,0.0,971.737890625,7,Volf M.B.,1990
4594,77.09,0.0,0.66,0.0,0.0,0.0,9.54,2.39,0.0,10.32,0.0,0.0,921.2921508789062,8,Volf M.B.,1990
4595,77.09,0.0,0.66,0.0,0.0,0.0,9.54,2.39,0.0,10.32,0.0,0.0,879.4994262695312,9,Volf M.B.,1990
4596,100.0,0.0,0.0,0.0,0.0,0.0,0.0,0.0,0.0,0.0,0.0,0.0,2205.636694335937,5,Leko V.K.,1996
4597,100.0,0.0,0.0,0.0,0.0,0.0,0.0,0.0,0.0,0.0,0.0,0.0,2052.2756103515626,6,Leko V.K.,1996
4598,100.0,0.0,0.0,0.0,0.0,0.0,0.0,0.0,0.0,0.0,0.0,0.0,1923.1430419921876,7,Leko V.K.,1996
4599,100.0,0.0,0.0,0.0,0.0,0.0,0.0,0.0,0.0,0.0,0.0,0.0,1812.917822265625,8,Leko V.K.,1996
4600,100.0,0.0,0.0,0.0,0.0,0.0,0.0,0.0,0.0,0.0,0.0,0.0,1717.7306884765626,9,Leko V.K.,1996
4601,100.0,0.0,0.0,0.0,0.0,0.0,0.0,0.0,0.0,0.0,0.0,0.0,1634.7006591796876,10,Leko V.K.,1996
4602,100.0,0.0,0.0,0.0,0.0,0.0,0.0,0.0,0.0,0.0,0.0,0.0,1561.638525390625,11,Leko V.K.,1996
4603,100.0,0.0,0.0,0.0,0.0,0.0,0.0,0.0,0.0,0.0,0.0,0.0,1496.850927734375,12,Leko V.K.,1996
4604,100.0,0.0,0.0,0.0,0.0,0.0,0.0,0.0,0.0,0.0,0.0,0.0,2206.27255859375,5,Leko V.K.,1996
4605,100.0,0.0,0.0,0.0,0.0,0.0,0.0,0.0,0.0,0.0,0.0,0.0,2055.04501953125,6,Leko V.K.,1996
4606,100.0,0.0,0.0,0.0,0.0,0.0,0.0,0.0,0.0,0.0,0.0,0.0,1923.2204345703126,7,Leko V.K.,1996
4607,100.0,0.0,0.0,0.0,0.0,0.0,0.0,0.0,0.0,0.0,0.0,0.0,1807.2896484375,8,Leko V.K.,1996
4608,100.0,0.0,0.0,0.0,0.0,0.0,0.0,0.0,0.0,0.0,0.0,0.0,1704.541845703125,9,Leko V.K.,1996
4609,100.0,0.0,0.0,0.0,0.0,0.0,0.0,0.0,0.0,0.0,0.0,0.0,1612.84921875,10,Leko V.K.,1996
4610,100.0,0.0,0.0,0.0,0.0,0.0,0.0,0.0,0.0,0.0,0.0,0.0,1530.51865234375,11,Leko V.K.,1996
4611,100.0,0.0,0.0,0.0,0.0,0.0,0.0,0.0,0.0,0.0,0.0,0.0,1456.185888671875,12,Leko V.K.,1996
4612,100.0,0.0,0.0,0.0,0.0,0.0,0.0,0.0,0.0,0.0,0.0,0.0,2212.65146484375,5,Leko V.K.,1996
4613,100.0,0.0,0.0,0.0,0.0,0.0,0.0,0.0,0.0,0.0,0.0,0.0,2026.3058837890626,6,Leko V.K.,1996
4614,100.0,0.0,0.0,0.0,0.0,0.0,0.0,0.0,0.0,0.0,0.0,0.0,1869.4338134765626,7,Leko V.K.,1996
4615,100.0,0.0,0.0,0.0,0.0,0.0,0.0,0.0,0.0,0.0,0.0,0.0,1735.5552734375,8,Leko V.K.,1996
4616,100.0,0.0,0.0,0.0,0.0,0.0,0.0,0.0,0.0,0.0,0.0,0.0,1619.9599365234376,9,Leko V.K.,1996
4617,100.0,0.0,0.0,0.0,0.0,0.0,0.0,0.0,0.0,0.0,0.0,0.0,1519.1420654296876,10,Leko V.K.,1996
4618,100.0,0.0,0.0,0.0,0.0,0.0,0.0,0.0,0.0,0.0,0.0,0.0,1430.4382080078126,11,Leko V.K.,1996
4619,100.0,0.0,0.0,0.0,0.0,0.0,0.0,0.0,0.0,0.0,0.0,0.0,1351.7885498046876,12,Leko V.K.,1996
4620,100.0,0.0,0.0,0.0,0.0,0.0,0.0,0.0,0.0,0.0,0.0,0.0,1985.3132080078126,6,Leko V.K.,1996
4621,100.0,0.0,0.0,0.0,0.0,0.0,0.0,0.0,0.0,0.0,0.0,0.0,1851.4240478515626,7,Leko V.K.,1996
4622,100.0,0.0,0.0,0.0,0.0,0.0,0.0,0.0,0.0,0.0,0.0,0.0,1734.45419921875,8,Leko V.K.,1996
4623,100.0,0.0,0.0,0.0,0.0,0.0,0.0,0.0,0.0,0.0,0.0,0.0,1631.3869384765626,9,Leko V.K.,1996
4624,100.0,0.0,0.0,0.0,0.0,0.0,0.0,0.0,0.0,0.0,0.0,0.0,1539.8827880859376,10,Leko V.K.,1996
4625,100.0,0.0,0.0,0.0,0.0,0.0,0.0,0.0,0.0,0.0,0.0,0.0,1458.09921875,11,Leko V.K.,1996
4626,100.0,0.0,0.0,0.0,0.0,0.0,0.0,0.0,0.0,0.0,0.0,0.0,1384.5654052734376,12,Leko V.K.,1996
4627,70.14,0.0,1.06,0.0,0.0,0.0,16.11,0.51,5.04,7.14,0.0,0.0,1278.1498779296876,3,Espe W.,1968
4628,70.14,0.0,1.06,0.0,0.0,0.0,16.11,0.51,5.04,7.14,0.0,0.0,1168.9934448242188,4,Espe W.,1968
4629,70.14,0.0,1.06,0.0,0.0,0.0,16.11,0.51,5.04,7.14,0.0,0.0,1084.5625366210938,5,Espe W.,1968
4630,70.14,0.0,1.06,0.0,0.0,0.0,16.11,0.51,5.04,7.14,0.0,0.0,1017.3107055664062,6,Espe W.,1968
4631,70.14,0.0,1.06,0.0,0.0,0.0,16.11,0.51,5.04,7.14,0.0,0.0,962.4791015625,7,Espe W.,1968
4632,70.14,0.0,1.06,0.0,0.0,0.0,16.11,0.51,5.04,7.14,0.0,0.0,916.9177612304687,8,Espe W.,1968
