Repository: charlesll/gpvisc

# GPVisc
=========
GPVisc is a Python module containing a Gaussian Process - Artificial Neural Network of melt viscosity.

- **Documentation:** http://charlesll.github.io/gpvisc/html/index.html
- **Examples:** https://github.com/charlesll/gpvisc/tree/master/examples
- **Web app** https://gpvisc.streamlit.app/
- **Source code:** https://github.com/charlesll/gpvisc/tree/master/src/gpvisc
- **License:** https://github.com/charlesll/gpvisc/tree/master/LICENSE.txt
- **Contributing:** https://github.com/charlesll/gpvisc/blob/master/CONTRIBUTING.md
- **Bug reports:** https://github.com/charlesll/gpvisc/issues
- **Contact:** lelosq@ipgp.fr

See the documentation for more information.

File: examples/additional_data/FULL_SCIGLASS.csv (part 12 of 35)
,sio2,tio2,al2o3,feo,fe2o3,mno,na2o,k2o,mgo,cao,p2o5,h2o,T,viscosity,Author,Year
4633,70.14,0.0,1.06,0.0,0.0,0.0,16.11,0.51,5.04,7.14,0.0,0.0,878.45908203125,9,Espe W.,1968
4634,70.14,0.0,1.06,0.0,0.0,0.0,16.11,0.51,5.04,7.14,0.0,0.0,845.5622314453125,10,Espe W.,1968
4635,70.14,0.0,1.06,0.0,0.0,0.0,16.11,0.51,5.04,7.14,0.0,0.0,817.1020263671875,11,Espe W.,1968
4636,70.14,0.0,1.06,0.0,0.0,0.0,16.11,0.51,5.04,7.14,0.0,0.0,792.2377075195312,12,Espe W.,1968
4637,99.98,0.0,0.024,0.0,0.0,0.0,0.0,0.0,0.0,0.0,0.0,0.0,1576.1596435546876,9,Whitworth C.R.,1970
4638,99.98,0.0,0.024,0.0,0.0,0.0,0.0,0.0,0.0,0.0,0.0,0.0,1499.234228515625,10,Whitworth C.R.,1970
4639,99.98,0.0,0.024,0.0,0.0,0.0,0.0,0.0,0.0,0.0,0.0,0.0,1445.3339599609376,11,Whitworth C.R.,1970
4640,99.98,0.0,0.024,0.0,0.0,0.0,0.0,0.0,0.0,0.0,0.0,0.0,1405.4667724609376,12,Whitworth C.R.,1970
4641,99.78,0.0,0.22,0.0,0.0,0.0,0.0,0.0,0.0,0.0,0.0,0.0,1572.64365234375,10,Whitworth C.R.,1970
4642,99.78,0.0,0.22,0.0,0.0,0.0,0.0,0.0,0.0,0.0,0.0,0.0,1495.7341064453126,11,Whitworth C.R.,1970
4643,99.78,0.0,0.22,0.0,0.0,0.0,0.0,0.0,0.0,0.0,0.0,0.0,1425.9968017578126,12,Whitworth C.R.,1970
4644,99.72,0.0,0.28,0.0,0.0,0.0,0.0,0.0,0.0,0.0,0.0,0.0,1575.0080322265626,10,Whitworth C.R.,1970
4645,99.72,0.0,0.28,0.0,0.0,0.0,0.0,0.0,0.0,0.0,0.0,0.0,1493.3462890625,11,Whitworth C.R.,1970
4646,99.72,0.0,0.28,0.0,0.0,0.0,0.0,0.0,0.0,0.0,0.0,0.0,1426.8783935546876,12,Whitworth C.R.,1970
4647,99.54,0.0,0.46,0.0,0.0,0.0,0.0,0.0,0.0,0.0,0.0,0.0,1547.8853515625,10,Whitworth C.R.,1970
4648,99.54,0.0,0.46,0.0,0.0,0.0,0.0,0.0,0.0,0.0,0.0,0.0,1478.1998046875,11,Whitworth C.R.,1970
4649,99.54,0.0,0.46,0.0,0.0,0.0,0.0,0.0,0.0,0.0,0.0,0.0,1415.14560546875,12,Whitworth C.R.,1970
4650,98.61,0.0,1.39,0.0,0.0,0.0,0.0,0.0,0.0,0.0,0.0,0.0,1604.2397216796876,9,Whitworth C.R.,1970
4651,98.61,0.0,1.39,0.0,0.0,0.0,0.0,0.0,0.0,0.0,0.0,0.0,1523.177099609375,10,Whitworth C.R.,1970
4652,98.61,0.0,1.39,0.0,0.0,0.0,0.0,0.0,0.0,0.0,0.0,0.0,1454.401953125,11,Whitworth C.R.,1970
4653,100.0,0.0,0.0,0.0,0.0,0.0,0.0,0.0,0.0,0.0,0.0,0.0,1509.8256591796876,10,Whitworth C.R.,1970
4654,100.0,0.0,0.0,0.0,0.0,0.0,0.0,0.0,0.0,0.0,0.0,0.0,1464.7956298828126,11,Whitworth C.R.,1970
4655,100.0,0.0,0.0,0.0,0.0,0.0,0.0,0.0,0.0,0.0,0.0,0.0,1422.37412109375,12,Whitworth C.R.,1970
4656,99.78,0.0,0.22,0.0,0.0,0.0,0.0,0.0,0.0,0.0,0.0,0.0,1569.1874755859376,10,Whitworth C.R.,1970
4657,99.78,0.0,0.22,0.0,0.0,0.0,0.0,0.0,0.0,0.0,0.0,0.0,1491.085546875,11,Whitworth C.R.,1970
4658,99.78,0.0,0.22,0.0,0.0,0.0,0.0,0.0,0.0,0.0,0.0,0.0,1431.9625,12,Whitworth C.R.,1970
4659,99.62,0.0,0.38,0.0,0.0,0.0,0.0,0.0,0.0,0.0,0.0,0.0,1563.370458984375,10,Whitworth C.R.,1970
4660,99.62,0.0,0.38,0.0,0.0,0.0,0.0,0.0,0.0,0.0,0.0,0.0,1487.4345458984376,11,Whitworth C.R.,1970
4661,99.62,0.0,0.38,0.0,0.0,0.0,0.0,0.0,0.0,0.0,0.0,0.0,1425.7900146484376,12,Whitworth C.R.,1970
4662,99.24,0.0,0.76,0.0,0.0,0.0,0.0,0.0,0.0,0.0,0.0,0.0,1542.27158203125,10,Whitworth C.R.,1970
4663,99.24,0.0,0.76,0.0,0.0,0.0,0.0,0.0,0.0,0.0,0.0,0.0,1468.18076171875,11,Whitworth C.R.,1970
4664,98.63,0.0,1.37,0.0,0.0,0.0,0.0,0.0,0.0,0.0,0.0,0.0,1503.9576171875,10,Whitworth C.R.,1970
4665,98.63,0.0,1.37,0.0,0.0,0.0,0.0,0.0,0.0,0.0,0.0,0.0,1426.664892578125,11,Whitworth C.R.,1970
4666,99.94,0.0,0.059,0.0,0.0,0.0,0.0,0.0,0.0,0.0,0.0,0.0,1585.5728515625,9,Whitworth C.R.,1970
4667,99.94,0.0,0.059,0.0,0.0,0.0,0.0,0.0,0.0,0.0,0.0,0.0,1524.4869140625,10,Whitworth C.R.,1970
4668,99.94,0.0,0.059,0.0,0.0,0.0,0.0,0.0,0.0,0.0,0.0,0.0,1467.9335693359376,11,Whitworth C.R.,1970
4669,99.94,0.0,0.059,0.0,0.0,0.0,0.0,0.0,0.0,0.0,0.0,0.0,1415.4264892578126,12,Whitworth C.R.,1970
4670,99.78,0.0,0.22,0.0,0.0,0.0,0.0,0.0,0.0,0.0,0.0,0.0,1549.0463623046876,10,Whitworth C.R.,1970
4671,99.78,0.0,0.22,0.0,0.0,0.0,0.0,0.0,0.0,0.0,0.0,0.0,1479.0802978515626,11,Whitworth C.R.,1970
4672,99.78,0.0,0.22,0.0,0.0,0.0,0.0,0.0,0.0,0.0,0.0,0.0,1422.2570556640626,12,Whitworth C.R.,1970
4673,99.76,0.0,0.24,0.0,0.0,0.0,0.0,0.0,0.0,0.0,0.0,0.0,1481.688330078125,11,Whitworth C.R.,1970
4674,99.76,0.0,0.24,0.0,0.0,0.0,0.0,0.0,0.0,0.0,0.0,0.0,1418.201025390625,12,Whitworth C.R.,1970
4675,99.28,0.0,0.72,0.0,0.0,0.0,0.0,0.0,0.0,0.0,0.0,0.0,1528.0304931640626,10,Whitworth C.R.,1970
4676,99.28,0.0,0.72,0.0,0.0,0.0,0.0,0.0,0.0,0.0,0.0,0.0,1456.925146484375,11,Whitworth C.R.,1970
4677,99.28,0.0,0.72,0.0,0.0,0.0,0.0,0.0,0.0,0.0,0.0,0.0,1402.249365234375,12,Whitworth C.R.,1970
4678,98.39,0.0,1.61,0.0,0.0,0.0,0.0,0.0,0.0,0.0,0.0,0.0,1569.457861328125,9,Whitworth C.R.,1970
4679,98.39,0.0,1.61,0.0,0.0,0.0,0.0,0.0,0.0,0.0,0.0,0.0,1494.919775390625,10,Whitworth C.R.,1970
4680,98.39,0.0,1.61,0.0,0.0,0.0,0.0,0.0,0.0,0.0,0.0,0.0,1433.6877197265626,11,Whitworth C.R.,1970
4681,100.0,0.0,0.0,0.0,0.0,0.0,0.0,0.0,0.0,0.0,0.0,0.0,2235.407568359375,5,Clasen R.,1992
4682,100.0,0.0,0.0,0.0,0.0,0.0,0.0,0.0,0.0,0.0,0.0,0.0,2096.358984375,6,Clasen R.,1992
4683,100.0,0.0,0.0,0.0,0.0,0.0,0.0,0.0,0.0,0.0,0.0,0.0,1973.59677734375,7,Clasen R.,1992
4684,100.0,0.0,0.0,0.0,0.0,0.0,0.0,0.0,0.0,0.0,0.0,0.0,1864.4179443359376,8,Clasen R.,1992
4685,100.0,0.0,0.0,0.0,0.0,0.0,0.0,0.0,0.0,0.0,0.0,0.0,2207.25546875,5,Clasen R.,1992
4686,100.0,0.0,0.0,0.0,0.0,0.0,0.0,0.0,0.0,0.0,0.0,0.0,2065.475439453125,6,Clasen R.,1992
4687,100.0,0.0,0.0,0.0,0.0,0.0,0.0,0.0,0.0,0.0,0.0,0.0,1940.8112548828126,7,Clasen R.,1992
4688,100.0,0.0,0.0,0.0,0.0,0.0,0.0,0.0,0.0,0.0,0.0,0.0,1830.33994140625,8,Clasen R.,1992
4689,100.0,0.0,0.0,0.0,0.0,0.0,0.0,0.0,0.0,0.0,0.0,0.0,2174.8267578125,5,Clasen R.,1992
4690,100.0,0.0,0.0,0.0,0.0,0.0,0.0,0.0,0.0,0.0,0.0,0.0,1986.4087890625,6,Clasen R.,1992
4691,100.0,0.0,0.0,0.0,0.0,0.0,0.0,0.0,0.0,0.0,0.0,0.0,1836.001318359375,7,Clasen R.,1992
4692,100.0,0.0,0.0,0.0,0.0,0.0,0.0,0.0,0.0,0.0,0.0,0.0,1713.156103515625,8,Clasen R.,1992
4693,100.0,0.0,0.0,0.0,0.0,0.0,0.0,0.0,0.0,0.0,0.0,0.0,2210.0221923828126,5,Clasen R.,1992
4694,100.0,0.0,0.0,0.0,0.0,0.0,0.0,0.0,0.0,0.0,0.0,0.0,2054.793798828125,6,Clasen R.,1992
4695,100.0,0.0,0.0,0.0,0.0,0.0,0.0,0.0,0.0,0.0,0.0,0.0,1919.9416259765626,7,Clasen R.,1992
4696,100.0,0.0,0.0,0.0,0.0,0.0,0.0,0.0,0.0,0.0,0.0,0.0,1801.7006591796876,8,Clasen R.,1992
4697,100.0,0.0,0.0,0.0,0.0,0.0,0.0,0.0,0.0,0.0,0.0,0.0,1726.6193603515626,9,Ohashi M.,1992
4698,100.0,0.0,0.0,0.0,0.0,0.0,0.0,0.0,0.0,0.0,0.0,0.0,1591.8674072265626,10,Ohashi M.,1992
4699,100.0,0.0,0.0,0.0,0.0,0.0,0.0,0.0,0.0,0.0,0.0,0.0,2260.67978515625,5,Shiraki K.,1993
4700,100.0,0.0,0.0,0.0,0.0,0.0,0.0,0.0,0.0,0.0,0.0,0.0,2114.915014648437,6,Shiraki K.,1993
4701,0.0,0.0,29.3,0.0,0.0,0.0,0.0,0.0,0.0,0.0,70.7,0.0,1129.5141967773438,6,Nemilov S.V.,1969
4702,0.0,0.0,29.3,0.0,0.0,0.0,0.0,0.0,0.0,0.0,70.7,0.0,1084.8508666992188,7,Nemilov S.V.,1969
4703,0.0,0.0,29.3,0.0,0.0,0.0,0.0,0.0,0.0,0.0,70.7,0.0,1045.6638549804688,8,Nemilov S.V.,1969
4704,0.0,0.0,29.3,0.0,0.0,0.0,0.0,0.0,0.0,0.0,70.7,0.0,1011.0043090820312,9,Nemilov S.V.,1969
4705,0.0,0.0,29.3,0.0,0.0,0.0,0.0,0.0,0.0,0.0,70.7,0.0,980.1303466796875,10,Nemilov S.V.,1969
4706,0.0,0.0,29.3,0.0,0.0,0.0,0.0,0.0,0.0,0.0,70.7,0.0,952.4538940429687,11,Nemilov S.V.,1969
4707,0.0,0.0,29.3,0.0,0.0,0.0,0.0,0.0,0.0,0.0,70.7,0.0,927.5026611328125,12,Nemilov S.V.,1969
4708,58.0,0.0,1.0,0.0,0.0,0.0,1.0,0.0,20.0,20.0,0.0,0.0,1587.7275146484376,1,Belyaeva I.A.,1982
4709,58.0,0.0,1.0,0.0,0.0,0.0,1.0,0.0,22.0,18.0,0.0,0.0,1635.851171875,1,Belyaeva I.A.,1982
4710,56.0,0.0,0.0,0.0,0.0,0.0,0.0,0.0,12.5,31.5,0.0,0.0,1627.4980224609376,1,Belyaeva I.A.,1982
4711,62.0,0.0,1.0,0.0,0.0,0.0,1.0,0.0,18.0,18.0,0.0,0.0,1635.4831298828126,1,Belyaeva I.A.,1982
4712,62.0,0.0,1.0,0.0,0.0,0.0,1.0,0.0,18.0,18.0,0.0,0.0,1555.80283203125,2,Belyaeva I.A.,1982
4713,62.0,0.0,1.0,0.0,0.0,0.0,1.0,0.0,18.0,18.0,0.0,0.0,1501.770361328125,3,Belyaeva I.A.,1982
4714,62.0,0.0,1.0,0.0,0.0,0.0,1.0,0.0,26.0,10.0,0.0,0.0,1683.1462158203126,1,Belyaeva I.A.,1982
4715,62.0,0.0,1.0,0.0,0.0,0.0,1.0,0.0,26.0,10.0,0.0,0.0,1613.004736328125,2,Belyaeva I.A.,1982
4716,62.0,0.0,1.0,0.0,0.0,0.0,1.0,0.0,26.0,10.0,0.0,0.0,1564.5739501953126,3,Belyaeva I.A.,1982
4717,61.0,0.0,0.0,0.0,0.0,0.0,0.0,0.0,11.0,28.0,0.0,0.0,1733.9682373046876,0,Belyaeva I.A.,1982
4718,61.0,0.0,0.0,0.0,0.0,0.0,0.0,0.0,11.0,28.0,0.0,0.0,1662.409765625,1,Belyaeva I.A.,1982
4719,67.0,0.0,0.0,0.0,0.0,0.0,3.0,0.0,12.0,18.0,0.0,0.0,1689.690283203125,1,Belyaeva I.A.,1982
4720,67.0,0.0,0.0,0.0,0.0,0.0,3.0,0.0,12.0,18.0,0.0,0.0,1514.379736328125,2,Belyaeva I.A.,1982
4721,67.0,0.0,0.0,0.0,0.0,0.0,3.0,0.0,12.0,18.0,0.0,0.0,1426.266943359375,3,Belyaeva I.A.,1982
4722,67.0,0.0,0.0,0.0,0.0,0.0,3.0,0.0,18.0,12.0,0.0,0.0,1681.9869140625,1,Belyaeva I.A.,1982
4723,67.0,0.0,0.0,0.0,0.0,0.0,3.0,0.0,18.0,12.0,0.0,0.0,1465.4855712890626,2,Belyaeva I.A.,1982
4724,69.0,0.0,0.0,0.0,0.0,0.0,3.0,0.0,14.0,14.0,0.0,0.0,1551.654150390625,2,Belyaeva I.A.,1982
4725,69.0,0.0,0.0,0.0,0.0,0.0,3.0,0.0,14.0,14.0,0.0,0.0,1457.4150146484376,3,Belyaeva I.A.,1982
4726,68.0,0.0,1.5,0.0,0.0,0.0,2.0,0.0,3.5,25.0,0.0,0.0,1718.6703857421876,1,Belyaeva I.A.,1982
4727,68.0,0.0,1.5,0.0,0.0,0.0,2.0,0.0,3.5,25.0,0.0,0.0,1484.4833740234376,2,Belyaeva I.A.,1982
4728,0.0,0.0,0.0,0.0,0.0,0.0,0.0,0.0,41.2,0.0,58.8,0.0,768.1500915527344,10,Elyard C.A.,1959
4729,0.0,0.0,0.0,0.0,0.0,0.0,0.0,0.0,41.2,0.0,58.8,0.0,744.6877502441406,11,Elyard C.A.,1959
4730,0.0,0.0,0.0,0.0,0.0,0.0,0.0,0.0,41.2,0.0,58.8,0.0,722.6164611816406,12,Elyard C.A.,1959
4731,0.0,0.0,0.0,0.0,0.0,0.0,0.0,0.0,51.5,0.0,48.5,0.0,821.1499389648437,10,Elyard C.A.,1959
4732,0.0,0.0,0.0,0.0,0.0,0.0,0.0,0.0,51.5,0.0,48.5,0.0,800.4437622070312,11,Elyard C.A.,1959
4733,0.0,0.0,0.0,0.0,0.0,0.0,0.0,0.0,51.5,0.0,48.5,0.0,780.7563537597656,12,Elyard C.A.,1959
4734,0.0,0.0,0.0,0.0,0.0,0.0,0.0,0.0,55.0,0.0,45.0,0.0,860.1501220703125,10,Elyard C.A.,1959
4735,0.0,0.0,0.0,0.0,0.0,0.0,0.0,0.0,55.0,0.0,45.0,0.0,846.9560302734375,11,Elyard C.A.,1959
4736,0.0,0.0,0.0,0.0,0.0,0.0,0.0,0.0,55.0,0.0,45.0,0.0,834.1606201171875,12,Elyard C.A.,1959
4737,0.0,0.0,0.0,0.0,0.0,0.0,0.0,0.0,0.0,51.0,49.0,0.0,811.1499389648437,10,Elyard C.A.,1959
4738,0.0,0.0,0.0,0.0,0.0,0.0,0.0,0.0,0.0,51.0,49.0,0.0,794.8716796875,11,Elyard C.A.,1959
4739,0.0,0.0,0.0,0.0,0.0,0.0,0.0,0.0,0.0,51.0,49.0,0.0,779.2340454101562,12,Elyard C.A.,1959
4740,0.0,0.0,0.0,0.0,0.0,0.0,50.0,0.0,0.0,0.0,50.0,0.0,583.9586853027344,7,Gutzow I.,1968
4741,0.0,0.0,0.0,0.0,0.0,0.0,50.0,0.0,0.0,0.0,50.0,0.0,576.5974487304687,8,Gutzow I.,1968
4742,0.0,0.0,0.0,0.0,0.0,0.0,50.0,0.0,0.0,0.0,50.0,0.0,569.4195617675781,9,Gutzow I.,1968
4743,0.0,0.0,0.0,0.0,0.0,0.0,50.0,0.0,0.0,0.0,50.0,0.0,562.4182189941406,10,Gutzow I.,1968
4744,0.0,0.0,0.0,0.0,0.0,0.0,50.0,0.0,0.0,0.0,50.0,0.0,555.58701171875,11,Gutzow I.,1968
4745,0.0,0.0,0.0,0.0,0.0,0.0,50.0,0.0,0.0,0.0,50.0,0.0,548.919775390625,12,Gutzow I.,1968
4746,3.9,0.0,0.0,0.0,0.0,0.0,0.0,0.0,0.0,50.4,45.7,0.0,888.6114868164062,7,Kanchieva O.N.,1980
4747,3.9,0.0,0.0,0.0,0.0,0.0,0.0,0.0,0.0,50.4,45.7,0.0,863.1019653320312,8,Kanchieva O.N.,1980
4748,3.9,0.0,0.0,0.0,0.0,0.0,0.0,0.0,0.0,50.4,45.7,0.0,839.0163940429687,9,Kanchieva O.N.,1980
4749,3.9,0.0,0.0,0.0,0.0,0.0,0.0,0.0,0.0,50.4,45.7,0.0,816.2388061523437,10,Kanchieva O.N.,1980
4750,3.9,0.0,0.0,0.0,0.0,0.0,0.0,0.0,0.0,50.4,45.7,0.0,794.6654418945312,11,Kanchieva O.N.,1980
4751,3.9,0.0,0.0,0.0,0.0,0.0,0.0,0.0,0.0,50.4,45.7,0.0,774.2033447265625,12,Kanchieva O.N.,1980
4752,32.89,0.0,5.32,0.24,0.0,1.39,0.0,0.0,40.41,19.75,0.0,0.0,1680.4391845703126,0,Zhilo N.L.,1968
4753,0.0,0.0,0.0,0.0,0.0,0.0,0.0,0.0,50.0,0.0,50.0,0.0,807.1310180664062,12,Suzuki S.,1980
4754,0.0,0.0,0.0,0.0,0.0,0.0,0.0,0.0,0.0,50.0,50.0,0.0,794.6327880859375,12,Suzuki S.,1980
4755,73.87,0.0,0.0,0.0,0.0,0.0,15.97,0.0,0.0,10.16,0.0,0.0,1667.0431884765626,1,Ram A.,1959
4756,73.87,0.0,0.0,0.0,0.0,0.0,15.97,0.0,0.0,10.16,0.0,0.0,1423.9743408203126,2,Ram A.,1959
4757,73.87,0.0,0.0,0.0,0.0,0.0,15.97,0.0,0.0,10.16,0.0,0.0,1266.0851196289063,3,Ram A.,1959
4758,73.87,0.0,0.0,0.0,0.0,0.0,15.97,0.0,0.0,10.16,0.0,0.0,1155.27646484375,4,Ram A.,1959
4759,73.87,0.0,0.0,0.0,0.0,0.0,15.97,0.0,0.0,10.16,0.0,0.0,1073.2223876953126,5,Ram A.,1959
4760,73.87,0.0,0.0,0.0,0.0,0.0,15.97,0.0,0.0,10.16,0.0,0.0,1010.01572265625,6,Ram A.,1959
4761,67.22,6.13,0.0,0.0,0.0,0.0,16.29,0.0,0.0,10.37,0.0,0.0,1568.8954833984376,1,Ram A.,1959
4762,67.22,6.13,0.0,0.0,0.0,0.0,16.29,0.0,0.0,10.37,0.0,0.0,1356.82138671875,2,Ram A.,1959
4763,67.22,6.13,0.0,0.0,0.0,0.0,16.29,0.0,0.0,10.37,0.0,0.0,1224.1114868164063,3,Ram A.,1959
4764,67.22,6.13,0.0,0.0,0.0,0.0,16.29,0.0,0.0,10.37,0.0,0.0,1133.2372802734376,4,Ram A.,1959
4765,67.22,6.13,0.0,0.0,0.0,0.0,16.29,0.0,0.0,10.37,0.0,0.0,1067.1097778320313,5,Ram A.,1959
4766,67.22,6.13,0.0,0.0,0.0,0.0,16.29,0.0,0.0,10.37,0.0,0.0,1016.8320068359375,6,Ram A.,1959
4767,70.58,3.03,0.0,0.0,0.0,0.0,16.13,0.0,0.0,10.26,0.0,0.0,1640.8833984375,1,Ram A.,1959
4768,70.58,3.03,0.0,0.0,0.0,0.0,16.13,0.0,0.0,10.26,0.0,0.0,1403.025244140625,2,Ram A.,1959
4769,68.9,4.57,0.0,0.0,0.0,0.0,16.21,0.0,0.0,10.31,0.0,0.0,1598.357763671875,1,Ram A.,1959
4770,68.9,4.57,0.0,0.0,0.0,0.0,16.21,0.0,0.0,10.31,0.0,0.0,1371.9753173828126,2,Ram A.,1959
4771,67.22,6.13,0.0,0.0,0.0,0.0,16.29,0.0,0.0,10.37,0.0,0.0,1555.2797607421876,1,Ram A.,1959
4772,67.22,6.13,0.0,0.0,0.0,0.0,16.29,0.0,0.0,10.37,0.0,0.0,1350.722265625,2,Ram A.,1959
4773,63.79,9.29,0.0,0.0,0.0,0.0,16.46,0.0,0.0,10.47,0.0,0.0,1593.6904052734376,1,Ram A.,1959
4774,63.79,9.29,0.0,0.0,0.0,0.0,16.46,0.0,0.0,10.47,0.0,0.0,1379.2084716796876,2,Ram A.,1959
4775,65.51,7.7,0.0,0.0,0.0,0.0,16.37,0.0,0.0,10.42,0.0,0.0,1559.4919189453126,1,Ram A.,1959
4776,65.51,7.7,0.0,0.0,0.0,0.0,16.37,0.0,0.0,10.42,0.0,0.0,1342.34677734375,2,Ram A.,1959
4777,65.51,7.7,0.0,0.0,0.0,0.0,16.37,0.0,0.0,10.42,0.0,0.0,1212.5173706054688,3,Ram A.,1959
4778,65.51,7.7,0.0,0.0,0.0,0.0,16.37,0.0,0.0,10.42,0.0,0.0,1126.1543334960938,4,Ram A.,1959
4779,65.51,7.7,0.0,0.0,0.0,0.0,16.37,0.0,0.0,10.42,0.0,0.0,1064.5591796875,5,Ram A.,1959
4780,65.51,7.7,0.0,0.0,0.0,0.0,16.37,0.0,0.0,10.42,0.0,0.0,1018.413427734375,6,Ram A.,1959
4781,62.04,10.89,0.0,0.0,0.0,0.0,16.54,0.0,0.0,10.53,0.0,0.0,1471.062841796875,1,Ram A.,1959
4782,62.04,10.89,0.0,0.0,0.0,0.0,16.54,0.0,0.0,10.53,0.0,0.0,1293.8922485351563,2,Ram A.,1959
4783,62.04,10.89,0.0,0.0,0.0,0.0,16.54,0.0,0.0,10.53,0.0,0.0,1184.2360595703124,3,Ram A.,1959
4784,62.04,10.89,0.0,0.0,0.0,0.0,16.54,0.0,0.0,10.53,0.0,0.0,1109.679052734375,4,Ram A.,1959
4785,62.04,10.89,0.0,0.0,0.0,0.0,16.54,0.0,0.0,10.53,0.0,0.0,1055.6940673828126,5,Ram A.,1959
4786,62.04,10.89,0.0,0.0,0.0,0.0,16.54,0.0,0.0,10.53,0.0,0.0,1014.79892578125,6,Ram A.,1959
4787,73.87,0.0,0.0,0.0,0.0,0.0,15.97,0.0,0.0,10.16,0.0,0.0,1675.6333984375,1,Ram A.,1959
4788,73.87,0.0,0.0,0.0,0.0,0.0,15.97,0.0,0.0,10.16,0.0,0.0,1425.0446533203126,2,Ram A.,1959
4789,73.87,0.0,0.0,0.0,0.0,0.0,15.97,0.0,0.0,10.16,0.0,0.0,1265.3276123046876,3,Ram A.,1959
4790,73.87,0.0,0.0,0.0,0.0,0.0,15.97,0.0,0.0,10.16,0.0,0.0,1154.6396240234376,4,Ram A.,1959
4791,73.87,0.0,0.0,0.0,0.0,0.0,15.97,0.0,0.0,10.16,0.0,0.0,1073.4086059570313,5,Ram A.,1959
4792,73.87,0.0,0.0,0.0,0.0,0.0,15.97,0.0,0.0,10.16,0.0,0.0,1011.256689453125,6,Ram A.,1959
4793,70.49,4.57,0.0,0.0,0.0,0.0,15.24,0.0,0.0,9.7,0.0,0.0,1622.52255859375,1,Ram A.,1959
4794,70.49,4.57,0.0,0.0,0.0,0.0,15.24,0.0,0.0,9.7,0.0,0.0,1391.54306640625,2,Ram A.,1959
4795,70.49,4.57,0.0,0.0,0.0,0.0,15.24,0.0,0.0,9.7,0.0,0.0,1247.6384033203124,3,Ram A.,1959
4796,70.49,4.57,0.0,0.0,0.0,0.0,15.24,0.0,0.0,9.7,0.0,0.0,1149.379248046875,4,Ram A.,1959
4797,70.49,4.57,0.0,0.0,0.0,0.0,15.24,0.0,0.0,9.7,0.0,0.0,1078.020849609375,5,Ram A.,1959
4798,70.49,4.57,0.0,0.0,0.0,0.0,15.24,0.0,0.0,9.7,0.0,0.0,1023.8462890625,6,Ram A.,1959
4799,69.34,6.13,0.0,0.0,0.0,0.0,14.99,0.0,0.0,9.54,0.0,0.0,1612.0915283203126,1,Ram A.,1959
4800,69.34,6.13,0.0,0.0,0.0,0.0,14.99,0.0,0.0,9.54,0.0,0.0,1387.679541015625,2,Ram A.,1959
4801,69.34,6.13,0.0,0.0,0.0,0.0,14.99,0.0,0.0,9.54,0.0,0.0,1248.65390625,3,Ram A.,1959
4802,69.34,6.13,0.0,0.0,0.0,0.0,14.99,0.0,0.0,9.54,0.0,0.0,1154.071142578125,4,Ram A.,1959
4803,69.34,6.13,0.0,0.0,0.0,0.0,14.99,0.0,0.0,9.54,0.0,0.0,1085.5571655273438,5,Ram A.,1959
4804,69.34,6.13,0.0,0.0,0.0,0.0,14.99,0.0,0.0,9.54,0.0,0.0,1033.6398071289063,6,Ram A.,1959
4805,68.18,7.7,0.0,0.0,0.0,0.0,14.74,0.0,0.0,9.38,0.0,0.0,1611.8261474609376,1,Ram A.,1959
4806,68.18,7.7,0.0,0.0,0.0,0.0,14.74,0.0,0.0,9.38,0.0,0.0,1387.421728515625,2,Ram A.,1959
4807,68.18,7.7,0.0,0.0,0.0,0.0,14.74,0.0,0.0,9.38,0.0,0.0,1249.556494140625,3,Ram A.,1959
4808,68.18,7.7,0.0,0.0,0.0,0.0,14.74,0.0,0.0,9.38,0.0,0.0,1156.2632202148438,4,Ram A.,1959
4809,68.18,7.7,0.0,0.0,0.0,0.0,14.74,0.0,0.0,9.38,0.0,0.0,1088.9345458984376,5,Ram A.,1959
4810,68.18,7.7,0.0,0.0,0.0,0.0,14.74,0.0,0.0,9.38,0.0,0.0,1038.0551513671876,6,Ram A.,1959
4811,67.01,9.29,0.0,0.0,0.0,0.0,14.48,0.0,0.0,9.22,0.0,0.0,1589.7037109375,1,Ram A.,1959
4812,67.01,9.29,0.0,0.0,0.0,0.0,14.48,0.0,0.0,9.22,0.0,0.0,1374.3857177734376,2,Ram A.,1959
4813,67.01,9.29,0.0,0.0,0.0,0.0,14.48,0.0,0.0,9.22,0.0,0.0,1242.722509765625,3,Ram A.,1959
4814,67.01,9.29,0.0,0.0,0.0,0.0,14.48,0.0,0.0,9.22,0.0,0.0,1153.8921264648438,4,Ram A.,1959
4815,67.01,9.29,0.0,0.0,0.0,0.0,14.48,0.0,0.0,9.22,0.0,0.0,1089.9171508789063,5,Ram A.,1959
4816,67.01,9.29,0.0,0.0,0.0,0.0,14.48,0.0,0.0,9.22,0.0,0.0,1041.645849609375,6,Ram A.,1959
4817,73.87,0.0,0.0,0.0,0.0,0.0,15.97,0.0,0.0,10.16,0.0,0.0,1678.995703125,1,Ram A.,1959
4818,73.87,0.0,0.0,0.0,0.0,0.0,15.97,0.0,0.0,10.16,0.0,0.0,1420.6230224609376,2,Ram A.,1959
4819,42.34,0.0,12.41,0.0,0.0,0.0,0.0,0.0,0.0,45.25,0.0,0.0,1543.9098876953126,1,Bills P.M.,1963
4820,52.0,0.0,9.1,0.0,0.0,0.0,0.0,0.0,0.0,38.9,0.0,0.0,1595.4711669921876,1,Bills P.M.,1963
4821,48.85,0.0,6.55,5.68,0.019,0.0,0.0,0.0,9.2,29.7,0.0,0.0,1515.6962646484376,1,Bills P.M.,1963
4822,55.25,0.0,4.92,4.64,0.022,0.0,0.0,0.0,12.28,22.89,0.0,0.0,1561.90146484375,1,Bills P.M.,1963
4823,52.92,0.0,4.71,8.64,0.038,0.0,0.0,0.0,11.77,21.92,0.0,0.0,1531.802587890625,1,Bills P.M.,1963
4824,70.0,0.0,10.0,0.0,0.0,0.0,20.0,0.0,0.0,0.0,0.0,0.0,1554.893408203125,3,Sakka S.,1981
4825,70.0,0.0,10.0,0.0,0.0,0.0,20.0,0.0,0.0,0.0,0.0,0.0,1327.250830078125,4,Sakka S.,1981
4826,70.0,0.0,10.0,0.0,0.0,0.0,20.0,0.0,0.0,0.0,0.0,0.0,1186.1322387695313,5,Sakka S.,1981
4827,70.0,0.0,10.0,0.0,0.0,0.0,20.0,0.0,0.0,0.0,0.0,0.0,1090.0854858398438,6,Sakka S.,1981
4828,70.0,0.0,10.0,0.0,0.0,0.0,20.0,0.0,0.0,0.0,0.0,0.0,1020.4907592773437,7,Sakka S.,1981
4829,70.0,0.0,10.0,0.0,0.0,0.0,20.0,0.0,0.0,0.0,0.0,0.0,967.7430786132812,8,Sakka S.,1981
4830,70.0,0.0,10.0,0.0,0.0,0.0,20.0,0.0,0.0,0.0,0.0,0.0,926.385595703125,9,Sakka S.,1981
4831,70.0,0.0,10.0,0.0,0.0,0.0,20.0,0.0,0.0,0.0,0.0,0.0,893.0884765625,10,Sakka S.,1981
4832,60.0,0.0,20.0,0.0,0.0,0.0,20.0,0.0,0.0,0.0,0.0,0.0,1725.518408203125,3,Sakka S.,1981
4833,85.0,0.0,0.0,0.0,0.0,0.0,15.0,0.0,0.0,0.0,0.0,0.0,823.15,10,Moriya Y.,1970
4834,85.0,0.0,0.0,0.0,0.0,0.0,15.0,0.0,0.0,0.0,0.0,0.0,824.15,10,Moriya Y.,1970
4835,82.93,0.0,0.0,0.0,0.0,0.0,14.63,0.0,2.44,0.0,0.0,0.0,820.15,10,Moriya Y.,1970
4836,82.93,0.0,0.0,0.0,0.0,0.0,14.63,0.0,0.0,2.44,0.0,0.0,829.15,10,Moriya Y.,1970
4837,80.0,0.0,0.0,0.0,0.0,0.0,20.0,0.0,0.0,0.0,0.0,0.0,791.6622680664062,10,Lee Sang-Ki,1993
4838,80.0,0.0,0.0,0.0,0.0,0.0,20.0,0.0,0.0,0.0,0.0,0.0,765.466650390625,11,Lee Sang-Ki,1993
4839,75.0,0.0,0.0,0.0,0.0,0.0,25.0,0.0,0.0,0.0,0.0,0.0,748.2092346191406,11,Lee Sang-Ki,1993
4840,75.0,0.0,0.0,0.0,0.0,0.0,25.0,0.0,0.0,0.0,0.0,0.0,729.3866638183594,12,Lee Sang-Ki,1993
4841,66.7,0.0,0.0,0.0,0.0,0.0,33.3,0.0,0.0,0.0,0.0,0.0,749.2840026855469,10,Lee Sang-Ki,1993
4842,66.7,0.0,0.0,0.0,0.0,0.0,33.3,0.0,0.0,0.0,0.0,0.0,730.8597778320313,11,Lee Sang-Ki,1993
4843,66.7,0.0,0.0,0.0,0.0,0.0,33.3,0.0,0.0,0.0,0.0,0.0,714.5095275878906,12,Lee Sang-Ki,1993
4844,60.0,0.0,0.0,0.0,0.0,0.0,40.0,0.0,0.0,0.0,0.0,0.0,720.5600341796875,10,Lee Sang-Ki,1993
4845,60.0,0.0,0.0,0.0,0.0,0.0,40.0,0.0,0.0,0.0,0.0,0.0,703.3695434570313,11,Lee Sang-Ki,1993
4846,60.0,0.0,0.0,0.0,0.0,0.0,40.0,0.0,0.0,0.0,0.0,0.0,688.0285400390625,12,Lee Sang-Ki,1993
4847,50.0,0.0,0.0,0.0,0.0,0.0,50.0,0.0,0.0,0.0,0.0,0.0,719.9619812011719,9,Lee Sang-Ki,1993
4848,50.0,0.0,0.0,0.0,0.0,0.0,50.0,0.0,0.0,0.0,0.0,0.0,709.2671569824219,10,Lee Sang-Ki,1993
4849,50.0,0.0,0.0,0.0,0.0,0.0,50.0,0.0,0.0,0.0,0.0,0.0,698.8854736328125,11,Lee Sang-Ki,1993
4850,50.0,0.0,0.0,0.0,0.0,0.0,50.0,0.0,0.0,0.0,0.0,0.0,688.8033813476562,12,Lee Sang-Ki,1993
4851,80.14,0.0,0.071,0.0,0.006,0.0,19.79,0.0,0.0,0.0,0.0,0.0,1450.9146484375,2,Bonetti G.,1969
4852,69.99,0.0,0.071,0.0,0.005,0.0,19.89,0.0,0.0,10.05,0.0,0.0,1597.74423828125,1,Bonetti G.,1969
4853,65.1,0.0,0.07,0.0,0.005,0.0,19.88,0.0,0.0,14.95,0.0,0.0,1524.960302734375,1,Bonetti G.,1969
4854,60.12,0.0,0.094,0.0,0.004,0.0,20.01,0.0,0.0,19.77,0.0,0.0,1450.1547607421876,1,Bonetti G.,1969
4855,74.34,0.0,4.72,0.0,0.007,0.0,20.93,0.0,0.0,0.0,0.0,0.0,1523.236181640625,2,Bonetti G.,1969
4856,74.34,0.0,4.72,0.0,0.007,0.0,20.93,0.0,0.0,0.0,0.0,0.0,1327.949072265625,3,Bonetti G.,1969
4857,69.74,0.0,9.32,0.0,0.009,0.0,20.94,0.0,0.0,0.0,0.0,0.0,1621.530859375,2,Bonetti G.,1969
4858,62.97,0.0,14.5,0.0,0.01,0.0,22.52,0.0,0.0,0.0,0.0,0.0,1497.263037109375,3,Bonetti G.,1969
4859,100.0,0.0,0.0,0.0,0.0,0.0,0.0,0.0,0.0,0.0,0.0,0.0,2175.1518310546876,5,Loryan S.G.,1976
4860,100.0,0.0,0.0,0.0,0.0,0.0,0.0,0.0,0.0,0.0,0.0,0.0,2042.8429931640626,6,Loryan S.G.,1976
4861,100.0,0.0,0.0,0.0,0.0,0.0,0.0,0.0,0.0,0.0,0.0,0.0,1925.708349609375,7,Loryan S.G.,1976
4862,100.0,0.0,0.0,0.0,0.0,0.0,0.0,0.0,0.0,0.0,0.0,0.0,1821.27890625,8,Loryan S.G.,1976
4863,100.0,0.0,0.0,0.0,0.0,0.0,0.0,0.0,0.0,0.0,0.0,0.0,1727.59384765625,9,Loryan S.G.,1976
4864,100.0,0.0,0.0,0.0,0.0,0.0,0.0,0.0,0.0,0.0,0.0,0.0,1643.076025390625,10,Loryan S.G.,1976
4865,100.0,0.0,0.0,0.0,0.0,0.0,0.0,0.0,0.0,0.0,0.0,0.0,1566.44296875,11,Loryan S.G.,1976
4866,100.0,0.0,0.0,0.0,0.0,0.0,0.0,0.0,0.0,0.0,0.0,0.0,2199.04599609375,5,Loryan S.G.,1976
4867,100.0,0.0,0.0,0.0,0.0,0.0,0.0,0.0,0.0,0.0,0.0,0.0,2051.8571533203126,6,Loryan S.G.,1976
4868,100.0,0.0,0.0,0.0,0.0,0.0,0.0,0.0,0.0,0.0,0.0,0.0,1923.137060546875,7,Loryan S.G.,1976
4869,100.0,0.0,0.0,0.0,0.0,0.0,0.0,0.0,0.0,0.0,0.0,0.0,1809.6147216796876,8,Loryan S.G.,1976
4870,100.0,0.0,0.0,0.0,0.0,0.0,0.0,0.0,0.0,0.0,0.0,0.0,1708.7486328125,9,Loryan S.G.,1976
4871,100.0,0.0,0.0,0.0,0.0,0.0,0.0,0.0,0.0,0.0,0.0,0.0,1618.5341552734376,10,Loryan S.G.,1976
4872,100.0,0.0,0.0,0.0,0.0,0.0,0.0,0.0,0.0,0.0,0.0,0.0,1537.368505859375,11,Loryan S.G.,1976
4873,100.0,0.0,0.0,0.0,0.0,0.0,0.0,0.0,0.0,0.0,0.0,0.0,1463.955419921875,12,Loryan S.G.,1976
4874,100.0,0.0,0.0,0.0,0.0,0.0,0.0,0.0,0.0,0.0,0.0,0.0,2156.2037109375,5,Loryan S.G.,1976
4875,100.0,0.0,0.0,0.0,0.0,0.0,0.0,0.0,0.0,0.0,0.0,0.0,1986.176123046875,6,Loryan S.G.,1976
4876,100.0,0.0,0.0,0.0,0.0,0.0,0.0,0.0,0.0,0.0,0.0,0.0,1841.005224609375,7,Loryan S.G.,1976
4877,100.0,0.0,0.0,0.0,0.0,0.0,0.0,0.0,0.0,0.0,0.0,0.0,1715.6115478515626,8,Loryan S.G.,1976
4878,100.0,0.0,0.0,0.0,0.0,0.0,0.0,0.0,0.0,0.0,0.0,0.0,1606.2114013671876,9,Loryan S.G.,1976
4879,100.0,0.0,0.0,0.0,0.0,0.0,0.0,0.0,0.0,0.0,0.0,0.0,1509.9281982421876,10,Loryan S.G.,1976
4880,100.0,0.0,0.0,0.0,0.0,0.0,0.0,0.0,0.0,0.0,0.0,0.0,1424.536474609375,11,Loryan S.G.,1976
4881,100.0,0.0,0.0,0.0,0.0,0.0,0.0,0.0,0.0,0.0,0.0,0.0,2173.6266845703126,5,Loryan S.G.,1976
4882,100.0,0.0,0.0,0.0,0.0,0.0,0.0,0.0,0.0,0.0,0.0,0.0,2021.15048828125,6,Loryan S.G.,1976
4883,100.0,0.0,0.0,0.0,0.0,0.0,0.0,0.0,0.0,0.0,0.0,0.0,1888.6652587890626,7,Loryan S.G.,1976
4884,100.0,0.0,0.0,0.0,0.0,0.0,0.0,0.0,0.0,0.0,0.0,0.0,1772.481298828125,8,Loryan S.G.,1976
4885,100.0,0.0,0.0,0.0,0.0,0.0,0.0,0.0,0.0,0.0,0.0,0.0,1669.7643798828126,9,Loryan S.G.,1976
4886,100.0,0.0,0.0,0.0,0.0,0.0,0.0,0.0,0.0,0.0,0.0,0.0,1578.3013671875,10,Loryan S.G.,1976
4887,100.0,0.0,0.0,0.0,0.0,0.0,0.0,0.0,0.0,0.0,0.0,0.0,1496.338720703125,11,Loryan S.G.,1976
4888,100.0,0.0,0.0,0.0,0.0,0.0,0.0,0.0,0.0,0.0,0.0,0.0,2155.9625,5,Loryan S.G.,1976
4889,100.0,0.0,0.0,0.0,0.0,0.0,0.0,0.0,0.0,0.0,0.0,0.0,1996.6974853515626,6,Loryan S.G.,1976
4890,100.0,0.0,0.0,0.0,0.0,0.0,0.0,0.0,0.0,0.0,0.0,0.0,1859.345556640625,7,Loryan S.G.,1976
4891,100.0,0.0,0.0,0.0,0.0,0.0,0.0,0.0,0.0,0.0,0.0,0.0,1739.6755126953126,8,Loryan S.G.,1976
4892,100.0,0.0,0.0,0.0,0.0,0.0,0.0,0.0,0.0,0.0,0.0,0.0,1634.4792236328126,9,Loryan S.G.,1976
4893,100.0,0.0,0.0,0.0,0.0,0.0,0.0,0.0,0.0,0.0,0.0,0.0,1541.2807373046876,10,Loryan S.G.,1976
4894,100.0,0.0,0.0,0.0,0.0,0.0,0.0,0.0,0.0,0.0,0.0,0.0,2142.0767578125,5,Loryan S.G.,1976
4895,100.0,0.0,0.0,0.0,0.0,0.0,0.0,0.0,0.0,0.0,0.0,0.0,1980.6586669921876,6,Loryan S.G.,1976
4896,100.0,0.0,0.0,0.0,0.0,0.0,0.0,0.0,0.0,0.0,0.0,0.0,1842.5810302734376,7,Loryan S.G.,1976
4897,100.0,0.0,0.0,0.0,0.0,0.0,0.0,0.0,0.0,0.0,0.0,0.0,1723.122900390625,8,Loryan S.G.,1976
4898,100.0,0.0,0.0,0.0,0.0,0.0,0.0,0.0,0.0,0.0,0.0,0.0,1618.755712890625,9,Loryan S.G.,1976
4899,100.0,0.0,0.0,0.0,0.0,0.0,0.0,0.0,0.0,0.0,0.0,0.0,1526.7900146484376,10,Loryan S.G.,1976
4900,100.0,0.0,0.0,0.0,0.0,0.0,0.0,0.0,0.0,0.0,0.0,0.0,2120.4367431640626,5,Loryan S.G.,1976
4901,100.0,0.0,0.0,0.0,0.0,0.0,0.0,0.0,0.0,0.0,0.0,0.0,1961.665869140625,6,Loryan S.G.,1976
4902,100.0,0.0,0.0,0.0,0.0,0.0,0.0,0.0,0.0,0.0,0.0,0.0,1825.016455078125,7,Loryan S.G.,1976
4903,100.0,0.0,0.0,0.0,0.0,0.0,0.0,0.0,0.0,0.0,0.0,0.0,1706.1666015625,8,Loryan S.G.,1976
4904,100.0,0.0,0.0,0.0,0.0,0.0,0.0,0.0,0.0,0.0,0.0,0.0,1601.850927734375,9,Loryan S.G.,1976
4905,100.0,0.0,0.0,0.0,0.0,0.0,0.0,0.0,0.0,0.0,0.0,0.0,1509.5572265625,10,Loryan S.G.,1976
4906,100.0,0.0,0.0,0.0,0.0,0.0,0.0,0.0,0.0,0.0,0.0,0.0,1427.3202880859376,11,Loryan S.G.,1976
4907,100.0,0.0,0.0,0.0,0.0,0.0,0.0,0.0,0.0,0.0,0.0,0.0,2195.7350830078126,5,Loryan S.G.,1976
4908,100.0,0.0,0.0,0.0,0.0,0.0,0.0,0.0,0.0,0.0,0.0,0.0,2034.2814697265626,6,Loryan S.G.,1976
4909,100.0,0.0,0.0,0.0,0.0,0.0,0.0,0.0,0.0,0.0,0.0,0.0,1896.29208984375,7,Loryan S.G.,1976
4910,100.0,0.0,0.0,0.0,0.0,0.0,0.0,0.0,0.0,0.0,0.0,0.0,1776.998388671875,8,Loryan S.G.,1976
4911,100.0,0.0,0.0,0.0,0.0,0.0,0.0,0.0,0.0,0.0,0.0,0.0,1672.8420166015626,9,Loryan S.G.,1976
4912,100.0,0.0,0.0,0.0,0.0,0.0,0.0,0.0,0.0,0.0,0.0,0.0,1581.1135009765626,10,Loryan S.G.,1976
4913,100.0,0.0,0.0,0.0,0.0,0.0,0.0,0.0,0.0,0.0,0.0,0.0,1499.71396484375,11,Loryan S.G.,1976
4914,100.0,0.0,0.0,0.0,0.0,0.0,0.0,0.0,0.0,0.0,0.0,0.0,2190.207983398437,5,Loryan S.G.,1976
4915,100.0,0.0,0.0,0.0,0.0,0.0,0.0,0.0,0.0,0.0,0.0,0.0,2026.2172607421876,6,Loryan S.G.,1976
4916,100.0,0.0,0.0,0.0,0.0,0.0,0.0,0.0,0.0,0.0,0.0,0.0,1885.758154296875,7,Loryan S.G.,1976
4917,100.0,0.0,0.0,0.0,0.0,0.0,0.0,0.0,0.0,0.0,0.0,0.0,1764.10458984375,8,Loryan S.G.,1976
4918,100.0,0.0,0.0,0.0,0.0,0.0,0.0,0.0,0.0,0.0,0.0,0.0,1657.7170166015626,9,Loryan S.G.,1976
4919,100.0,0.0,0.0,0.0,0.0,0.0,0.0,0.0,0.0,0.0,0.0,0.0,1563.8913330078126,10,Loryan S.G.,1976
4920,100.0,0.0,0.0,0.0,0.0,0.0,0.0,0.0,0.0,0.0,0.0,0.0,1480.5268310546876,11,Loryan S.G.,1976
4921,100.0,0.0,0.0,0.0,0.0,0.0,0.0,0.0,0.0,0.0,0.0,0.0,2210.9362548828126,5,Loryan S.G.,1976
4922,100.0,0.0,0.0,0.0,0.0,0.0,0.0,0.0,0.0,0.0,0.0,0.0,2028.906103515625,6,Loryan S.G.,1976
4923,100.0,0.0,0.0,0.0,0.0,0.0,0.0,0.0,0.0,0.0,0.0,0.0,1874.6030029296876,7,Loryan S.G.,1976
4924,100.0,0.0,0.0,0.0,0.0,0.0,0.0,0.0,0.0,0.0,0.0,0.0,1742.1401123046876,8,Loryan S.G.,1976
4925,100.0,0.0,0.0,0.0,0.0,0.0,0.0,0.0,0.0,0.0,0.0,0.0,1627.187109375,9,Loryan S.G.,1976
4926,100.0,0.0,0.0,0.0,0.0,0.0,0.0,0.0,0.0,0.0,0.0,0.0,1526.487158203125,10,Loryan S.G.,1976
4927,100.0,0.0,0.0,0.0,0.0,0.0,0.0,0.0,0.0,0.0,0.0,0.0,1437.5444091796876,11,Loryan S.G.,1976
4928,100.0,0.0,0.0,0.0,0.0,0.0,0.0,0.0,0.0,0.0,0.0,0.0,2115.312109375,5,Loryan S.G.,1976
4929,100.0,0.0,0.0,0.0,0.0,0.0,0.0,0.0,0.0,0.0,0.0,0.0,1960.411962890625,6,Loryan S.G.,1976
4930,100.0,0.0,0.0,0.0,0.0,0.0,0.0,0.0,0.0,0.0,0.0,0.0,1827.511083984375,7,Loryan S.G.,1976
4931,100.0,0.0,0.0,0.0,0.0,0.0,0.0,0.0,0.0,0.0,0.0,0.0,1712.2336181640626,8,Loryan S.G.,1976
4932,100.0,0.0,0.0,0.0,0.0,0.0,0.0,0.0,0.0,0.0,0.0,0.0,1611.2922119140626,9,Loryan S.G.,1976
4933,100.0,0.0,0.0,0.0,0.0,0.0,0.0,0.0,0.0,0.0,0.0,0.0,1522.16904296875,10,Loryan S.G.,1976
4934,100.0,0.0,0.0,0.0,0.0,0.0,0.0,0.0,0.0,0.0,0.0,0.0,2145.0827392578126,5,Loryan S.G.,1976
4935,100.0,0.0,0.0,0.0,0.0,0.0,0.0,0.0,0.0,0.0,0.0,0.0,1976.450537109375,6,Loryan S.G.,1976
4936,100.0,0.0,0.0,0.0,0.0,0.0,0.0,0.0,0.0,0.0,0.0,0.0,1832.4008544921876,7,Loryan S.G.,1976
4937,100.0,0.0,0.0,0.0,0.0,0.0,0.0,0.0,0.0,0.0,0.0,0.0,1707.9238037109376,8,Loryan S.G.,1976
4938,100.0,0.0,0.0,0.0,0.0,0.0,0.0,0.0,0.0,0.0,0.0,0.0,1599.2839111328126,9,Loryan S.G.,1976
4939,100.0,0.0,0.0,0.0,0.0,0.0,0.0,0.0,0.0,0.0,0.0,0.0,1503.639501953125,10,Loryan S.G.,1976
4940,100.0,0.0,0.0,0.0,0.0,0.0,0.0,0.0,0.0,0.0,0.0,0.0,1418.7905029296876,11,Loryan S.G.,1976
4941,64.09,0.0,11.08,0.0,1.55,0.0,7.09,0.17,1.79,14.23,0.0,0.0,1626.0993408203126,2,Butler B.P.,1996
4942,64.09,0.0,11.08,0.0,1.55,0.0,7.09,0.17,1.79,14.23,0.0,0.0,1450.538671875,3,Butler B.P.,1996
4943,66.67,0.0,0.0,0.0,0.0,0.0,33.33,0.0,0.0,0.0,0.0,0.0,1510.5097412109376,1,Ota R.,1995
4944,66.67,0.0,0.0,0.0,0.0,0.0,33.33,0.0,0.0,0.0,0.0,0.0,1305.9457763671876,2,Ota R.,1995
4945,66.67,0.0,0.0,0.0,0.0,0.0,33.33,0.0,0.0,0.0,0.0,0.0,1164.4009765625,3,Ota R.,1995
4946,66.67,0.0,0.0,0.0,0.0,0.0,33.33,0.0,0.0,0.0,0.0,0.0,1060.6412109375,4,Ota R.,1995
4947,66.67,0.0,0.0,0.0,0.0,0.0,33.33,0.0,0.0,0.0,0.0,0.0,981.3181518554687,5,Ota R.,1995
4948,66.67,0.0,0.0,0.0,0.0,0.0,33.33,0.0,0.0,0.0,0.0,0.0,918.7085327148437,6,Ota R.,1995
4949,66.67,0.0,0.0,0.0,0.0,0.0,33.33,0.0,0.0,0.0,0.0,0.0,868.033544921875,7,Ota R.,1995
4950,66.67,0.0,0.0,0.0,0.0,0.0,33.33,0.0,0.0,0.0,0.0,0.0,826.177587890625,8,Ota R.,1995
4951,66.67,0.0,0.0,0.0,0.0,0.0,33.33,0.0,0.0,0.0,0.0,0.0,791.0228637695312,9,Ota R.,1995
4952,66.67,0.0,0.0,0.0,0.0,0.0,33.33,0.0,0.0,0.0,0.0,0.0,761.0792602539063,10,Ota R.,1995
4953,66.67,0.0,0.0,0.0,0.0,0.0,33.33,0.0,0.0,0.0,0.0,0.0,735.2680725097656,11,Ota R.,1995
4954,66.67,0.0,0.0,0.0,0.0,0.0,33.33,0.0,0.0,0.0,0.0,0.0,712.7890380859375,12,Ota R.,1995
4955,66.67,0.0,0.0,0.0,0.0,0.0,0.0,33.33,0.0,0.0,0.0,0.0,1539.770849609375,1,Ota R.,1995
4956,66.67,0.0,0.0,0.0,0.0,0.0,0.0,33.33,0.0,0.0,0.0,0.0,1387.56552734375,2,Ota R.,1995
4957,66.67,0.0,0.0,0.0,0.0,0.0,0.0,33.33,0.0,0.0,0.0,0.0,1265.6720336914063,3,Ota R.,1995
4958,66.67,0.0,0.0,0.0,0.0,0.0,0.0,33.33,0.0,0.0,0.0,0.0,1165.8552612304688,4,Ota R.,1995
4959,66.67,0.0,0.0,0.0,0.0,0.0,0.0,33.33,0.0,0.0,0.0,0.0,1082.6156982421876,5,Ota R.,1995
4960,66.67,0.0,0.0,0.0,0.0,0.0,0.0,33.33,0.0,0.0,0.0,0.0,1012.1403564453125,6,Ota R.,1995
4961,66.67,0.0,0.0,0.0,0.0,0.0,0.0,33.33,0.0,0.0,0.0,0.0,951.70224609375,7,Ota R.,1995
4962,66.67,0.0,0.0,0.0,0.0,0.0,0.0,33.33,0.0,0.0,0.0,0.0,899.2997802734375,8,Ota R.,1995
4963,66.67,0.0,0.0,0.0,0.0,0.0,0.0,33.33,0.0,0.0,0.0,0.0,853.4301513671875,9,Ota R.,1995
4964,66.67,0.0,0.0,0.0,0.0,0.0,0.0,33.33,0.0,0.0,0.0,0.0,812.94345703125,10,Ota R.,1995
4965,66.67,0.0,0.0,0.0,0.0,0.0,0.0,33.33,0.0,0.0,0.0,0.0,776.9446166992188,11,Ota R.,1995
4966,66.67,0.0,0.0,0.0,0.0,0.0,0.0,33.33,0.0,0.0,0.0,0.0,744.72666015625,12,Ota R.,1995
4967,60.0,0.0,0.0,0.0,0.0,0.0,40.0,0.0,0.0,0.0,0.0,0.0,1396.572607421875,1,Ota R.,1995
4968,60.0,0.0,0.0,0.0,0.0,0.0,40.0,0.0,0.0,0.0,0.0,0.0,1214.3185180664063,2,Ota R.,1995
4969,60.0,0.0,0.0,0.0,0.0,0.0,0.0,40.0,0.0,0.0,0.0,0.0,1467.374609375,1,Ota R.,1995
4970,60.0,0.0,0.0,0.0,0.0,0.0,0.0,40.0,0.0,0.0,0.0,0.0,1304.315771484375,2,Ota R.,1995
4971,66.7,0.0,0.0,0.0,0.0,0.0,33.3,0.0,0.0,0.0,0.0,0.0,1530.14365234375,1,Vasiljev A.I.,1977
4972,66.7,0.0,0.0,0.0,0.0,0.0,33.3,0.0,0.0,0.0,0.0,0.0,1284.3869384765624,2,Vasiljev A.I.,1977
4973,66.7,0.0,0.0,0.0,0.0,0.0,33.3,0.0,0.0,0.0,0.0,0.0,1129.7402709960938,3,Vasiljev A.I.,1977
4974,66.7,0.0,0.0,0.0,0.0,0.0,26.64,6.66,0.0,0.0,0.0,0.0,1536.1083740234376,1,Vasiljev A.I.,1977
4975,66.7,0.0,0.0,0.0,0.0,0.0,26.64,6.66,0.0,0.0,0.0,0.0,1282.8742431640624,2,Vasiljev A.I.,1977
4976,66.7,0.0,0.0,0.0,0.0,0.0,26.64,6.66,0.0,0.0,0.0,0.0,1122.1288208007813,3,Vasiljev A.I.,1977
4977,66.7,0.0,0.0,0.0,0.0,0.0,21.65,11.65,0.0,0.0,0.0,0.0,1534.9242919921876,1,Vasiljev A.I.,1977
4978,66.7,0.0,0.0,0.0,0.0,0.0,21.65,11.65,0.0,0.0,0.0,0.0,1288.6145385742188,2,Vasiljev A.I.,1977
4979,66.7,0.0,0.0,0.0,0.0,0.0,21.65,11.65,0.0,0.0,0.0,0.0,1125.2531494140626,3,Vasiljev A.I.,1977
4980,66.7,0.0,0.0,0.0,0.0,0.0,16.65,16.65,0.0,0.0,0.0,0.0,1548.7404541015626,1,Vasiljev A.I.,1977
4981,66.7,0.0,0.0,0.0,0.0,0.0,16.65,16.65,0.0,0.0,0.0,0.0,1304.1769775390626,2,Vasiljev A.I.,1977
4982,66.7,0.0,0.0,0.0,0.0,0.0,16.65,16.65,0.0,0.0,0.0,0.0,1135.5484985351563,3,Vasiljev A.I.,1977
4983,66.7,0.0,0.0,0.0,0.0,0.0,11.65,21.65,0.0,0.0,0.0,0.0,1570.035498046875,1,Vasiljev A.I.,1977
4984,66.7,0.0,0.0,0.0,0.0,0.0,11.65,21.65,0.0,0.0,0.0,0.0,1320.7863525390626,2,Vasiljev A.I.,1977
4985,66.7,0.0,0.0,0.0,0.0,0.0,11.65,21.65,0.0,0.0,0.0,0.0,1153.8344482421876,3,Vasiljev A.I.,1977
4986,66.7,0.0,0.0,0.0,0.0,0.0,6.66,26.64,0.0,0.0,0.0,0.0,1351.3599609375,2,Vasiljev A.I.,1977
4987,66.7,0.0,0.0,0.0,0.0,0.0,6.66,26.64,0.0,0.0,0.0,0.0,1185.9315551757813,3,Vasiljev A.I.,1977
4988,66.7,0.0,0.0,0.0,0.0,0.0,6.66,26.64,0.0,0.0,0.0,0.0,1065.8238891601563,4,Vasiljev A.I.,1977
4989,66.7,0.0,0.0,0.0,0.0,0.0,0.0,33.3,0.0,0.0,0.0,0.0,1387.14755859375,2,Vasiljev A.I.,1977
4990,66.7,0.0,0.0,0.0,0.0,0.0,0.0,33.3,0.0,0.0,0.0,0.0,1227.0388549804688,3,Vasiljev A.I.,1977
4991,66.7,0.0,0.0,0.0,0.0,0.0,0.0,33.3,0.0,0.0,0.0,0.0,1115.491064453125,4,Vasiljev A.I.,1977
4992,80.0,0.0,0.0,0.0,0.0,0.0,20.0,0.0,0.0,0.0,0.0,0.0,1730.76328125,1,Vasiljev A.I.,1977
4993,80.0,0.0,0.0,0.0,0.0,0.0,20.0,0.0,0.0,0.0,0.0,0.0,1436.6535400390626,2,Vasiljev A.I.,1977
4994,80.0,0.0,0.0,0.0,0.0,0.0,13.5,6.5,0.0,0.0,0.0,0.0,1452.9496826171876,2,Vasiljev A.I.,1977
4995,80.0,0.0,0.0,0.0,0.0,0.0,10.0,10.0,0.0,0.0,0.0,0.0,1726.778662109375,1,Vasiljev A.I.,1977
4996,80.0,0.0,0.0,0.0,0.0,0.0,10.0,10.0,0.0,0.0,0.0,0.0,1433.4479736328126,2,Vasiljev A.I.,1977
4997,80.0,0.0,0.0,0.0,0.0,0.0,6.5,13.5,0.0,0.0,0.0,0.0,1730.109228515625,1,Vasiljev A.I.,1977
4998,80.0,0.0,0.0,0.0,0.0,0.0,6.5,13.5,0.0,0.0,0.0,0.0,1445.278662109375,2,Vasiljev A.I.,1977
4999,80.0,0.0,0.0,0.0,0.0,0.0,0.0,20.0,0.0,0.0,0.0,0.0,1500.9380859375,2,Vasiljev A.I.,1977
5000,80.0,0.0,0.0,0.0,0.0,0.0,0.0,20.0,0.0,0.0,0.0,0.0,1303.1333984375,3,Vasiljev A.I.,1977
5001,85.0,0.0,0.0,0.0,0.0,0.0,15.0,0.0,0.0,0.0,0.0,0.0,1548.4440673828126,2,Vasiljev A.I.,1977
5002,85.0,0.0,0.0,0.0,0.0,0.0,15.0,0.0,0.0,0.0,0.0,0.0,1352.472021484375,3,Vasiljev A.I.,1977
5003,85.0,0.0,0.0,0.0,0.0,0.0,10.0,5.0,0.0,0.0,0.0,0.0,1546.897802734375,2,Vasiljev A.I.,1977
5004,85.0,0.0,0.0,0.0,0.0,0.0,10.0,5.0,0.0,0.0,0.0,0.0,1340.5297607421876,3,Vasiljev A.I.,1977
5005,85.0,0.0,0.0,0.0,0.0,0.0,7.5,7.5,0.0,0.0,0.0,0.0,1539.68662109375,2,Vasiljev A.I.,1977
5006,85.0,0.0,0.0,0.0,0.0,0.0,7.5,7.5,0.0,0.0,0.0,0.0,1329.7426513671876,3,Vasiljev A.I.,1977
5007,85.0,0.0,0.0,0.0,0.0,0.0,5.0,10.0,0.0,0.0,0.0,0.0,1537.98056640625,2,Vasiljev A.I.,1977
5008,85.0,0.0,0.0,0.0,0.0,0.0,5.0,10.0,0.0,0.0,0.0,0.0,1335.9399169921876,3,Vasiljev A.I.,1977
5009,85.0,0.0,0.0,0.0,0.0,0.0,0.0,15.0,0.0,0.0,0.0,0.0,1570.57822265625,2,Vasiljev A.I.,1977
5010,85.0,0.0,0.0,0.0,0.0,0.0,0.0,15.0,0.0,0.0,0.0,0.0,1363.9203857421876,3,Vasiljev A.I.,1977
5011,75.0,0.0,0.0,0.0,0.0,0.0,25.0,0.0,0.0,0.0,0.0,0.0,768.15,11,Jewell J.M.,1992
5012,67.5,0.0,7.5,0.0,0.0,0.0,25.0,0.0,0.0,0.0,0.0,0.0,822.15,11,Jewell J.M.,1992
5013,60.0,0.0,15.0,0.0,0.0,0.0,25.0,0.0,0.0,0.0,0.0,0.0,880.15,11,Jewell J.M.,1992
5014,50.0,0.0,25.0,0.0,0.0,0.0,25.0,0.0,0.0,0.0,0.0,0.0,1086.15,11,Jewell J.M.,1992
5015,45.0,0.0,30.0,0.0,0.0,0.0,25.0,0.0,0.0,0.0,0.0,0.0,1103.15,11,Jewell J.M.,1992
5016,60.0,0.0,0.0,0.0,0.0,0.0,40.0,0.0,0.0,0.0,0.0,0.0,747.1810668945313,9,El-Badry Kh.,1982
5017,60.0,0.0,0.0,0.0,0.0,0.0,40.0,0.0,0.0,0.0,0.0,0.0,732.3696960449219,10,El-Badry Kh.,1982
5018,60.0,0.0,0.0,0.0,0.0,0.0,40.0,0.0,0.0,0.0,0.0,0.0,718.1342529296875,11,El-Badry Kh.,1982
5019,60.0,0.0,0.0,0.0,0.0,0.0,40.0,0.0,0.0,0.0,0.0,0.0,704.441748046875,12,El-Badry Kh.,1982
5020,56.43,0.0,4.17,0.0,0.0,0.0,39.4,0.0,0.0,0.0,0.0,0.0,863.5741943359375,8,El-Badry Kh.,1982
5021,56.43,0.0,4.17,0.0,0.0,0.0,39.4,0.0,0.0,0.0,0.0,0.0,788.3573364257812,9,El-Badry Kh.,1982
5022,56.43,0.0,4.17,0.0,0.0,0.0,39.4,0.0,0.0,0.0,0.0,0.0,725.1953491210937,10,El-Badry Kh.,1982
5023,56.43,0.0,4.17,0.0,0.0,0.0,39.4,0.0,0.0,0.0,0.0,0.0,671.4051574707031,11,El-Badry Kh.,1982
5024,52.73,0.0,8.92,0.0,0.0,0.0,38.35,0.0,0.0,0.0,0.0,0.0,881.6957763671875,8,El-Badry Kh.,1982
5025,52.73,0.0,8.92,0.0,0.0,0.0,38.35,0.0,0.0,0.0,0.0,0.0,808.8581909179687,9,El-Badry Kh.,1982
5026,52.73,0.0,8.92,0.0,0.0,0.0,38.35,0.0,0.0,0.0,0.0,0.0,747.1383422851562,10,El-Badry Kh.,1982
5027,52.73,0.0,8.92,0.0,0.0,0.0,38.35,0.0,0.0,0.0,0.0,0.0,694.1713317871094,11,El-Badry Kh.,1982
5028,49.91,0.0,12.06,0.0,0.0,0.0,38.03,0.0,0.0,0.0,0.0,0.0,836.9689697265625,9,El-Badry Kh.,1982
5029,49.91,0.0,12.06,0.0,0.0,0.0,38.03,0.0,0.0,0.0,0.0,0.0,767.640234375,10,El-Badry Kh.,1982
5030,49.91,0.0,12.06,0.0,0.0,0.0,38.03,0.0,0.0,0.0,0.0,0.0,708.9201416015625,11,El-Badry Kh.,1982
5031,46.77,0.0,15.82,0.0,0.0,0.0,37.41,0.0,0.0,0.0,0.0,0.0,828.5846923828125,9,El-Badry Kh.,1982
5032,46.77,0.0,15.82,0.0,0.0,0.0,37.41,0.0,0.0,0.0,0.0,0.0,764.101904296875,10,El-Badry Kh.,1982
5033,46.77,0.0,15.82,0.0,0.0,0.0,37.41,0.0,0.0,0.0,0.0,0.0,708.932470703125,11,El-Badry Kh.,1982
5034,66.67,0.0,0.0,0.0,0.0,0.0,33.33,0.0,0.0,0.0,0.0,0.0,1141.3884033203126,3,Komleva G.P.,1971
5035,66.67,0.0,0.0,0.0,0.0,0.0,33.33,0.0,0.0,0.0,0.0,0.0,1026.3177856445313,4,Komleva G.P.,1971
5036,66.67,0.0,0.0,0.0,0.0,0.0,33.33,0.0,0.0,0.0,0.0,0.0,945.4106811523437,5,Komleva G.P.,1971
5037,50.0,16.67,0.0,0.0,0.0,0.0,33.33,0.0,0.0,0.0,0.0,0.0,1235.1388305664063,1,Komleva G.P.,1971
5038,50.0,16.67,0.0,0.0,0.0,0.0,33.33,0.0,0.0,0.0,0.0,0.0,1096.9352783203126,2,Komleva G.P.,1971
5039,50.0,16.67,0.0,0.0,0.0,0.0,33.33,0.0,0.0,0.0,0.0,0.0,1011.5478881835937,3,Komleva G.P.,1971
5040,50.0,16.67,0.0,0.0,0.0,0.0,33.33,0.0,0.0,0.0,0.0,0.0,953.5572875976562,4,Komleva G.P.,1971
5041,50.0,16.67,0.0,0.0,0.0,0.0,30.0,3.33,0.0,0.0,0.0,0.0,1214.8096069335938,1,Komleva G.P.,1971
5042,50.0,16.67,0.0,0.0,0.0,0.0,30.0,3.33,0.0,0.0,0.0,0.0,1085.101904296875,2,Komleva G.P.,1971
5043,50.0,16.67,0.0,0.0,0.0,0.0,30.0,3.33,0.0,0.0,0.0,0.0,1002.118017578125,3,Komleva G.P.,1971
5044,50.0,16.67,0.0,0.0,0.0,0.0,30.0,3.33,0.0,0.0,0.0,0.0,944.4645141601562,4,Komleva G.P.,1971
5045,50.0,16.67,0.0,0.0,0.0,0.0,23.33,10.0,0.0,0.0,0.0,0.0,1211.4504760742188,1,Komleva G.P.,1971
5046,50.0,16.67,0.0,0.0,0.0,0.0,23.33,10.0,0.0,0.0,0.0,0.0,1078.4735473632813,2,Komleva G.P.,1971
5047,50.0,16.67,0.0,0.0,0.0,0.0,23.33,10.0,0.0,0.0,0.0,0.0,994.0522827148437,3,Komleva G.P.,1971
5048,50.0,16.67,0.0,0.0,0.0,0.0,23.33,10.0,0.0,0.0,0.0,0.0,935.6978515625,4,Komleva G.P.,1971
5049,45.0,16.67,5.0,0.0,0.0,0.0,33.33,0.0,0.0,0.0,0.0,0.0,1259.2577880859376,1,Komleva G.P.,1971
5050,45.0,16.67,5.0,0.0,0.0,0.0,33.33,0.0,0.0,0.0,0.0,0.0,1121.1329711914063,2,Komleva G.P.,1971
5051,45.0,16.67,5.0,0.0,0.0,0.0,33.33,0.0,0.0,0.0,0.0,0.0,1034.0439819335938,3,Komleva G.P.,1971
5052,45.0,16.67,5.0,0.0,0.0,0.0,33.33,0.0,0.0,0.0,0.0,0.0,974.1157592773437,4,Komleva G.P.,1971
5053,45.0,16.67,5.0,0.0,0.0,0.0,33.33,0.0,0.0,0.0,0.0,0.0,930.3562377929687,5,Komleva G.P.,1971
5054,69.64,0.0,4.97,0.0,1.99,0.45,3.58,1.21,3.46,14.7,0.0,0.0,1563.15,2,Kabanov N.P.,1977
5055,62.25,0.0,6.84,0.0,0.4,6.08,7.16,0.0,0.31,16.96,0.0,0.0,1513.15,2,Kabanov N.P.,1977
5056,59.05,0.0,9.84,0.0,0.16,7.96,4.92,1.01,0.31,16.75,0.0,0.0,1538.15,2,Kabanov N.P.,1977
5057,60.19,0.0,4.89,0.0,0.078,8.44,4.83,0.13,0.31,21.13,0.0,0.0,1493.15,2,Kabanov N.P.,1977
5058,100.0,0.0,0.0,0.0,0.0,0.0,0.0,0.0,0.0,0.0,0.0,0.0,1346.228369140625,12,Kimura T.,1969
5059,0.0,0.0,0.0,0.0,0.0,0.0,35.0,0.0,0.0,0.0,65.0,0.0,917.1515258789062,1,Gray P.E.,1986
5060,0.0,0.0,0.0,0.0,0.0,0.0,35.0,0.0,0.0,0.0,65.0,0.0,790.7046875,2,Gray P.E.,1986
5061,0.0,0.0,0.0,0.0,0.0,0.0,35.0,0.0,0.0,0.0,65.0,0.0,711.2278198242188,3,Gray P.E.,1986
5062,0.0,0.0,0.0,0.0,0.0,0.0,35.0,0.0,0.0,0.0,65.0,0.0,656.6491455078125,4,Gray P.E.,1986
