Repository: charlesll/gpvisc

# GPVisc
=========
GPVisc is a Python module containing a Gaussian Process - Artificial Neural Network of melt viscosity.

- **Documentation:** http://charlesll.github.io/gpvisc/html/index.html
- **Examples:** https://github.com/charlesll/gpvisc/tree/master/examples
- **Web app** https://gpvisc.streamlit.app/
- **Source code:** https://github.com/charlesll/gpvisc/tree/master/src/gpvisc
- **License:** https://github.com/charlesll/gpvisc/tree/master/LICENSE.txt
- **Contributing:** https://github.com/charlesll/gpvisc/blob/master/CONTRIBUTING.md
- **Bug reports:** https://github.com/charlesll/gpvisc/issues
- **Contact:** lelosq@ipgp.fr

See the documentation for more information.

File: examples/additional_data/FULL_SCIGLASS.csv (part 13 of 35)
,sio2,tio2,al2o3,feo,fe2o3,mno,na2o,k2o,mgo,cao,p2o5,h2o,T,viscosity,Author,Year
5063,0.0,0.0,0.0,0.0,0.0,0.0,40.0,0.0,0.0,0.0,60.0,0.0,985.8891967773437,0,Gray P.E.,1986
5064,0.0,0.0,0.0,0.0,0.0,0.0,40.0,0.0,0.0,0.0,60.0,0.0,891.2573608398437,1,Gray P.E.,1986
5065,0.0,0.0,0.0,0.0,0.0,0.0,40.0,0.0,0.0,0.0,60.0,0.0,818.8607543945312,2,Gray P.E.,1986
5066,0.0,0.0,0.0,0.0,0.0,0.0,40.0,0.0,0.0,0.0,60.0,0.0,761.6865905761719,3,Gray P.E.,1986
5067,0.0,0.0,0.0,0.0,0.0,0.0,40.0,0.0,0.0,0.0,60.0,0.0,715.3904479980469,4,Gray P.E.,1986
5068,0.0,0.0,0.0,0.0,0.0,0.0,40.0,0.0,0.0,0.0,60.0,0.0,677.1375183105469,5,Gray P.E.,1986
5069,0.0,0.0,0.0,0.0,0.0,0.0,40.0,0.0,0.0,0.0,60.0,0.0,644.9992431640625,6,Gray P.E.,1986
5070,0.0,0.0,0.0,0.0,0.0,0.0,40.0,0.0,0.0,0.0,60.0,0.0,617.618017578125,7,Gray P.E.,1986
5071,0.0,0.0,0.0,0.0,0.0,0.0,40.0,0.0,0.0,0.0,60.0,0.0,594.0104431152344,8,Gray P.E.,1986
5072,0.0,0.0,0.0,0.0,0.0,0.0,40.0,0.0,0.0,0.0,60.0,0.0,573.4466613769531,9,Gray P.E.,1986
5073,0.0,0.0,0.0,0.0,0.0,0.0,40.0,0.0,0.0,0.0,60.0,0.0,555.3736633300781,10,Gray P.E.,1986
5074,0.0,0.0,0.0,0.0,0.0,0.0,40.0,0.0,0.0,0.0,60.0,0.0,539.3647827148436,11,Gray P.E.,1986
5075,0.0,0.0,0.0,0.0,0.0,0.0,45.0,0.0,0.0,0.0,55.0,0.0,917.8656372070312,1,Gray P.E.,1986
5076,0.0,0.0,0.0,0.0,0.0,0.0,45.0,0.0,0.0,0.0,55.0,0.0,813.6991333007812,2,Gray P.E.,1986
5077,0.0,0.0,0.0,0.0,0.0,0.0,45.0,0.0,0.0,0.0,55.0,0.0,748.1608032226562,3,Gray P.E.,1986
5078,0.0,0.0,0.0,0.0,0.0,0.0,50.0,0.0,0.0,0.0,50.0,0.0,987.7895874023437,0,Gray P.E.,1986
5079,0.0,0.0,0.0,0.0,0.0,0.0,50.0,0.0,0.0,0.0,50.0,0.0,892.7107299804687,1,Gray P.E.,1986
5080,0.0,0.0,0.0,0.0,0.0,0.0,50.0,0.0,0.0,0.0,50.0,0.0,819.5771240234375,2,Gray P.E.,1986
5081,0.0,0.0,0.0,0.0,0.0,0.0,50.0,0.0,0.0,0.0,50.0,0.0,761.5770629882813,3,Gray P.E.,1986
5082,0.0,0.0,0.0,0.0,0.0,0.0,50.0,0.0,0.0,0.0,50.0,0.0,714.4536193847656,4,Gray P.E.,1986
5083,0.0,0.0,0.0,0.0,0.0,0.0,50.0,0.0,0.0,0.0,50.0,0.0,675.4096130371094,5,Gray P.E.,1986
5084,0.0,0.0,0.0,0.0,0.0,0.0,50.0,0.0,0.0,0.0,50.0,0.0,642.5311950683594,6,Gray P.E.,1986
5085,0.0,0.0,0.0,0.0,0.0,0.0,50.0,0.0,0.0,0.0,50.0,0.0,614.4648193359375,7,Gray P.E.,1986
5086,0.0,0.0,0.0,0.0,0.0,0.0,50.0,0.0,0.0,0.0,50.0,0.0,590.2260803222656,8,Gray P.E.,1986
5087,0.0,0.0,0.0,0.0,0.0,0.0,50.0,0.0,0.0,0.0,50.0,0.0,569.0819763183594,9,Gray P.E.,1986
5088,0.0,0.0,0.0,0.0,0.0,0.0,50.0,0.0,0.0,0.0,50.0,0.0,550.4753784179687,10,Gray P.E.,1986
5089,0.0,0.0,0.0,0.0,0.0,0.0,50.0,0.0,0.0,0.0,50.0,0.0,533.9754089355469,11,Gray P.E.,1986
5090,0.0,0.0,0.0,0.0,0.0,0.0,55.0,0.0,0.0,0.0,45.0,0.0,886.8407348632812,0,Gray P.E.,1986
5091,0.0,0.0,0.0,0.0,0.0,0.0,55.0,0.0,0.0,0.0,45.0,0.0,825.9654296875,1,Gray P.E.,1986
5092,0.0,0.0,0.0,0.0,0.0,0.0,55.0,0.0,0.0,0.0,45.0,0.0,776.2340454101562,2,Gray P.E.,1986
5093,0.0,0.0,0.0,0.0,0.0,0.0,55.0,0.0,0.0,0.0,45.0,0.0,734.8431762695313,3,Gray P.E.,1986
5094,0.0,0.0,0.0,0.0,0.0,0.0,55.0,0.0,0.0,0.0,45.0,0.0,699.8569702148437,4,Gray P.E.,1986
5095,0.0,0.0,0.0,0.0,0.0,0.0,55.0,0.0,0.0,0.0,45.0,0.0,669.8955749511719,5,Gray P.E.,1986
5096,0.0,0.0,0.0,0.0,0.0,0.0,55.0,0.0,0.0,0.0,45.0,0.0,643.9490417480469,6,Gray P.E.,1986
5097,0.0,0.0,0.0,0.0,0.0,0.0,55.0,0.0,0.0,0.0,45.0,0.0,621.2610534667969,7,Gray P.E.,1986
5098,0.0,0.0,0.0,0.0,0.0,0.0,55.0,0.0,0.0,0.0,45.0,0.0,601.2540344238281,8,Gray P.E.,1986
5099,0.0,0.0,0.0,0.0,0.0,0.0,55.0,0.0,0.0,0.0,45.0,0.0,583.4792846679687,9,Gray P.E.,1986
5100,0.0,0.0,0.0,0.0,0.0,0.0,55.0,0.0,0.0,0.0,45.0,0.0,567.5829223632812,10,Gray P.E.,1986
5101,0.0,0.0,0.0,0.0,0.0,0.0,55.0,0.0,0.0,0.0,45.0,0.0,553.2821716308594,11,Gray P.E.,1986
5102,73.74,0.0,1.67,0.0,0.0,0.0,11.8,1.62,3.02,8.15,0.0,0.0,917.149755859375,9,Araya S.,1989
5103,73.74,0.0,1.67,0.0,0.0,0.0,11.8,1.62,3.02,8.15,0.0,0.0,881.5904296875,10,Araya S.,1989
5104,73.74,0.0,1.67,0.0,0.0,0.0,11.8,1.62,3.02,8.15,0.0,0.0,848.6859497070312,11,Araya S.,1989
5105,73.74,0.0,1.67,0.0,0.0,0.0,11.8,1.62,3.02,8.15,0.0,0.0,818.1498168945312,12,Araya S.,1989
5106,74.0,0.0,0.0,0.0,0.0,0.0,26.0,0.0,0.0,0.0,0.0,0.0,939.0741943359375,6,Yue Yuanzheng,1996
5107,74.0,0.0,0.0,0.0,0.0,0.0,26.0,0.0,0.0,0.0,0.0,0.0,889.0824340820312,7,Yue Yuanzheng,1996
5108,74.0,0.0,0.0,0.0,0.0,0.0,26.0,0.0,0.0,0.0,0.0,0.0,848.9122680664062,8,Yue Yuanzheng,1996
5109,74.0,0.0,0.0,0.0,0.0,0.0,26.0,0.0,0.0,0.0,0.0,0.0,815.9281982421875,9,Yue Yuanzheng,1996
5110,74.0,0.0,0.0,0.0,0.0,0.0,26.0,0.0,0.0,0.0,0.0,0.0,788.360205078125,10,Yue Yuanzheng,1996
5111,74.0,0.0,0.0,0.0,0.0,0.0,26.0,0.0,0.0,0.0,0.0,0.0,764.9755004882813,11,Yue Yuanzheng,1996
5112,74.0,0.0,0.0,0.0,0.0,0.0,26.0,0.0,0.0,0.0,0.0,0.0,744.8890747070313,12,Yue Yuanzheng,1996
5113,74.0,0.0,0.0,0.0,0.0,0.0,22.0,0.0,0.0,4.0,0.0,0.0,959.3116821289062,6,Yue Yuanzheng,1996
5114,74.0,0.0,0.0,0.0,0.0,0.0,22.0,0.0,0.0,4.0,0.0,0.0,911.67587890625,7,Yue Yuanzheng,1996
5115,74.0,0.0,0.0,0.0,0.0,0.0,22.0,0.0,0.0,4.0,0.0,0.0,872.977392578125,8,Yue Yuanzheng,1996
5116,74.0,0.0,0.0,0.0,0.0,0.0,22.0,0.0,0.0,4.0,0.0,0.0,840.9167236328125,9,Yue Yuanzheng,1996
5117,74.0,0.0,0.0,0.0,0.0,0.0,22.0,0.0,0.0,4.0,0.0,0.0,813.9209350585937,10,Yue Yuanzheng,1996
5118,74.0,0.0,0.0,0.0,0.0,0.0,22.0,0.0,0.0,4.0,0.0,0.0,790.8776611328125,11,Yue Yuanzheng,1996
5119,74.0,0.0,0.0,0.0,0.0,0.0,22.0,0.0,0.0,4.0,0.0,0.0,770.9780944824219,12,Yue Yuanzheng,1996
5120,74.0,0.0,0.0,0.0,0.0,0.0,16.0,0.0,0.0,10.0,0.0,0.0,1039.068701171875,6,Yue Yuanzheng,1996
5121,74.0,0.0,0.0,0.0,0.0,0.0,16.0,0.0,0.0,10.0,0.0,0.0,988.3923706054687,7,Yue Yuanzheng,1996
5122,74.0,0.0,0.0,0.0,0.0,0.0,16.0,0.0,0.0,10.0,0.0,0.0,947.3778442382812,8,Yue Yuanzheng,1996
5123,74.0,0.0,0.0,0.0,0.0,0.0,16.0,0.0,0.0,10.0,0.0,0.0,913.5024780273437,9,Yue Yuanzheng,1996
5124,74.0,0.0,0.0,0.0,0.0,0.0,16.0,0.0,0.0,10.0,0.0,0.0,885.0515502929687,10,Yue Yuanzheng,1996
5125,74.0,0.0,0.0,0.0,0.0,0.0,16.0,0.0,0.0,10.0,0.0,0.0,860.8186401367187,11,Yue Yuanzheng,1996
5126,74.0,0.0,0.0,0.0,0.0,0.0,16.0,0.0,0.0,10.0,0.0,0.0,839.930517578125,12,Yue Yuanzheng,1996
5127,74.0,0.0,0.0,0.0,0.0,0.0,0.0,16.0,0.0,10.0,0.0,0.0,1108.4875854492188,6,Yue Yuanzheng,1996
5128,74.0,0.0,0.0,0.0,0.0,0.0,0.0,16.0,0.0,10.0,0.0,0.0,1050.709326171875,7,Yue Yuanzheng,1996
5129,74.0,0.0,0.0,0.0,0.0,0.0,0.0,16.0,0.0,10.0,0.0,0.0,1004.6626953125,8,Yue Yuanzheng,1996
5130,74.0,0.0,0.0,0.0,0.0,0.0,0.0,16.0,0.0,10.0,0.0,0.0,967.1039184570312,9,Yue Yuanzheng,1996
5131,74.0,0.0,0.0,0.0,0.0,0.0,0.0,16.0,0.0,10.0,0.0,0.0,935.8841918945312,10,Yue Yuanzheng,1996
5132,74.0,0.0,0.0,0.0,0.0,0.0,0.0,16.0,0.0,10.0,0.0,0.0,909.52353515625,11,Yue Yuanzheng,1996
5133,74.0,0.0,0.0,0.0,0.0,0.0,0.0,16.0,0.0,10.0,0.0,0.0,886.9695190429687,12,Yue Yuanzheng,1996
5134,74.0,0.0,0.0,0.0,0.0,0.0,12.0,4.0,0.0,10.0,0.0,0.0,1017.00693359375,6,Yue Yuanzheng,1996
5135,74.0,0.0,0.0,0.0,0.0,0.0,12.0,4.0,0.0,10.0,0.0,0.0,961.6137451171875,7,Yue Yuanzheng,1996
5136,74.0,0.0,0.0,0.0,0.0,0.0,12.0,4.0,0.0,10.0,0.0,0.0,917.9938110351562,8,Yue Yuanzheng,1996
5137,74.0,0.0,0.0,0.0,0.0,0.0,12.0,4.0,0.0,10.0,0.0,0.0,882.754248046875,9,Yue Yuanzheng,1996
5138,74.0,0.0,0.0,0.0,0.0,0.0,12.0,4.0,0.0,10.0,0.0,0.0,853.6916259765625,10,Yue Yuanzheng,1996
5139,74.0,0.0,0.0,0.0,0.0,0.0,12.0,4.0,0.0,10.0,0.0,0.0,829.3127807617187,11,Yue Yuanzheng,1996
5140,74.0,0.0,0.0,0.0,0.0,0.0,12.0,4.0,0.0,10.0,0.0,0.0,808.5698608398437,12,Yue Yuanzheng,1996
5141,74.0,0.0,0.0,0.0,0.0,0.0,8.0,8.0,0.0,10.0,0.0,0.0,1033.764990234375,6,Yue Yuanzheng,1996
5142,74.0,0.0,0.0,0.0,0.0,0.0,8.0,8.0,0.0,10.0,0.0,0.0,977.0886596679687,7,Yue Yuanzheng,1996
5143,74.0,0.0,0.0,0.0,0.0,0.0,8.0,8.0,0.0,10.0,0.0,0.0,932.3694213867187,8,Yue Yuanzheng,1996
5144,74.0,0.0,0.0,0.0,0.0,0.0,8.0,8.0,0.0,10.0,0.0,0.0,896.1843627929687,9,Yue Yuanzheng,1996
5145,74.0,0.0,0.0,0.0,0.0,0.0,8.0,8.0,0.0,10.0,0.0,0.0,866.3033203125,10,Yue Yuanzheng,1996
5146,74.0,0.0,0.0,0.0,0.0,0.0,8.0,8.0,0.0,10.0,0.0,0.0,841.2109130859375,11,Yue Yuanzheng,1996
5147,74.0,0.0,0.0,0.0,0.0,0.0,8.0,8.0,0.0,10.0,0.0,0.0,819.84140625,12,Yue Yuanzheng,1996
5148,74.0,0.0,0.0,0.0,0.0,0.0,4.0,12.0,0.0,10.0,0.0,0.0,1054.5318969726563,6,Yue Yuanzheng,1996
5149,74.0,0.0,0.0,0.0,0.0,0.0,4.0,12.0,0.0,10.0,0.0,0.0,999.28671875,7,Yue Yuanzheng,1996
5150,74.0,0.0,0.0,0.0,0.0,0.0,4.0,12.0,0.0,10.0,0.0,0.0,954.5543579101562,8,Yue Yuanzheng,1996
5151,74.0,0.0,0.0,0.0,0.0,0.0,4.0,12.0,0.0,10.0,0.0,0.0,917.59482421875,9,Yue Yuanzheng,1996
5152,74.0,0.0,0.0,0.0,0.0,0.0,4.0,12.0,0.0,10.0,0.0,0.0,886.5441040039062,10,Yue Yuanzheng,1996
5153,74.0,0.0,0.0,0.0,0.0,0.0,4.0,12.0,0.0,10.0,0.0,0.0,860.0900634765625,11,Yue Yuanzheng,1996
5154,74.0,0.0,0.0,0.0,0.0,0.0,4.0,12.0,0.0,10.0,0.0,0.0,837.28232421875,12,Yue Yuanzheng,1996
5155,75.0,0.0,0.0,0.0,0.0,0.0,25.0,0.0,0.0,0.0,0.0,0.0,1650.015478515625,1,Kim K.D.,1995
5156,75.0,0.0,0.0,0.0,0.0,0.0,25.0,0.0,0.0,0.0,0.0,0.0,1384.740087890625,2,Kim K.D.,1995
5157,75.0,0.0,0.0,0.0,0.0,0.0,18.75,6.25,0.0,0.0,0.0,0.0,1649.2646240234376,1,Kim K.D.,1995
5158,75.0,0.0,0.0,0.0,0.0,0.0,18.75,6.25,0.0,0.0,0.0,0.0,1378.3493408203126,2,Kim K.D.,1995
5159,75.0,0.0,0.0,0.0,0.0,0.0,12.5,12.5,0.0,0.0,0.0,0.0,1652.8759521484376,1,Kim K.D.,1995
5160,75.0,0.0,0.0,0.0,0.0,0.0,12.5,12.5,0.0,0.0,0.0,0.0,1384.321630859375,2,Kim K.D.,1995
5161,75.0,0.0,0.0,0.0,0.0,0.0,6.25,18.75,0.0,0.0,0.0,0.0,1669.890478515625,1,Kim K.D.,1995
5162,75.0,0.0,0.0,0.0,0.0,0.0,6.25,18.75,0.0,0.0,0.0,0.0,1404.2922119140626,2,Kim K.D.,1995
5163,75.0,0.0,0.0,0.0,0.0,0.0,0.0,25.0,0.0,0.0,0.0,0.0,1451.63974609375,2,Kim K.D.,1995
5164,75.0,0.0,0.0,0.0,0.0,0.0,0.0,25.0,0.0,0.0,0.0,0.0,1273.1501220703124,3,Kim K.D.,1995
5165,70.0,0.0,5.0,0.0,0.0,0.0,25.0,0.0,0.0,0.0,0.0,0.0,1442.4343017578126,2,Kim K.D.,1995
5166,70.0,0.0,5.0,0.0,0.0,0.0,18.75,6.25,0.0,0.0,0.0,0.0,1449.4364990234376,2,Kim K.D.,1995
5167,70.0,0.0,5.0,0.0,0.0,0.0,12.5,12.5,0.0,0.0,0.0,0.0,1480.270361328125,2,Kim K.D.,1995
5168,70.0,0.0,5.0,0.0,0.0,0.0,12.5,12.5,0.0,0.0,0.0,0.0,1279.8386596679688,3,Kim K.D.,1995
5169,70.0,0.0,5.0,0.0,0.0,0.0,6.25,18.75,0.0,0.0,0.0,0.0,1518.3912109375,2,Kim K.D.,1995
5170,70.0,0.0,5.0,0.0,0.0,0.0,6.25,18.75,0.0,0.0,0.0,0.0,1319.85263671875,3,Kim K.D.,1995
5171,70.0,0.0,5.0,0.0,0.0,0.0,0.0,25.0,0.0,0.0,0.0,0.0,1583.375341796875,2,Kim K.D.,1995
5172,70.0,0.0,5.0,0.0,0.0,0.0,0.0,25.0,0.0,0.0,0.0,0.0,1389.84140625,3,Kim K.D.,1995
5173,67.5,0.0,7.5,0.0,0.0,0.0,25.0,0.0,0.0,0.0,0.0,0.0,1470.795263671875,2,Kim K.D.,1995
5174,67.5,0.0,7.5,0.0,0.0,0.0,25.0,0.0,0.0,0.0,0.0,0.0,1276.3566650390624,3,Kim K.D.,1995
5175,67.5,0.0,7.5,0.0,0.0,0.0,18.75,6.25,0.0,0.0,0.0,0.0,1501.6174072265626,2,Kim K.D.,1995
5176,67.5,0.0,7.5,0.0,0.0,0.0,18.75,6.25,0.0,0.0,0.0,0.0,1295.5149291992188,3,Kim K.D.,1995
5177,67.5,0.0,7.5,0.0,0.0,0.0,12.5,12.5,0.0,0.0,0.0,0.0,1527.9731201171876,2,Kim K.D.,1995
5178,67.5,0.0,7.5,0.0,0.0,0.0,12.5,12.5,0.0,0.0,0.0,0.0,1320.72470703125,3,Kim K.D.,1995
5179,67.5,0.0,7.5,0.0,0.0,0.0,6.25,18.75,0.0,0.0,0.0,0.0,1573.9965576171876,2,Kim K.D.,1995
5180,67.5,0.0,7.5,0.0,0.0,0.0,6.25,18.75,0.0,0.0,0.0,0.0,1365.6486572265626,3,Kim K.D.,1995
5181,67.5,0.0,7.5,0.0,0.0,0.0,0.0,25.0,0.0,0.0,0.0,0.0,1640.60849609375,2,Kim K.D.,1995
5182,67.5,0.0,7.5,0.0,0.0,0.0,0.0,25.0,0.0,0.0,0.0,0.0,1445.780859375,3,Kim K.D.,1995
5183,67.5,0.0,7.5,0.0,0.0,0.0,0.0,25.0,0.0,0.0,0.0,0.0,1299.3866943359376,4,Kim K.D.,1995
5184,65.0,0.0,10.0,0.0,0.0,0.0,25.0,0.0,0.0,0.0,0.0,0.0,1508.10703125,2,Kim K.D.,1995
5185,65.0,0.0,10.0,0.0,0.0,0.0,25.0,0.0,0.0,0.0,0.0,0.0,1309.45615234375,3,Kim K.D.,1995
5186,65.0,0.0,10.0,0.0,0.0,0.0,18.75,6.25,0.0,0.0,0.0,0.0,1550.3437255859376,2,Kim K.D.,1995
5187,65.0,0.0,10.0,0.0,0.0,0.0,18.75,6.25,0.0,0.0,0.0,0.0,1338.6535400390626,3,Kim K.D.,1995
5188,65.0,0.0,10.0,0.0,0.0,0.0,12.5,12.5,0.0,0.0,0.0,0.0,1589.5630859375,2,Kim K.D.,1995
5189,65.0,0.0,10.0,0.0,0.0,0.0,12.5,12.5,0.0,0.0,0.0,0.0,1372.6193603515626,3,Kim K.D.,1995
5190,65.0,0.0,10.0,0.0,0.0,0.0,6.25,18.75,0.0,0.0,0.0,0.0,1631.83505859375,2,Kim K.D.,1995
5191,65.0,0.0,10.0,0.0,0.0,0.0,6.25,18.75,0.0,0.0,0.0,0.0,1417.9223388671876,3,Kim K.D.,1995
5192,65.0,0.0,10.0,0.0,0.0,0.0,0.0,25.0,0.0,0.0,0.0,0.0,1496.3356689453126,3,Kim K.D.,1995
5193,65.0,0.0,10.0,0.0,0.0,0.0,0.0,25.0,0.0,0.0,0.0,0.0,1348.5904296875,4,Kim K.D.,1995
5194,56.33,0.0,9.22,0.0,0.0,0.0,3.03,0.87,7.31,22.35,0.88,0.0,1722.4369873046876,1,Andryukhina T.D,1983
5195,56.33,0.0,9.22,0.0,0.0,0.0,3.03,0.87,7.31,22.35,0.88,0.0,1521.0964111328126,2,Andryukhina T.D,1983
5196,58.37,0.0,8.27,0.0,0.0,0.0,2.48,0.98,10.69,18.65,0.56,0.0,1544.809423828125,2,Andryukhina T.D,1983
5197,62.32,0.0,7.65,0.0,0.0,0.0,2.01,1.33,6.19,19.7,0.79,0.0,1566.9062255859376,2,Andryukhina T.D,1983
5198,74.0,0.0,0.0,0.0,0.0,0.0,16.0,0.0,0.0,10.0,0.0,0.0,1585.4335693359376,1,Frischat G.H.,1980
5199,74.0,0.0,0.0,0.0,0.0,0.0,16.0,0.0,0.0,10.0,0.0,0.0,1397.039404296875,2,Frischat G.H.,1980
5200,74.0,0.0,0.0,0.0,0.0,0.0,16.0,0.0,0.0,10.0,0.0,0.0,1264.1941284179688,3,Frischat G.H.,1980
5201,74.0,0.0,0.0,0.0,0.0,0.0,16.0,0.0,0.0,10.0,0.0,0.0,1165.486181640625,4,Frischat G.H.,1980
5202,74.0,0.0,0.0,0.0,0.0,0.0,16.0,0.0,0.0,10.0,0.0,0.0,1089.255224609375,5,Frischat G.H.,1980
5203,74.0,0.0,0.0,0.0,0.0,0.0,16.0,0.0,0.0,10.0,0.0,0.0,1028.6086791992188,6,Frischat G.H.,1980
5204,74.0,0.0,0.0,0.0,0.0,0.0,16.0,0.0,0.0,10.0,0.0,0.0,979.2106689453125,7,Frischat G.H.,1980
5205,74.0,0.0,0.0,0.0,0.0,0.0,16.0,0.0,0.0,10.0,0.0,0.0,938.1973022460937,8,Frischat G.H.,1980
5206,74.0,0.0,0.0,0.0,0.0,0.0,16.0,0.0,0.0,10.0,0.0,0.0,903.6008056640625,9,Frischat G.H.,1980
5207,74.0,0.0,0.0,0.0,0.0,0.0,16.0,0.0,0.0,10.0,0.0,0.0,874.0244506835937,10,Frischat G.H.,1980
5208,74.0,0.0,0.0,0.0,0.0,0.0,16.0,0.0,0.0,10.0,0.0,0.0,848.4494995117187,11,Frischat G.H.,1980
5209,74.0,0.0,0.0,0.0,0.0,0.0,16.0,0.0,0.0,10.0,0.0,0.0,826.1153930664062,12,Frischat G.H.,1980
5210,50.0,0.0,0.0,0.0,0.0,0.0,16.67,0.0,0.0,33.33,0.0,0.0,925.7990478515625,8,Gonzalez Oliver,1992
5211,50.0,0.0,0.0,0.0,0.0,0.0,16.67,0.0,0.0,33.33,0.0,0.0,898.02890625,9,Gonzalez Oliver,1992
5212,50.0,0.0,0.0,0.0,0.0,0.0,16.67,0.0,0.0,33.33,0.0,0.0,874.2806762695312,10,Gonzalez Oliver,1992
5213,50.0,0.0,0.0,0.0,0.0,0.0,16.67,0.0,0.0,33.33,0.0,0.0,853.7396606445312,11,Gonzalez Oliver,1992
5214,50.0,0.0,0.0,0.0,0.0,0.0,16.67,0.0,0.0,33.33,0.0,0.0,835.797216796875,12,Gonzalez Oliver,1992
5215,54.86,0.0,2.81,0.0,0.0,0.0,0.0,0.0,14.22,28.11,0.0,0.0,1833.0314697265626,0,Gultyai I.I.,1960
5216,48.94,0.0,2.75,0.0,0.0,0.0,0.0,0.0,20.85,27.47,0.0,0.0,1722.181982421875,0,Gultyai I.I.,1960
5217,73.48,0.0,1.1,0.0,0.02,0.0,13.1,0.24,0.07,12.0,0.0,0.0,1484.7572998046876,2,Franklin B.R.,1983
5218,73.48,0.0,1.1,0.0,0.02,0.0,13.1,0.24,0.07,12.0,0.0,0.0,1336.9020751953126,3,Franklin B.R.,1983
5219,73.48,0.0,1.1,0.0,0.02,0.0,13.1,0.24,0.07,12.0,0.0,0.0,1226.0200561523438,4,Franklin B.R.,1983
5220,73.48,0.0,1.1,0.0,0.02,0.0,13.1,0.24,0.07,12.0,0.0,0.0,1139.7839111328126,5,Franklin B.R.,1983
5221,73.48,0.0,1.1,0.0,0.02,0.0,13.1,0.24,0.07,12.0,0.0,0.0,1070.7984985351563,6,Franklin B.R.,1983
5222,73.48,0.0,1.1,0.0,0.02,0.0,13.1,0.24,0.07,12.0,0.0,0.0,1014.3581298828125,7,Franklin B.R.,1983
5223,73.48,0.0,1.1,0.0,0.02,0.0,13.1,0.24,0.07,12.0,0.0,0.0,967.326025390625,8,Franklin B.R.,1983
5224,73.48,0.0,1.1,0.0,0.02,0.0,13.1,0.24,0.07,12.0,0.0,0.0,927.5307983398437,9,Franklin B.R.,1983
5225,73.48,0.0,1.1,0.0,0.02,0.0,13.1,0.24,0.07,12.0,0.0,0.0,893.4214233398437,10,Franklin B.R.,1983
5226,73.48,0.0,1.1,0.0,0.02,0.0,13.1,0.24,0.07,12.0,0.0,0.0,863.8605102539062,11,Franklin B.R.,1983
5227,73.48,0.0,1.1,0.0,0.02,0.0,13.1,0.24,0.07,12.0,0.0,0.0,837.99521484375,12,Franklin B.R.,1983
5228,64.93,0.0,9.26,0.0,0.0,0.0,0.0,0.0,0.0,25.81,0.0,0.0,1580.0514892578126,2,Weirauch D.A.Jr,1996
5229,64.93,0.0,9.26,0.0,0.0,0.0,0.0,0.0,0.0,25.81,0.0,0.0,1458.41123046875,3,Weirauch D.A.Jr,1996
5230,64.93,0.0,9.26,0.0,0.0,0.0,0.0,0.0,0.0,25.81,0.0,0.0,1387.651708984375,4,Weirauch D.A.Jr,1996
5231,0.0,0.0,0.0,0.0,0.0,0.0,0.0,0.0,0.0,0.0,99.22,0.78,914.606787109375,5,Cormia R.L.,1963
5232,0.0,0.0,0.0,0.0,0.0,0.0,0.0,0.0,0.0,0.0,99.22,0.78,831.2822021484375,6,Cormia R.L.,1963
5233,0.0,0.0,0.0,0.0,0.0,0.0,50.0,0.0,0.0,0.0,50.0,0.0,854.1272338867187,0,Kawazoe H.,1972
5234,0.0,0.0,0.0,0.0,0.0,0.0,50.0,0.0,0.0,0.0,50.0,0.0,798.0670532226562,1,Kawazoe H.,1972
5235,0.0,0.0,0.0,0.0,0.0,0.0,50.0,0.0,0.0,0.0,50.0,0.0,751.9740051269531,2,Kawazoe H.,1972
5236,0.0,0.0,0.0,0.0,0.0,0.0,50.0,0.0,0.0,0.0,50.0,0.0,713.4070190429688,3,Kawazoe H.,1972
5237,0.0,0.0,0.0,0.0,0.0,0.0,50.0,0.0,0.0,0.0,50.0,0.0,680.6619018554688,4,Kawazoe H.,1972
5238,0.0,0.0,0.0,0.0,0.0,0.0,50.0,0.0,0.0,0.0,50.0,0.0,652.5129455566406,5,Kawazoe H.,1972
5239,0.0,0.0,0.0,0.0,0.0,0.0,50.0,0.0,0.0,0.0,50.0,0.0,628.0558837890625,6,Kawazoe H.,1972
5240,0.0,0.0,0.0,0.0,0.0,0.0,50.0,0.0,0.0,0.0,50.0,0.0,606.6091064453125,7,Kawazoe H.,1972
5241,0.0,0.0,0.0,0.0,0.0,0.0,50.0,0.0,0.0,0.0,50.0,0.0,587.6490844726562,8,Kawazoe H.,1972
5242,0.0,0.0,0.0,0.0,0.0,0.0,50.0,0.0,0.0,0.0,50.0,0.0,570.7669738769531,9,Kawazoe H.,1972
5243,0.0,0.0,0.0,0.0,0.0,0.0,50.0,0.0,0.0,0.0,50.0,0.0,555.6389526367187,10,Kawazoe H.,1972
5244,0.0,0.0,0.0,0.0,0.0,0.0,48.72,0.0,0.0,0.0,51.28,0.0,870.3465942382812,0,Kawazoe H.,1972
5245,0.0,0.0,0.0,0.0,0.0,0.0,48.72,0.0,0.0,0.0,51.28,0.0,800.3910278320312,1,Kawazoe H.,1972
5246,0.0,0.0,0.0,0.0,0.0,0.0,48.72,0.0,0.0,0.0,51.28,0.0,743.7985900878906,2,Kawazoe H.,1972
5247,0.0,0.0,0.0,0.0,0.0,0.0,48.72,0.0,0.0,0.0,51.28,0.0,697.0740112304688,3,Kawazoe H.,1972
5248,0.0,0.0,0.0,0.0,0.0,0.0,48.72,0.0,0.0,0.0,51.28,0.0,657.8433898925781,4,Kawazoe H.,1972
5249,0.0,0.0,0.0,0.0,0.0,0.0,48.72,0.0,0.0,0.0,51.28,0.0,624.4376586914062,5,Kawazoe H.,1972
5250,0.0,0.0,0.0,0.0,0.0,0.0,48.72,0.0,0.0,0.0,51.28,0.0,595.6491760253906,6,Kawazoe H.,1972
5251,0.0,0.0,0.0,0.0,0.0,0.0,48.72,0.0,0.0,0.0,51.28,0.0,570.5825256347656,7,Kawazoe H.,1972
5252,0.0,0.0,0.0,0.0,0.0,0.0,48.72,0.0,0.0,0.0,51.28,0.0,548.5597900390625,8,Kawazoe H.,1972
5253,0.0,0.0,0.0,0.0,0.0,0.0,48.72,0.0,0.0,0.0,51.28,0.0,529.0582794189453,9,Kawazoe H.,1972
5254,0.0,0.0,0.0,0.0,0.0,0.0,48.72,0.0,0.0,0.0,51.28,0.0,511.6684631347656,10,Kawazoe H.,1972
5255,0.0,0.0,0.0,0.0,0.0,0.0,48.72,0.0,0.0,0.0,51.28,0.0,496.06496276855466,11,Kawazoe H.,1972
5256,0.0,0.0,0.0,0.0,0.0,0.0,48.72,0.0,0.0,0.0,51.28,0.0,481.98598327636716,12,Kawazoe H.,1972
5257,0.0,0.0,0.0,0.0,0.0,0.0,50.5,0.0,0.0,0.0,49.5,0.0,744.6601623535156,1,Kawazoe H.,1972
5258,0.0,0.0,0.0,0.0,0.0,0.0,50.5,0.0,0.0,0.0,49.5,0.0,712.9536193847656,2,Kawazoe H.,1972
5259,0.0,0.0,0.0,0.0,0.0,0.0,50.5,0.0,0.0,0.0,49.5,0.0,685.1767639160156,3,Kawazoe H.,1972
5260,0.0,0.0,0.0,0.0,0.0,0.0,50.5,0.0,0.0,0.0,49.5,0.0,660.6416381835937,4,Kawazoe H.,1972
5261,0.0,0.0,0.0,0.0,0.0,0.0,50.5,0.0,0.0,0.0,49.5,0.0,638.8120788574219,5,Kawazoe H.,1972
5262,0.0,0.0,0.0,0.0,0.0,0.0,50.5,0.0,0.0,0.0,49.5,0.0,619.2639221191406,6,Kawazoe H.,1972
5263,0.0,0.0,0.0,0.0,0.0,0.0,50.5,0.0,0.0,0.0,49.5,0.0,601.6572631835936,7,Kawazoe H.,1972
5264,0.0,0.0,0.0,0.0,0.0,0.0,50.5,0.0,0.0,0.0,49.5,0.0,585.7165893554687,8,Kawazoe H.,1972
5265,0.0,0.0,0.0,0.0,0.0,0.0,50.5,0.0,0.0,0.0,49.5,0.0,571.2161010742187,9,Kawazoe H.,1972
5266,0.0,0.0,0.0,0.0,0.0,0.0,50.5,0.0,0.0,0.0,49.5,0.0,557.9690307617187,10,Kawazoe H.,1972
5267,0.0,0.0,0.0,0.0,0.0,0.0,50.5,0.0,0.0,0.0,49.5,0.0,545.8196472167969,11,Kawazoe H.,1972
5268,0.0,0.0,0.0,0.0,0.0,0.0,50.5,0.0,0.0,0.0,49.5,0.0,534.6369079589844,12,Kawazoe H.,1972
5269,0.0,0.0,0.0,0.0,0.0,0.0,54.55,0.0,0.0,0.0,45.45,0.0,546.7805236816406,9,Kawazoe H.,1972
5270,0.0,0.0,0.0,0.0,0.0,0.0,54.55,0.0,0.0,0.0,45.45,0.0,537.6741394042969,10,Kawazoe H.,1972
5271,0.0,0.0,0.0,0.0,0.0,0.0,54.55,0.0,0.0,0.0,45.45,0.0,528.8661712646484,11,Kawazoe H.,1972
5272,0.0,0.0,0.0,0.0,0.0,0.0,54.55,0.0,0.0,0.0,45.45,0.0,520.3422149658203,12,Kawazoe H.,1972
5273,51.04,0.0,9.17,0.0,0.0,0.0,0.0,0.0,0.0,39.79,0.0,0.0,1641.34970703125,1,Gultyai I.I.,1959
5274,58.17,0.0,9.21,0.0,0.0,0.0,0.0,0.0,0.0,32.62,0.0,0.0,1733.6254638671876,1,Gultyai I.I.,1959
5275,50.53,0.0,9.36,0.0,0.0,0.0,0.0,3.11,0.0,37.0,0.0,0.0,1654.3168701171876,1,Gultyai I.I.,1959
5276,46.92,0.0,9.34,0.0,0.0,0.0,0.0,3.1,0.0,40.64,0.0,0.0,1582.07041015625,1,Gultyai I.I.,1959
5277,47.31,0.0,9.48,0.0,0.0,0.0,0.0,2.21,0.0,41.0,0.0,0.0,1565.951513671875,1,Gultyai I.I.,1959
5278,43.59,0.0,9.41,0.0,0.0,0.0,0.0,2.55,0.0,44.45,0.0,0.0,1566.1301025390626,1,Gultyai I.I.,1959
5279,36.64,0.0,9.9,0.0,0.0,0.0,0.0,2.61,0.0,50.85,0.0,0.0,1773.150244140625,0,Gultyai I.I.,1959
5280,50.18,0.0,9.67,0.0,0.0,0.0,0.0,5.92,0.0,34.23,0.0,0.0,1678.35068359375,1,Gultyai I.I.,1959
5281,49.97,0.0,10.01,0.0,0.0,0.0,0.0,8.32,0.0,31.7,0.0,0.0,1700.0636962890626,1,Gultyai I.I.,1959
5282,47.22,0.0,10.21,0.0,0.0,0.0,0.0,6.36,0.0,36.21,0.0,0.0,1657.2048095703126,1,Gultyai I.I.,1959
5283,43.22,0.0,10.66,0.0,0.0,0.0,0.0,8.4,0.0,37.72,0.0,0.0,1674.845556640625,1,Gultyai I.I.,1959
5284,50.16,0.0,10.49,0.0,0.0,0.0,0.0,10.29,0.0,29.07,0.0,0.0,1693.654638671875,1,Gultyai I.I.,1959
5285,41.67,0.0,10.78,0.0,0.0,0.0,0.0,13.54,0.0,34.0,0.0,0.0,1674.4987548828126,1,Gultyai I.I.,1959
5286,41.87,0.0,11.46,0.0,0.0,0.0,0.0,15.18,0.0,31.5,0.0,0.0,1775.9947265625,0,Gultyai I.I.,1959
5287,41.87,0.0,11.46,0.0,0.0,0.0,0.0,15.18,0.0,31.5,0.0,0.0,1670.4130615234376,1,Gultyai I.I.,1959
5288,34.67,0.0,9.7,0.0,0.0,0.0,0.0,0.0,0.57,55.06,0.0,0.0,1773.15,0,Gultyai I.I.,1959
5289,24.64,0.0,8.85,0.0,0.0,0.0,0.0,0.0,12.68,53.83,0.0,0.0,1765.4721435546876,1,Gultyai I.I.,1959
5290,26.65,0.0,8.57,0.0,0.0,0.0,0.0,0.0,18.06,46.73,0.0,0.0,1732.8041748046876,0,Gultyai I.I.,1959
5291,26.65,0.0,8.57,0.0,0.0,0.0,0.0,0.0,18.06,46.73,0.0,0.0,1679.3705810546876,1,Gultyai I.I.,1959
5292,26.38,0.0,8.48,0.0,0.0,0.0,0.0,0.0,21.45,43.69,0.0,0.0,1671.6545166015626,1,Gultyai I.I.,1959
5293,27.71,0.0,8.17,0.0,0.0,0.0,0.0,0.0,34.43,29.69,0.0,0.0,1731.39853515625,0,Gultyai I.I.,1959
5294,66.9,0.0,0.0,0.0,0.0,0.0,33.1,0.0,0.0,0.0,0.0,0.0,1526.89951171875,1,Hunold K.,1980
5295,66.9,0.0,0.0,0.0,0.0,0.0,33.1,0.0,0.0,0.0,0.0,0.0,1257.2132934570313,2,Hunold K.,1980
5296,66.9,0.0,0.0,0.0,0.0,0.0,33.1,0.0,0.0,0.0,0.0,0.0,1107.9989990234376,3,Hunold K.,1980
5297,66.9,0.0,0.0,0.0,0.0,0.0,33.1,0.0,0.0,0.0,0.0,0.0,1013.2706665039062,4,Hunold K.,1980
5298,66.68,0.0,2.2,0.0,0.0,0.0,31.12,0.0,0.0,0.0,0.0,0.0,1579.687841796875,1,Hunold K.,1980
5299,66.68,0.0,2.2,0.0,0.0,0.0,31.12,0.0,0.0,0.0,0.0,0.0,1326.9882568359376,2,Hunold K.,1980
5300,66.68,0.0,2.2,0.0,0.0,0.0,31.12,0.0,0.0,0.0,0.0,0.0,1168.63193359375,3,Hunold K.,1980
5301,66.68,0.0,2.2,0.0,0.0,0.0,31.12,0.0,0.0,0.0,0.0,0.0,1060.096533203125,4,Hunold K.,1980
5302,67.78,0.0,4.27,0.0,0.0,0.0,27.95,0.0,0.0,0.0,0.0,0.0,1664.160009765625,1,Hunold K.,1980
5303,67.78,0.0,4.27,0.0,0.0,0.0,27.95,0.0,0.0,0.0,0.0,0.0,1388.179052734375,2,Hunold K.,1980
5304,67.78,0.0,4.27,0.0,0.0,0.0,27.95,0.0,0.0,0.0,0.0,0.0,1217.4032348632813,3,Hunold K.,1980
5305,67.78,0.0,4.27,0.0,0.0,0.0,27.95,0.0,0.0,0.0,0.0,0.0,1101.3060668945313,4,Hunold K.,1980
5306,67.78,0.0,4.27,0.0,0.0,0.0,27.95,0.0,0.0,0.0,0.0,0.0,1017.2510131835937,5,Hunold K.,1980
5307,67.21,0.0,7.52,0.0,0.0,0.0,25.27,0.0,0.0,0.0,0.0,0.0,1778.3832763671876,1,Hunold K.,1980
5308,67.21,0.0,7.52,0.0,0.0,0.0,25.27,0.0,0.0,0.0,0.0,0.0,1463.648046875,2,Hunold K.,1980
5309,67.21,0.0,7.52,0.0,0.0,0.0,25.27,0.0,0.0,0.0,0.0,0.0,1272.9369873046876,3,Hunold K.,1980
5310,67.21,0.0,7.52,0.0,0.0,0.0,25.27,0.0,0.0,0.0,0.0,0.0,1145.007421875,4,Hunold K.,1980
5311,67.21,0.0,7.52,0.0,0.0,0.0,25.27,0.0,0.0,0.0,0.0,0.0,1053.2396606445313,5,Hunold K.,1980
5312,66.8,0.0,9.96,0.0,0.0,0.0,23.24,0.0,0.0,0.0,0.0,0.0,1539.7199462890626,2,Hunold K.,1980
5313,66.8,0.0,9.96,0.0,0.0,0.0,23.24,0.0,0.0,0.0,0.0,0.0,1343.38974609375,3,Hunold K.,1980
5314,66.8,0.0,9.96,0.0,0.0,0.0,23.24,0.0,0.0,0.0,0.0,0.0,1207.3945678710938,4,Hunold K.,1980
5315,66.8,0.0,9.96,0.0,0.0,0.0,23.24,0.0,0.0,0.0,0.0,0.0,1107.6261352539063,5,Hunold K.,1980
5316,66.8,0.0,9.96,0.0,0.0,0.0,23.24,0.0,0.0,0.0,0.0,0.0,1031.3105834960938,6,Hunold K.,1980
5317,67.29,0.0,12.14,0.0,0.0,0.0,20.57,0.0,0.0,0.0,0.0,0.0,1630.00986328125,2,Hunold K.,1980
5318,67.29,0.0,12.14,0.0,0.0,0.0,20.57,0.0,0.0,0.0,0.0,0.0,1409.761572265625,3,Hunold K.,1980
5319,67.29,0.0,12.14,0.0,0.0,0.0,20.57,0.0,0.0,0.0,0.0,0.0,1263.8783325195313,4,Hunold K.,1980
5320,67.29,0.0,12.14,0.0,0.0,0.0,20.57,0.0,0.0,0.0,0.0,0.0,1160.1369995117188,5,Hunold K.,1980
5321,67.29,0.0,12.14,0.0,0.0,0.0,20.57,0.0,0.0,0.0,0.0,0.0,1082.5815795898438,6,Hunold K.,1980
5322,67.29,0.0,12.14,0.0,0.0,0.0,20.57,0.0,0.0,0.0,0.0,0.0,1022.4086059570312,7,Hunold K.,1980
5323,67.06,0.0,15.11,0.0,0.0,0.0,17.83,0.0,0.0,0.0,0.0,0.0,1754.132666015625,2,Hunold K.,1980
5324,67.06,0.0,15.11,0.0,0.0,0.0,17.83,0.0,0.0,0.0,0.0,0.0,1534.1904052734376,3,Hunold K.,1980
5325,67.06,0.0,15.11,0.0,0.0,0.0,17.83,0.0,0.0,0.0,0.0,0.0,1379.240576171875,4,Hunold K.,1980
5326,67.06,0.0,15.11,0.0,0.0,0.0,17.83,0.0,0.0,0.0,0.0,0.0,1264.1838745117188,5,Hunold K.,1980
5327,67.06,0.0,15.11,0.0,0.0,0.0,17.83,0.0,0.0,0.0,0.0,0.0,1175.37119140625,6,Hunold K.,1980
5328,67.06,0.0,15.11,0.0,0.0,0.0,17.83,0.0,0.0,0.0,0.0,0.0,1104.7424682617188,7,Hunold K.,1980
5329,67.06,0.0,15.11,0.0,0.0,0.0,17.83,0.0,0.0,0.0,0.0,0.0,1047.2316650390626,8,Hunold K.,1980
5330,66.98,0.0,16.59,0.0,0.0,0.0,16.43,0.0,0.0,0.0,0.0,0.0,1685.6496337890626,3,Hunold K.,1980
5331,66.98,0.0,16.59,0.0,0.0,0.0,16.43,0.0,0.0,0.0,0.0,0.0,1529.4487060546876,4,Hunold K.,1980
5332,66.98,0.0,16.59,0.0,0.0,0.0,16.43,0.0,0.0,0.0,0.0,0.0,1405.3693603515626,5,Hunold K.,1980
5333,66.98,0.0,16.59,0.0,0.0,0.0,16.43,0.0,0.0,0.0,0.0,0.0,1304.4269775390626,6,Hunold K.,1980
5334,66.98,0.0,16.59,0.0,0.0,0.0,16.43,0.0,0.0,0.0,0.0,0.0,1220.7021850585938,7,Hunold K.,1980
5335,66.98,0.0,16.59,0.0,0.0,0.0,16.43,0.0,0.0,0.0,0.0,0.0,1150.1357788085938,8,Hunold K.,1980
5336,66.98,0.0,16.59,0.0,0.0,0.0,16.43,0.0,0.0,0.0,0.0,0.0,1089.851904296875,9,Hunold K.,1980
5337,66.98,0.0,16.59,0.0,0.0,0.0,16.43,0.0,0.0,0.0,0.0,0.0,1037.7555908203126,10,Hunold K.,1980
5338,66.93,0.0,17.5,0.0,0.0,0.0,15.57,0.0,0.0,0.0,0.0,0.0,1746.2941650390626,3,Hunold K.,1980
5339,66.93,0.0,17.5,0.0,0.0,0.0,15.57,0.0,0.0,0.0,0.0,0.0,1603.405126953125,4,Hunold K.,1980
5340,66.93,0.0,17.5,0.0,0.0,0.0,15.57,0.0,0.0,0.0,0.0,0.0,1485.4501708984376,5,Hunold K.,1980
5341,66.93,0.0,17.5,0.0,0.0,0.0,15.57,0.0,0.0,0.0,0.0,0.0,1386.4264892578126,6,Hunold K.,1980
5342,66.93,0.0,17.5,0.0,0.0,0.0,15.57,0.0,0.0,0.0,0.0,0.0,1302.115087890625,7,Hunold K.,1980
5343,66.93,0.0,17.5,0.0,0.0,0.0,15.57,0.0,0.0,0.0,0.0,0.0,1229.4639038085938,8,Hunold K.,1980
5344,66.93,0.0,17.5,0.0,0.0,0.0,15.57,0.0,0.0,0.0,0.0,0.0,1166.2104858398438,9,Hunold K.,1980
5345,66.93,0.0,17.5,0.0,0.0,0.0,15.57,0.0,0.0,0.0,0.0,0.0,1110.6421875,10,Hunold K.,1980
5346,66.93,0.0,17.5,0.0,0.0,0.0,15.57,0.0,0.0,0.0,0.0,0.0,1061.43857421875,11,Hunold K.,1980
5347,66.93,0.0,17.5,0.0,0.0,0.0,15.57,0.0,0.0,0.0,0.0,0.0,1017.5654663085937,12,Hunold K.,1980
5348,66.91,0.0,17.9,0.0,0.0,0.0,15.19,0.0,0.0,0.0,0.0,0.0,1773.2197021484376,3,Hunold K.,1980
5349,66.91,0.0,17.9,0.0,0.0,0.0,15.19,0.0,0.0,0.0,0.0,0.0,1638.212744140625,4,Hunold K.,1980
5350,66.91,0.0,17.9,0.0,0.0,0.0,15.19,0.0,0.0,0.0,0.0,0.0,1526.684912109375,5,Hunold K.,1980
5351,66.91,0.0,17.9,0.0,0.0,0.0,15.19,0.0,0.0,0.0,0.0,0.0,1433.0011962890626,6,Hunold K.,1980
5352,66.91,0.0,17.9,0.0,0.0,0.0,15.19,0.0,0.0,0.0,0.0,0.0,1353.19638671875,7,Hunold K.,1980
5353,66.91,0.0,17.9,0.0,0.0,0.0,15.19,0.0,0.0,0.0,0.0,0.0,1284.3989624023438,8,Hunold K.,1980
5354,66.91,0.0,17.9,0.0,0.0,0.0,15.19,0.0,0.0,0.0,0.0,0.0,1224.4785522460938,9,Hunold K.,1980
5355,66.91,0.0,17.9,0.0,0.0,0.0,15.19,0.0,0.0,0.0,0.0,0.0,1171.8210815429688,10,Hunold K.,1980
5356,67.01,0.0,18.35,0.0,0.0,0.0,14.64,0.0,0.0,0.0,0.0,0.0,1759.6799072265626,3,Hunold K.,1980
5357,67.01,0.0,18.35,0.0,0.0,0.0,14.64,0.0,0.0,0.0,0.0,0.0,1620.8957275390626,4,Hunold K.,1980
5358,67.01,0.0,18.35,0.0,0.0,0.0,14.64,0.0,0.0,0.0,0.0,0.0,1508.2040771484376,5,Hunold K.,1980
5359,67.01,0.0,18.35,0.0,0.0,0.0,14.64,0.0,0.0,0.0,0.0,0.0,1414.87900390625,6,Hunold K.,1980
5360,67.01,0.0,18.35,0.0,0.0,0.0,14.64,0.0,0.0,0.0,0.0,0.0,1336.3232177734376,7,Hunold K.,1980
5361,67.01,0.0,18.35,0.0,0.0,0.0,14.64,0.0,0.0,0.0,0.0,0.0,1269.2876953125,8,Hunold K.,1980
5362,67.01,0.0,18.35,0.0,0.0,0.0,14.64,0.0,0.0,0.0,0.0,0.0,1211.4114135742188,9,Hunold K.,1980
5363,67.05,0.0,19.04,0.0,0.0,0.0,13.91,0.0,0.0,0.0,0.0,0.0,1750.2253173828126,3,Hunold K.,1980
5364,67.05,0.0,19.04,0.0,0.0,0.0,13.91,0.0,0.0,0.0,0.0,0.0,1607.5002197265626,4,Hunold K.,1980
5365,67.05,0.0,19.04,0.0,0.0,0.0,13.91,0.0,0.0,0.0,0.0,0.0,1493.73740234375,5,Hunold K.,1980
5366,67.05,0.0,19.04,0.0,0.0,0.0,13.91,0.0,0.0,0.0,0.0,0.0,1400.9330810546876,6,Hunold K.,1980
5367,67.05,0.0,19.04,0.0,0.0,0.0,13.91,0.0,0.0,0.0,0.0,0.0,1323.784033203125,7,Hunold K.,1980
5368,67.05,0.0,19.04,0.0,0.0,0.0,13.91,0.0,0.0,0.0,0.0,0.0,1258.6371215820313,8,Hunold K.,1980
5369,67.05,0.0,19.04,0.0,0.0,0.0,13.91,0.0,0.0,0.0,0.0,0.0,1202.8935913085938,9,Hunold K.,1980
5370,66.98,0.0,20.16,0.0,0.0,0.0,12.86,0.0,0.0,0.0,0.0,0.0,1736.732275390625,3,Hunold K.,1980
5371,66.98,0.0,20.16,0.0,0.0,0.0,12.86,0.0,0.0,0.0,0.0,0.0,1594.047216796875,4,Hunold K.,1980
5372,66.98,0.0,20.16,0.0,0.0,0.0,12.86,0.0,0.0,0.0,0.0,0.0,1480.823828125,5,Hunold K.,1980
5373,66.98,0.0,20.16,0.0,0.0,0.0,12.86,0.0,0.0,0.0,0.0,0.0,1388.79111328125,6,Hunold K.,1980
5374,66.98,0.0,20.16,0.0,0.0,0.0,12.86,0.0,0.0,0.0,0.0,0.0,1312.509130859375,7,Hunold K.,1980
5375,66.98,0.0,20.16,0.0,0.0,0.0,12.86,0.0,0.0,0.0,0.0,0.0,1248.2530883789063,8,Hunold K.,1980
5376,66.98,0.0,20.16,0.0,0.0,0.0,12.86,0.0,0.0,0.0,0.0,0.0,1193.3869995117188,9,Hunold K.,1980
5377,77.7,0.0,2.11,0.0,0.0,0.0,17.35,0.65,0.0,2.19,0.0,0.0,1412.259619140625,2,Sawamura K.,1978
5378,77.7,0.0,2.11,0.0,0.0,0.0,17.35,0.65,0.0,2.19,0.0,0.0,1236.3522705078124,3,Sawamura K.,1978
5379,77.7,0.0,2.11,0.0,0.0,0.0,17.35,0.65,0.0,2.19,0.0,0.0,1110.0212158203126,4,Sawamura K.,1978
5380,77.7,0.0,2.11,0.0,0.0,0.0,17.35,0.65,0.0,2.19,0.0,0.0,1014.8967651367187,5,Sawamura K.,1978
5381,79.95,0.0,1.86,0.0,0.0,0.0,8.67,6.71,0.0,2.82,0.0,0.0,1432.3140625,2,Sawamura K.,1978
5382,79.95,0.0,1.86,0.0,0.0,0.0,8.67,6.71,0.0,2.82,0.0,0.0,1257.2418579101563,3,Sawamura K.,1978
5383,79.95,0.0,1.86,0.0,0.0,0.0,8.67,6.71,0.0,2.82,0.0,0.0,1131.0962280273438,4,Sawamura K.,1978
5384,79.95,0.0,1.86,0.0,0.0,0.0,8.67,6.71,0.0,2.82,0.0,0.0,1035.8818115234376,5,Sawamura K.,1978
5385,79.72,0.0,1.23,0.0,0.0,0.0,10.61,5.65,0.0,2.79,0.0,0.0,1423.291845703125,2,Sawamura K.,1978
5386,79.72,0.0,1.23,0.0,0.0,0.0,10.61,5.65,0.0,2.79,0.0,0.0,1251.4074462890624,3,Sawamura K.,1978
5387,79.72,0.0,1.23,0.0,0.0,0.0,10.61,5.65,0.0,2.79,0.0,0.0,1124.9159912109376,4,Sawamura K.,1978
5388,79.72,0.0,1.23,0.0,0.0,0.0,10.61,5.65,0.0,2.79,0.0,0.0,1027.933203125,5,Sawamura K.,1978
5389,77.7,0.0,2.11,0.0,0.0,0.0,17.35,0.65,0.0,2.19,0.0,0.0,1411.760595703125,2,Sawamura K.,1978
5390,77.7,0.0,2.11,0.0,0.0,0.0,17.35,0.65,0.0,2.19,0.0,0.0,1229.6332153320313,3,Sawamura K.,1978
5391,77.7,0.0,2.11,0.0,0.0,0.0,17.35,0.65,0.0,2.19,0.0,0.0,1097.0128540039063,4,Sawamura K.,1978
5392,77.7,0.0,2.11,0.0,0.0,0.0,17.35,0.65,0.0,2.19,0.0,0.0,996.128759765625,5,Sawamura K.,1978
5393,80.22,0.0,1.87,0.0,0.0,0.0,7.67,7.41,0.0,2.83,0.0,0.0,1431.8505615234376,2,Sawamura K.,1978
5394,80.22,0.0,1.87,0.0,0.0,0.0,7.67,7.41,0.0,2.83,0.0,0.0,1240.323828125,3,Sawamura K.,1978
5395,80.22,0.0,1.87,0.0,0.0,0.0,7.67,7.41,0.0,2.83,0.0,0.0,1102.28232421875,4,Sawamura K.,1978
5396,80.22,0.0,1.87,0.0,0.0,0.0,7.67,7.41,0.0,2.83,0.0,0.0,998.0668090820312,5,Sawamura K.,1978
5397,72.87,0.0,2.02,0.0,0.0,0.0,18.02,0.62,4.37,2.1,0.0,0.0,1391.1073974609376,2,Sawamura K.,1978
5398,72.87,0.0,2.02,0.0,0.0,0.0,18.02,0.62,4.37,2.1,0.0,0.0,1214.7211669921876,3,Sawamura K.,1978
5399,72.87,0.0,2.02,0.0,0.0,0.0,18.02,0.62,4.37,2.1,0.0,0.0,1087.741064453125,4,Sawamura K.,1978
5400,72.87,0.0,2.02,0.0,0.0,0.0,18.02,0.62,4.37,2.1,0.0,0.0,991.95908203125,5,Sawamura K.,1978
5401,43.18,0.7,5.68,0.0,9.04,0.0,5.63,0.0,2.94,32.83,0.0,0.0,1623.15,2,Mackenzie J.D.,1985
5402,38.03,0.6,4.95,0.0,7.94,0.0,4.95,0.0,2.54,40.99,0.0,0.0,1623.15,2,Mackenzie J.D.,1985
5403,60.52,1.16,7.31,0.0,0.077,0.0,0.89,0.0,5.2,24.84,0.0,0.0,1721.150244140625,1,Sproull J.F.,1985
5404,60.52,1.16,7.31,0.0,0.077,0.0,0.89,0.0,5.2,24.84,0.0,0.0,1522.1501220703126,2,Sproull J.F.,1985
5405,60.52,1.16,7.31,0.0,0.077,0.0,0.89,0.0,5.2,24.84,0.0,0.0,1395.5300048828126,3,Sproull J.F.,1985
5406,60.52,1.16,7.31,0.0,0.077,0.0,0.89,0.0,5.2,24.84,0.0,0.0,1307.8774169921876,4,Sproull J.F.,1985
5407,60.52,1.16,7.31,0.0,0.077,0.0,0.89,0.0,5.2,24.84,0.0,0.0,1243.6027587890624,5,Sproull J.F.,1985
5408,60.52,1.16,7.31,0.0,0.077,0.0,0.89,0.0,5.2,24.84,0.0,0.0,1194.4537719726563,6,Sproull J.F.,1985
5409,88.61,0.0,0.0,0.0,0.0,0.0,0.0,11.39,0.0,0.0,0.0,0.0,1657.269873046875,2,Pohlmann H.J.,1976
5410,87.39,0.0,0.0,0.0,0.0,0.0,0.0,12.61,0.0,0.0,0.0,0.0,1632.486181640625,2,Pohlmann H.J.,1976
5411,85.7,0.0,0.0,0.0,0.0,0.0,0.0,14.3,0.0,0.0,0.0,0.0,1597.1188720703126,2,Pohlmann H.J.,1976
5412,85.7,0.0,0.0,0.0,0.0,0.0,0.0,14.3,0.0,0.0,0.0,0.0,1382.3967041015626,3,Pohlmann H.J.,1976
5413,85.7,0.0,0.0,0.0,0.0,0.0,0.0,14.3,0.0,0.0,0.0,0.0,1238.2636474609376,4,Pohlmann H.J.,1976
5414,83.62,0.0,0.0,0.0,0.0,0.0,0.0,16.38,0.0,0.0,0.0,0.0,1558.1557373046876,2,Pohlmann H.J.,1976
5415,83.62,0.0,0.0,0.0,0.0,0.0,0.0,16.38,0.0,0.0,0.0,0.0,1347.7221435546876,3,Pohlmann H.J.,1976
5416,83.62,0.0,0.0,0.0,0.0,0.0,0.0,16.38,0.0,0.0,0.0,0.0,1209.7693237304688,4,Pohlmann H.J.,1976
5417,82.5,0.0,0.0,0.0,0.0,0.0,0.0,17.5,0.0,0.0,0.0,0.0,1537.3505615234376,2,Pohlmann H.J.,1976
5418,82.5,0.0,0.0,0.0,0.0,0.0,0.0,17.5,0.0,0.0,0.0,0.0,1334.1100830078126,3,Pohlmann H.J.,1976
5419,82.5,0.0,0.0,0.0,0.0,0.0,0.0,17.5,0.0,0.0,0.0,0.0,1199.6349853515624,4,Pohlmann H.J.,1976
5420,80.2,0.0,0.0,0.0,0.0,0.0,0.0,19.8,0.0,0.0,0.0,0.0,1516.0539306640626,2,Pohlmann H.J.,1976
5421,80.2,0.0,0.0,0.0,0.0,0.0,0.0,19.8,0.0,0.0,0.0,0.0,1317.70712890625,3,Pohlmann H.J.,1976
5422,80.2,0.0,0.0,0.0,0.0,0.0,0.0,19.8,0.0,0.0,0.0,0.0,1185.4094604492188,4,Pohlmann H.J.,1976
5423,78.5,0.0,0.0,0.0,0.0,0.0,0.0,21.5,0.0,0.0,0.0,0.0,1502.5546630859376,2,Pohlmann H.J.,1976
5424,78.5,0.0,0.0,0.0,0.0,0.0,0.0,21.5,0.0,0.0,0.0,0.0,1307.4482177734376,3,Pohlmann H.J.,1976
5425,78.5,0.0,0.0,0.0,0.0,0.0,0.0,21.5,0.0,0.0,0.0,0.0,1172.6794799804688,4,Pohlmann H.J.,1976
5426,94.46,0.0,0.0,0.0,0.0,0.0,5.54,0.0,0.0,0.0,0.0,0.0,1027.9987548828126,11,Jenckel E.,1938
5427,94.46,0.0,0.0,0.0,0.0,0.0,5.54,0.0,0.0,0.0,0.0,0.0,980.778173828125,12,Jenckel E.,1938
5428,93.98,0.0,0.0,0.0,0.0,0.0,6.02,0.0,0.0,0.0,0.0,0.0,1046.798193359375,10,Jenckel E.,1938
5429,93.98,0.0,0.0,0.0,0.0,0.0,6.02,0.0,0.0,0.0,0.0,0.0,1013.6330932617187,11,Jenckel E.,1938
5430,93.98,0.0,0.0,0.0,0.0,0.0,6.02,0.0,0.0,0.0,0.0,0.0,984.6536010742187,12,Jenckel E.,1938
5431,91.64,0.0,0.0,0.0,0.0,0.0,8.36,0.0,0.0,0.0,0.0,0.0,988.2885498046875,11,Jenckel E.,1938
5432,91.64,0.0,0.0,0.0,0.0,0.0,8.36,0.0,0.0,0.0,0.0,0.0,956.5157836914062,12,Jenckel E.,1938
5433,89.5,0.0,0.0,0.0,0.0,0.0,10.5,0.0,0.0,0.0,0.0,0.0,985.8723510742187,10,Jenckel E.,1938
5434,89.5,0.0,0.0,0.0,0.0,0.0,10.5,0.0,0.0,0.0,0.0,0.0,945.2375854492187,11,Jenckel E.,1938
5435,89.5,0.0,0.0,0.0,0.0,0.0,10.5,0.0,0.0,0.0,0.0,0.0,907.8203491210937,12,Jenckel E.,1938
5436,88.32,0.0,0.0,0.0,0.0,0.0,11.68,0.0,0.0,0.0,0.0,0.0,840.8259643554687,11,Jenckel E.,1938
5437,88.23,0.0,0.0,0.0,0.0,0.0,11.77,0.0,0.0,0.0,0.0,0.0,1024.4218505859376,10,Jenckel E.,1938
5438,88.23,0.0,0.0,0.0,0.0,0.0,11.77,0.0,0.0,0.0,0.0,0.0,954.8203491210937,11,Jenckel E.,1938
5439,88.23,0.0,0.0,0.0,0.0,0.0,11.77,0.0,0.0,0.0,0.0,0.0,894.0760864257812,12,Jenckel E.,1938
5440,85.39,0.0,0.0,0.0,0.0,0.0,14.61,0.0,0.0,0.0,0.0,0.0,864.4225219726562,11,Jenckel E.,1938
5441,85.39,0.0,0.0,0.0,0.0,0.0,14.61,0.0,0.0,0.0,0.0,0.0,793.1203979492187,12,Jenckel E.,1938
5442,84.51,0.0,0.0,0.0,0.0,0.0,15.49,0.0,0.0,0.0,0.0,0.0,804.0768188476562,12,Jenckel E.,1938
5443,83.63,0.0,0.0,0.0,0.0,0.0,16.37,0.0,0.0,0.0,0.0,0.0,855.4042114257812,10,Jenckel E.,1938
5444,83.63,0.0,0.0,0.0,0.0,0.0,16.37,0.0,0.0,0.0,0.0,0.0,811.2297119140625,11,Jenckel E.,1938
5445,83.63,0.0,0.0,0.0,0.0,0.0,16.37,0.0,0.0,0.0,0.0,0.0,773.8067993164063,12,Jenckel E.,1938
5446,83.14,0.0,0.0,0.0,0.0,0.0,16.86,0.0,0.0,0.0,0.0,0.0,825.5532592773437,10,Jenckel E.,1938
5447,83.14,0.0,0.0,0.0,0.0,0.0,16.86,0.0,0.0,0.0,0.0,0.0,786.4198974609375,11,Jenckel E.,1938
5448,83.14,0.0,0.0,0.0,0.0,0.0,16.86,0.0,0.0,0.0,0.0,0.0,755.20908203125,12,Jenckel E.,1938
5449,77.15,0.0,0.0,0.0,0.0,0.0,22.85,0.0,0.0,0.0,0.0,0.0,786.9166625976562,10,Jenckel E.,1938
5450,77.15,0.0,0.0,0.0,0.0,0.0,22.85,0.0,0.0,0.0,0.0,0.0,758.9459594726562,11,Jenckel E.,1938
5451,77.15,0.0,0.0,0.0,0.0,0.0,22.85,0.0,0.0,0.0,0.0,0.0,732.8957885742188,12,Jenckel E.,1938
5452,76.27,0.0,0.0,0.0,0.0,0.0,23.73,0.0,0.0,0.0,0.0,0.0,770.1933654785156,10,Jenckel E.,1938
5453,76.27,0.0,0.0,0.0,0.0,0.0,23.73,0.0,0.0,0.0,0.0,0.0,746.7084411621094,11,Jenckel E.,1938
5454,76.27,0.0,0.0,0.0,0.0,0.0,23.73,0.0,0.0,0.0,0.0,0.0,724.6135925292969,12,Jenckel E.,1938
5455,66.4,0.0,0.0,0.0,0.0,0.0,33.6,0.0,0.0,0.0,0.0,0.0,742.7619079589844,10,Jenckel E.,1938
5456,66.4,0.0,0.0,0.0,0.0,0.0,33.6,0.0,0.0,0.0,0.0,0.0,724.0692199707031,11,Jenckel E.,1938
5457,66.4,0.0,0.0,0.0,0.0,0.0,33.6,0.0,0.0,0.0,0.0,0.0,707.5112976074219,12,Jenckel E.,1938
5458,74.0,0.0,0.0,0.0,0.0,0.0,10.0,11.0,0.0,5.0,0.0,0.0,812.6538452148437,10,Prod`homme M.,1960
5459,74.0,0.0,0.0,0.0,0.0,0.0,10.0,11.0,0.0,5.0,0.0,0.0,789.3151611328125,11,Prod`homme M.,1960
5460,74.0,0.0,0.0,0.0,0.0,0.0,10.0,11.0,0.0,5.0,0.0,0.0,769.034765625,12,Prod`homme M.,1960
5461,0.0,0.0,0.0,0.0,0.0,0.0,0.0,0.0,0.0,50.0,50.0,0.0,806.6642822265625,11,Abe Y.,1976
5462,0.0,0.0,0.0,0.0,0.0,0.0,0.0,0.0,0.0,50.0,50.0,0.0,787.9958862304687,12,Abe Y.,1976
5463,82.18,0.0,0.77,0.0,0.0,0.0,17.05,0.0,0.0,0.0,0.0,0.0,829.3444580078125,9,Topping J.A.,1973
5464,82.18,0.0,0.77,0.0,0.0,0.0,17.05,0.0,0.0,0.0,0.0,0.0,803.7198852539062,10,Topping J.A.,1973
5465,82.18,0.0,0.77,0.0,0.0,0.0,17.05,0.0,0.0,0.0,0.0,0.0,779.6316589355469,11,Topping J.A.,1973
5466,82.18,0.0,0.77,0.0,0.0,0.0,17.05,0.0,0.0,0.0,0.0,0.0,756.9455322265625,12,Topping J.A.,1973
5467,85.83,0.0,0.77,0.0,0.0,0.0,13.4,0.0,0.0,0.0,0.0,0.0,890.5426391601562,9,Topping J.A.,1973
5468,85.83,0.0,0.77,0.0,0.0,0.0,13.4,0.0,0.0,0.0,0.0,0.0,855.5674194335937,10,Topping J.A.,1973
5469,85.83,0.0,0.77,0.0,0.0,0.0,13.4,0.0,0.0,0.0,0.0,0.0,823.2360595703125,11,Topping J.A.,1973
5470,85.83,0.0,0.77,0.0,0.0,0.0,13.4,0.0,0.0,0.0,0.0,0.0,793.2597412109375,12,Topping J.A.,1973
5471,66.67,0.0,0.0,0.0,0.0,0.0,33.33,0.0,0.0,0.0,0.0,0.0,1537.080908203125,1,Ota R.,1988
5472,66.67,0.0,0.0,0.0,0.0,0.0,33.33,0.0,0.0,0.0,0.0,0.0,1275.2847045898438,2,Ota R.,1988
5473,66.67,0.0,0.0,0.0,0.0,0.0,33.33,0.0,0.0,0.0,0.0,0.0,1112.1163696289063,3,Ota R.,1988
5474,71.86,0.0,0.46,0.0,0.0,0.0,13.36,0.0,5.14,9.18,0.0,0.0,1306.1503662109376,3,Jenaer Glaswerk,1978
5475,71.86,0.0,0.46,0.0,0.0,0.0,13.36,0.0,5.14,9.18,0.0,0.0,1202.6271118164063,4,Jenaer Glaswerk,1978
5476,71.86,0.0,0.46,0.0,0.0,0.0,13.36,0.0,5.14,9.18,0.0,0.0,1114.3105834960938,5,Jenaer Glaswerk,1978
5477,71.86,0.0,0.46,0.0,0.0,0.0,13.36,0.0,5.14,9.18,0.0,0.0,1038.0793212890626,6,Jenaer Glaswerk,1978
5478,52.1,0.0,11.94,0.0,0.0,0.0,0.0,0.0,35.96,0.0,0.0,0.0,1320.0348876953126,4,Shiraishi Y.,1992
5479,52.1,0.0,11.94,0.0,0.0,0.0,0.0,0.0,35.96,0.0,0.0,0.0,1261.7978271484376,5,Shiraishi Y.,1992
5480,52.1,0.0,11.94,0.0,0.0,0.0,0.0,0.0,35.96,0.0,0.0,0.0,1215.4313110351563,6,Shiraishi Y.,1992
5481,52.1,0.0,11.94,0.0,0.0,0.0,0.0,0.0,35.96,0.0,0.0,0.0,1177.64169921875,7,Shiraishi Y.,1992
5482,52.1,0.0,11.94,0.0,0.0,0.0,0.0,0.0,35.96,0.0,0.0,0.0,1146.2505859375,8,Shiraishi Y.,1992
5483,52.1,0.0,11.94,0.0,0.0,0.0,0.0,0.0,35.96,0.0,0.0,0.0,1119.7598022460938,9,Shiraishi Y.,1992
5484,56.06,0.65,9.89,1.81,2.36,3.48,1.05,0.55,10.81,13.1,0.23,0.0,1707.243017578125,1,Verulashvili R.,1979
5485,56.06,0.65,9.89,1.81,2.36,3.48,1.05,0.55,10.81,13.1,0.23,0.0,1496.23056640625,2,Verulashvili R.,1979
5486,57.86,1.22,10.82,0.0,6.48,0.0,2.43,0.0,9.75,11.44,0.0,0.0,1596.6398681640626,1,Verulashvili R.,1979
5487,57.86,1.22,10.82,0.0,6.48,0.0,2.43,0.0,9.75,11.44,0.0,0.0,1467.3234619140626,2,Verulashvili R.,1979
