Repository: charlesll/gpvisc

# GPVisc
=========
GPVisc is a Python module containing a Gaussian Process - Artificial Neural Network of melt viscosity.

- **Documentation:** http://charlesll.github.io/gpvisc/html/index.html
- **Examples:** https://github.com/charlesll/gpvisc/tree/master/examples
- **Web app** https://gpvisc.streamlit.app/
- **Source code:** https://github.com/charlesll/gpvisc/tree/master/src/gpvisc
- **License:** https://github.com/charlesll/gpvisc/tree/master/LICENSE.txt
- **Contributing:** https://github.com/charlesll/gpvisc/blob/master/CONTRIBUTING.md
- **Bug reports:** https://github.com/charlesll/gpvisc/issues
- **Contact:** lelosq@ipgp.fr

See the documentation for more information.

File: examples/additional_data/FULL_SCIGLASS.csv (part 14 of 35)
,sio2,tio2,al2o3,feo,fe2o3,mno,na2o,k2o,mgo,cao,p2o5,h2o,T,viscosity,Author,Year
5488,71.8,0.0,1.18,0.0,0.0,0.0,15.09,0.64,4.19,7.1,0.0,0.0,971.026953125,7,Glass Bulbs Lim,1970
5489,71.8,0.0,1.18,0.0,0.0,0.0,15.09,0.64,4.19,7.1,0.0,0.0,930.7081665039062,8,Glass Bulbs Lim,1970
5490,71.8,0.0,1.18,0.0,0.0,0.0,15.09,0.64,4.19,7.1,0.0,0.0,893.6045288085937,9,Glass Bulbs Lim,1970
5491,71.8,0.0,1.18,0.0,0.0,0.0,15.09,0.64,4.19,7.1,0.0,0.0,859.3462890625,10,Glass Bulbs Lim,1970
5492,71.8,0.0,1.18,0.0,0.0,0.0,15.09,0.64,4.19,7.1,0.0,0.0,827.61826171875,11,Glass Bulbs Lim,1970
5493,71.8,0.0,1.18,0.0,0.0,0.0,15.09,0.64,4.19,7.1,0.0,0.0,798.15,12,Glass Bulbs Lim,1970
5494,100.0,0.0,0.0,0.0,0.0,0.0,0.0,0.0,0.0,0.0,0.0,0.0,1861.679296875,7,Glass Tubes and,1970
5495,100.0,0.0,0.0,0.0,0.0,0.0,0.0,0.0,0.0,0.0,0.0,0.0,1765.50107421875,8,Glass Tubes and,1970
5496,100.0,0.0,0.0,0.0,0.0,0.0,0.0,0.0,0.0,0.0,0.0,0.0,1678.7729248046876,9,Glass Tubes and,1970
5497,100.0,0.0,0.0,0.0,0.0,0.0,0.0,0.0,0.0,0.0,0.0,0.0,1600.167333984375,10,Glass Tubes and,1970
5498,100.0,0.0,0.0,0.0,0.0,0.0,0.0,0.0,0.0,0.0,0.0,0.0,1528.5942138671876,11,Glass Tubes and,1970
5499,100.0,0.0,0.0,0.0,0.0,0.0,0.0,0.0,0.0,0.0,0.0,0.0,1463.150244140625,12,Glass Tubes and,1970
5500,100.0,0.0,0.0,0.0,0.0,0.0,0.0,0.0,0.0,0.0,0.0,0.0,1850.4089111328126,7,Glass Tubes and,1970
5501,100.0,0.0,0.0,0.0,0.0,0.0,0.0,0.0,0.0,0.0,0.0,0.0,1751.549169921875,8,Glass Tubes and,1970
5502,100.0,0.0,0.0,0.0,0.0,0.0,0.0,0.0,0.0,0.0,0.0,0.0,1662.7177490234376,9,Glass Tubes and,1970
5503,100.0,0.0,0.0,0.0,0.0,0.0,0.0,0.0,0.0,0.0,0.0,0.0,1582.4625,10,Glass Tubes and,1970
5504,100.0,0.0,0.0,0.0,0.0,0.0,0.0,0.0,0.0,0.0,0.0,0.0,1509.5986083984376,11,Glass Tubes and,1970
5505,100.0,0.0,0.0,0.0,0.0,0.0,0.0,0.0,0.0,0.0,0.0,0.0,1443.15,12,Glass Tubes and,1970
5506,80.84,0.0,0.0,0.0,0.0,0.0,19.16,0.0,0.0,0.0,0.0,0.0,1560.7370361328126,2,Yanishevskii V.,1961
5507,80.84,0.0,0.0,0.0,0.0,0.0,19.16,0.0,0.0,0.0,0.0,0.0,1285.5953735351563,3,Yanishevskii V.,1961
5508,0.0,0.0,0.0,0.0,0.0,0.0,37.5,0.0,0.0,0.0,56.2,6.3,530.2228759765625,7,Klein L.C.,1984
5509,0.0,0.0,0.0,0.0,0.0,0.0,37.5,0.0,0.0,0.0,56.2,6.3,521.0195983886719,8,Klein L.C.,1984
5510,0.0,0.0,0.0,0.0,0.0,0.0,37.5,0.0,0.0,0.0,56.2,6.3,512.1304229736328,9,Klein L.C.,1984
5511,0.0,0.0,0.0,0.0,0.0,0.0,37.5,0.0,0.0,0.0,56.2,6.3,503.53957214355466,10,Klein L.C.,1984
5512,0.0,0.0,0.0,0.0,0.0,0.0,37.5,0.0,0.0,0.0,56.2,6.3,495.2322601318359,11,Klein L.C.,1984
5513,0.0,0.0,0.0,0.0,0.0,0.0,37.5,0.0,0.0,0.0,56.2,6.3,487.19469299316404,12,Klein L.C.,1984
5514,0.0,0.0,0.0,0.0,0.0,0.0,43.2,0.0,0.0,0.0,52.8,4.0,580.9370483398436,7,Klein L.C.,1984
5515,0.0,0.0,0.0,0.0,0.0,0.0,43.2,0.0,0.0,0.0,52.8,4.0,566.9208435058594,8,Klein L.C.,1984
5516,0.0,0.0,0.0,0.0,0.0,0.0,43.2,0.0,0.0,0.0,52.8,4.0,553.8715270996094,9,Klein L.C.,1984
5517,0.0,0.0,0.0,0.0,0.0,0.0,43.2,0.0,0.0,0.0,52.8,4.0,541.6924194335936,10,Klein L.C.,1984
5518,0.0,0.0,0.0,0.0,0.0,0.0,43.2,0.0,0.0,0.0,52.8,4.0,530.2992309570312,11,Klein L.C.,1984
5519,0.0,0.0,0.0,0.0,0.0,0.0,43.2,0.0,0.0,0.0,52.8,4.0,519.6183074951172,12,Klein L.C.,1984
5520,0.0,0.0,0.0,0.0,0.0,0.0,48.7,0.0,0.0,0.0,48.7,2.6,564.3234313964844,9,Klein L.C.,1984
5521,0.0,0.0,0.0,0.0,0.0,0.0,48.7,0.0,0.0,0.0,48.7,2.6,549.4321960449219,10,Klein L.C.,1984
5522,0.0,0.0,0.0,0.0,0.0,0.0,48.7,0.0,0.0,0.0,48.7,2.6,535.3068603515625,11,Klein L.C.,1984
5523,0.0,0.0,0.0,0.0,0.0,0.0,48.7,0.0,0.0,0.0,48.7,2.6,521.8897918701172,12,Klein L.C.,1984
5524,0.0,0.0,0.0,0.0,0.0,0.0,53.8,0.0,0.0,0.0,44.0,2.2,588.7462219238281,8,Klein L.C.,1984
5525,0.0,0.0,0.0,0.0,0.0,0.0,53.8,0.0,0.0,0.0,44.0,2.2,576.0736145019531,9,Klein L.C.,1984
5526,0.0,0.0,0.0,0.0,0.0,0.0,53.8,0.0,0.0,0.0,44.0,2.2,563.9351867675781,10,Klein L.C.,1984
5527,0.0,0.0,0.0,0.0,0.0,0.0,53.8,0.0,0.0,0.0,44.0,2.2,552.2978881835936,11,Klein L.C.,1984
5528,0.0,0.0,0.0,0.0,0.0,0.0,53.8,0.0,0.0,0.0,44.0,2.2,541.1312927246094,12,Klein L.C.,1984
5529,0.0,0.0,0.0,0.0,0.0,0.0,60.0,0.0,0.0,0.0,40.0,0.0,581.86044921875,8,Klein L.C.,1984
5530,0.0,0.0,0.0,0.0,0.0,0.0,60.0,0.0,0.0,0.0,40.0,0.0,572.0087646484375,9,Klein L.C.,1984
5531,0.0,0.0,0.0,0.0,0.0,0.0,60.0,0.0,0.0,0.0,40.0,0.0,562.485205078125,10,Klein L.C.,1984
5532,0.0,0.0,0.0,0.0,0.0,0.0,60.0,0.0,0.0,0.0,40.0,0.0,553.2736572265625,11,Klein L.C.,1984
5533,0.0,0.0,0.0,0.0,0.0,0.0,60.0,0.0,0.0,0.0,40.0,0.0,544.3590454101562,12,Klein L.C.,1984
5534,72.3,0.0,1.5,0.0,0.0,0.0,12.0,0.0,5.6,8.6,0.0,0.0,974.195654296875,8,Andryukhina T.D,1985
5535,72.3,0.0,1.5,0.0,0.0,0.0,12.0,0.0,5.6,8.6,0.0,0.0,937.6564086914062,9,Andryukhina T.D,1985
5536,72.3,0.0,1.5,0.0,0.0,0.0,12.0,0.0,5.6,8.6,0.0,0.0,906.3284057617187,10,Andryukhina T.D,1985
5537,72.3,0.0,1.5,0.0,0.0,0.0,12.0,0.0,5.6,8.6,0.0,0.0,879.1708740234375,11,Andryukhina T.D,1985
5538,72.3,0.0,1.5,0.0,0.0,0.0,12.0,0.0,5.6,8.6,0.0,0.0,855.403173828125,12,Andryukhina T.D,1985
5539,72.3,0.0,1.5,0.0,0.0,0.0,10.0,2.0,5.6,8.6,0.0,0.0,974.195654296875,8,Andryukhina T.D,1985
5540,72.3,0.0,1.5,0.0,0.0,0.0,10.0,2.0,5.6,8.6,0.0,0.0,937.6564086914062,9,Andryukhina T.D,1985
5541,72.3,0.0,1.5,0.0,0.0,0.0,10.0,2.0,5.6,8.6,0.0,0.0,906.3284057617187,10,Andryukhina T.D,1985
5542,72.3,0.0,1.5,0.0,0.0,0.0,10.0,2.0,5.6,8.6,0.0,0.0,879.1708740234375,11,Andryukhina T.D,1985
5543,72.3,0.0,1.5,0.0,0.0,0.0,10.0,2.0,5.6,8.6,0.0,0.0,855.403173828125,12,Andryukhina T.D,1985
5544,72.3,0.0,1.5,0.0,0.0,0.0,6.0,6.0,5.6,8.6,0.0,0.0,991.495947265625,8,Andryukhina T.D,1985
5545,72.3,0.0,1.5,0.0,0.0,0.0,6.0,6.0,5.6,8.6,0.0,0.0,953.316015625,9,Andryukhina T.D,1985
5546,72.3,0.0,1.5,0.0,0.0,0.0,6.0,6.0,5.6,8.6,0.0,0.0,920.861181640625,10,Andryukhina T.D,1985
5547,72.3,0.0,1.5,0.0,0.0,0.0,6.0,6.0,5.6,8.6,0.0,0.0,892.9335693359375,11,Andryukhina T.D,1985
5548,72.3,0.0,1.5,0.0,0.0,0.0,4.0,8.0,5.6,8.6,0.0,0.0,1010.35458984375,8,Andryukhina T.D,1985
5549,72.3,0.0,1.5,0.0,0.0,0.0,4.0,8.0,5.6,8.6,0.0,0.0,971.6442626953125,9,Andryukhina T.D,1985
5550,72.3,0.0,1.5,0.0,0.0,0.0,4.0,8.0,5.6,8.6,0.0,0.0,938.5837158203125,10,Andryukhina T.D,1985
5551,72.3,0.0,1.5,0.0,0.0,0.0,4.0,8.0,5.6,8.6,0.0,0.0,910.0202392578125,11,Andryukhina T.D,1985
5552,72.3,0.0,1.5,0.0,0.0,0.0,2.0,10.0,5.6,8.6,0.0,0.0,1078.70908203125,7,Andryukhina T.D,1985
5553,72.3,0.0,1.5,0.0,0.0,0.0,2.0,10.0,5.6,8.6,0.0,0.0,1032.4748901367188,8,Andryukhina T.D,1985
5554,72.3,0.0,1.5,0.0,0.0,0.0,2.0,10.0,5.6,8.6,0.0,0.0,993.557958984375,9,Andryukhina T.D,1985
5555,72.3,0.0,1.5,0.0,0.0,0.0,2.0,10.0,5.6,8.6,0.0,0.0,960.3486083984375,10,Andryukhina T.D,1985
5556,72.3,0.0,1.5,0.0,0.0,0.0,2.0,10.0,5.6,8.6,0.0,0.0,931.6769775390625,11,Andryukhina T.D,1985
5557,72.3,0.0,1.5,0.0,0.0,0.0,0.0,12.0,5.6,8.6,0.0,0.0,1112.4995483398438,7,Andryukhina T.D,1985
5558,72.3,0.0,1.5,0.0,0.0,0.0,0.0,12.0,5.6,8.6,0.0,0.0,1068.6755737304688,8,Andryukhina T.D,1985
5559,72.3,0.0,1.5,0.0,0.0,0.0,0.0,12.0,5.6,8.6,0.0,0.0,1030.8500122070313,9,Andryukhina T.D,1985
5560,72.3,0.0,1.5,0.0,0.0,0.0,0.0,12.0,5.6,8.6,0.0,0.0,997.8702758789062,10,Andryukhina T.D,1985
5561,72.3,0.0,1.5,0.0,0.0,0.0,0.0,12.0,5.6,8.6,0.0,0.0,968.861181640625,11,Andryukhina T.D,1985
5562,64.5,0.0,9.0,0.0,0.0,0.0,3.5,0.0,6.2,16.8,0.0,0.0,1150.1713623046876,7,Andryukhina T.D,1985
5563,64.5,0.0,9.0,0.0,0.0,0.0,3.5,0.0,6.2,16.8,0.0,0.0,1107.56357421875,8,Andryukhina T.D,1985
5564,64.5,0.0,9.0,0.0,0.0,0.0,3.5,0.0,6.2,16.8,0.0,0.0,1071.56796875,9,Andryukhina T.D,1985
5565,64.5,0.0,9.0,0.0,0.0,0.0,3.5,0.0,6.2,16.8,0.0,0.0,1040.756201171875,10,Andryukhina T.D,1985
5566,64.5,0.0,9.0,0.0,0.0,0.0,3.5,0.0,6.2,16.8,0.0,0.0,1014.0836547851562,11,Andryukhina T.D,1985
5567,64.5,0.0,9.0,0.0,0.0,0.0,3.5,0.0,6.2,16.8,0.0,0.0,990.7687744140625,12,Andryukhina T.D,1985
5568,64.5,0.0,9.0,0.0,0.0,0.0,3.0,0.5,6.2,16.8,0.0,0.0,1153.18515625,7,Andryukhina T.D,1985
5569,64.5,0.0,9.0,0.0,0.0,0.0,3.0,0.5,6.2,16.8,0.0,0.0,1111.4656127929688,8,Andryukhina T.D,1985
5570,64.5,0.0,9.0,0.0,0.0,0.0,3.0,0.5,6.2,16.8,0.0,0.0,1075.4112915039063,9,Andryukhina T.D,1985
5571,64.5,0.0,9.0,0.0,0.0,0.0,3.0,0.5,6.2,16.8,0.0,0.0,1043.9415649414063,10,Andryukhina T.D,1985
5572,64.5,0.0,9.0,0.0,0.0,0.0,3.0,0.5,6.2,16.8,0.0,0.0,1016.234228515625,11,Andryukhina T.D,1985
5573,64.5,0.0,9.0,0.0,0.0,0.0,3.0,0.5,6.2,16.8,0.0,0.0,991.652685546875,12,Andryukhina T.D,1985
5574,64.5,0.0,9.0,0.0,0.0,0.0,2.5,1.0,6.2,16.8,0.0,0.0,1113.4441284179688,8,Andryukhina T.D,1985
5575,64.5,0.0,9.0,0.0,0.0,0.0,2.5,1.0,6.2,16.8,0.0,0.0,1078.55283203125,9,Andryukhina T.D,1985
5576,64.5,0.0,9.0,0.0,0.0,0.0,2.5,1.0,6.2,16.8,0.0,0.0,1047.3767456054688,10,Andryukhina T.D,1985
5577,64.5,0.0,9.0,0.0,0.0,0.0,2.5,1.0,6.2,16.8,0.0,0.0,1019.3525146484375,11,Andryukhina T.D,1985
5578,64.5,0.0,9.0,0.0,0.0,0.0,2.5,1.0,6.2,16.8,0.0,0.0,994.0251831054687,12,Andryukhina T.D,1985
5579,64.5,0.0,9.0,0.0,0.0,0.0,1.75,1.75,6.2,16.8,0.0,0.0,1163.454931640625,7,Andryukhina T.D,1985
5580,64.5,0.0,9.0,0.0,0.0,0.0,1.75,1.75,6.2,16.8,0.0,0.0,1120.5737670898438,8,Andryukhina T.D,1985
5581,64.5,0.0,9.0,0.0,0.0,0.0,1.75,1.75,6.2,16.8,0.0,0.0,1083.6781372070313,9,Andryukhina T.D,1985
5582,64.5,0.0,9.0,0.0,0.0,0.0,1.75,1.75,6.2,16.8,0.0,0.0,1051.596533203125,10,Andryukhina T.D,1985
5583,64.5,0.0,9.0,0.0,0.0,0.0,1.75,1.75,6.2,16.8,0.0,0.0,1023.4445556640625,11,Andryukhina T.D,1985
5584,64.5,0.0,9.0,0.0,0.0,0.0,1.0,2.5,6.2,16.8,0.0,0.0,1128.5184692382813,8,Andryukhina T.D,1985
5585,64.5,0.0,9.0,0.0,0.0,0.0,1.0,2.5,6.2,16.8,0.0,0.0,1092.3762573242188,9,Andryukhina T.D,1985
5586,64.5,0.0,9.0,0.0,0.0,0.0,1.0,2.5,6.2,16.8,0.0,0.0,1060.54013671875,10,Andryukhina T.D,1985
5587,64.5,0.0,9.0,0.0,0.0,0.0,1.0,2.5,6.2,16.8,0.0,0.0,1032.2838500976563,11,Andryukhina T.D,1985
5588,64.5,0.0,9.0,0.0,0.0,0.0,1.0,2.5,6.2,16.8,0.0,0.0,1007.0356811523437,12,Andryukhina T.D,1985
5589,64.5,0.0,9.0,0.0,0.0,0.0,0.0,3.5,6.2,16.8,0.0,0.0,1184.2026733398438,7,Andryukhina T.D,1985
5590,64.5,0.0,9.0,0.0,0.0,0.0,0.0,3.5,6.2,16.8,0.0,0.0,1142.8544677734376,8,Andryukhina T.D,1985
5591,64.5,0.0,9.0,0.0,0.0,0.0,0.0,3.5,6.2,16.8,0.0,0.0,1106.7427734375,9,Andryukhina T.D,1985
5592,64.5,0.0,9.0,0.0,0.0,0.0,0.0,3.5,6.2,16.8,0.0,0.0,1074.9320434570313,10,Andryukhina T.D,1985
5593,64.5,0.0,9.0,0.0,0.0,0.0,0.0,3.5,6.2,16.8,0.0,0.0,1046.6970581054688,11,Andryukhina T.D,1985
5594,64.5,0.0,9.0,0.0,0.0,0.0,0.0,3.5,6.2,16.8,0.0,0.0,1021.4670166015625,12,Andryukhina T.D,1985
5595,58.16,0.0,4.15,0.0,0.61,1.41,1.57,0.0,3.67,30.43,0.0,0.0,1503.9638427734376,1,Kitaigorodskii ,1965
5596,58.16,0.0,4.15,0.0,0.61,1.41,1.57,0.0,3.67,30.43,0.0,0.0,1358.72470703125,2,Kitaigorodskii ,1965
5597,58.71,0.0,3.93,0.0,0.49,0.45,5.78,0.0,2.95,27.68,0.0,0.0,1471.4306396484376,1,Kitaigorodskii ,1965
5598,58.71,0.0,3.93,0.0,0.49,0.45,5.78,0.0,2.95,27.68,0.0,0.0,1334.1803955078126,2,Kitaigorodskii ,1965
5599,56.63,0.0,3.45,0.0,0.51,0.43,10.65,0.0,3.04,25.29,0.0,0.0,1495.353857421875,1,Kitaigorodskii ,1965
5600,56.63,0.0,3.45,0.0,0.51,0.43,10.65,0.0,3.04,25.29,0.0,0.0,1352.983984375,2,Kitaigorodskii ,1965
5601,72.13,0.0,1.17,0.0,0.0,0.0,14.47,0.0,3.71,8.53,0.0,0.0,1299.1235107421876,3,Andryukhina T.D,1978
5602,72.43,0.0,1.18,0.0,0.0,0.0,14.53,0.0,2.23,9.63,0.0,0.0,1289.6842407226563,3,Andryukhina T.D,1978
5603,72.89,0.0,1.18,0.0,0.0,0.0,14.62,0.0,0.0,11.31,0.0,0.0,1279.8577026367188,3,Andryukhina T.D,1978
5604,72.04,0.0,1.16,0.0,0.0,0.0,13.39,0.0,6.33,7.08,0.0,0.0,1319.789892578125,3,Andryukhina T.D,1978
5605,72.42,0.0,1.17,0.0,0.0,0.0,13.47,0.0,4.44,8.5,0.0,0.0,1313.3639892578126,3,Andryukhina T.D,1978
5606,72.73,0.0,1.17,0.0,0.0,0.0,13.52,0.0,2.97,9.61,0.0,0.0,1307.530615234375,3,Andryukhina T.D,1978
5607,73.03,0.0,1.18,0.0,0.0,0.0,13.58,0.0,1.49,10.72,0.0,0.0,1301.7897705078126,3,Andryukhina T.D,1978
5608,71.34,0.0,1.75,0.0,0.0,0.0,13.45,0.0,6.35,7.11,0.0,0.0,1327.552587890625,3,Andryukhina T.D,1978
5609,71.72,0.0,1.76,0.0,0.0,0.0,13.52,0.0,4.46,8.54,0.0,0.0,1319.871923828125,3,Andryukhina T.D,1978
5610,73.47,0.0,1.17,0.0,0.0,0.0,13.47,0.0,4.44,7.45,0.0,0.0,1324.94248046875,3,Andryukhina T.D,1978
5611,74.09,0.0,1.18,0.0,0.0,0.0,13.59,0.0,1.49,9.65,0.0,0.0,1313.648779296875,3,Andryukhina T.D,1978
5612,72.47,0.0,1.76,0.0,0.0,0.0,13.47,0.0,5.92,6.38,0.0,0.0,1336.2548583984376,3,Andryukhina T.D,1978
5613,72.77,0.0,1.76,0.0,0.0,0.0,13.53,0.0,4.46,7.48,0.0,0.0,1329.645849609375,3,Andryukhina T.D,1978
5614,73.08,0.0,1.77,0.0,0.0,0.0,13.59,0.0,2.98,8.58,0.0,0.0,1324.1984619140626,3,Andryukhina T.D,1978
5615,73.39,0.0,1.78,0.0,0.0,0.0,13.64,0.0,1.5,9.69,0.0,0.0,1316.744482421875,3,Andryukhina T.D,1978
5616,72.9,0.0,0.7,0.0,0.0,0.0,12.87,0.0,5.46,8.07,0.0,0.0,1319.174169921875,3,Andryukhina T.D,1978
5617,71.03,0.0,0.7,0.0,0.0,0.0,12.85,0.0,5.46,9.96,0.0,0.0,1302.04794921875,3,Andryukhina T.D,1978
5618,71.98,0.0,0.7,0.0,0.0,0.0,12.84,0.0,5.9,8.58,0.0,0.0,1312.173681640625,3,Andryukhina T.D,1978
5619,70.11,0.0,0.7,0.0,0.0,0.0,12.83,0.0,5.89,10.47,0.0,0.0,1295.8404296875,3,Andryukhina T.D,1978
5620,72.38,0.0,0.7,0.0,0.0,0.0,12.9,0.0,4.44,9.57,0.0,0.0,1308.6198486328126,3,Andryukhina T.D,1978
5621,72.69,0.0,0.71,0.0,0.0,0.0,12.95,0.0,2.97,10.68,0.0,0.0,1301.533544921875,3,Andryukhina T.D,1978
5622,71.02,0.0,2.8,0.0,0.82,0.0,13.43,0.79,0.62,10.52,0.0,0.0,1710.7790283203126,1,Shapakidze V.N.,1982
5623,71.02,0.0,2.8,0.0,0.82,0.0,13.43,0.79,0.62,10.52,0.0,0.0,1405.4948486328126,2,Shapakidze V.N.,1982
5624,71.02,0.0,2.8,0.0,0.82,0.0,13.43,0.79,0.62,10.52,0.0,0.0,1233.39365234375,3,Shapakidze V.N.,1982
5625,60.5,0.0,9.3,0.0,0.0,0.0,0.0,0.0,0.0,30.2,0.0,0.0,1423.149755859375,3,Tunker G.,1982
5626,60.5,0.0,9.3,0.0,0.0,0.0,0.0,0.0,0.0,30.2,0.0,0.0,1352.5925048828126,4,Tunker G.,1982
5627,60.5,0.0,9.3,0.0,0.0,0.0,0.0,0.0,0.0,30.2,0.0,0.0,1288.7015747070313,5,Tunker G.,1982
5628,60.5,0.0,9.3,0.0,0.0,0.0,0.0,0.0,0.0,30.2,0.0,0.0,1230.5749267578124,6,Tunker G.,1982
5629,62.7,0.0,9.3,0.0,0.0,0.0,0.0,0.0,0.0,28.0,0.0,0.0,1448.15,3,Tunker G.,1982
5630,62.7,0.0,9.3,0.0,0.0,0.0,0.0,0.0,0.0,28.0,0.0,0.0,1372.417822265625,4,Tunker G.,1982
5631,62.7,0.0,9.3,0.0,0.0,0.0,0.0,0.0,0.0,28.0,0.0,0.0,1304.2135986328126,5,Tunker G.,1982
5632,62.7,0.0,9.3,0.0,0.0,0.0,0.0,0.0,0.0,28.0,0.0,0.0,1242.4681762695313,6,Tunker G.,1982
5633,65.2,0.0,9.3,0.0,0.0,0.0,0.0,0.0,0.0,25.5,0.0,0.0,1473.15,3,Tunker G.,1982
5634,65.2,0.0,9.3,0.0,0.0,0.0,0.0,0.0,0.0,25.5,0.0,0.0,1395.8031982421876,4,Tunker G.,1982
5635,65.2,0.0,9.3,0.0,0.0,0.0,0.0,0.0,0.0,25.5,0.0,0.0,1326.17392578125,5,Tunker G.,1982
5636,65.2,0.0,9.3,0.0,0.0,0.0,0.0,0.0,0.0,25.5,0.0,0.0,1263.16220703125,6,Tunker G.,1982
5637,68.2,0.0,9.3,0.0,0.0,0.0,0.0,0.0,0.0,22.5,0.0,0.0,1513.1501220703126,3,Tunker G.,1982
5638,68.2,0.0,9.3,0.0,0.0,0.0,0.0,0.0,0.0,22.5,0.0,0.0,1427.0536865234376,4,Tunker G.,1982
5639,68.2,0.0,9.3,0.0,0.0,0.0,0.0,0.0,0.0,22.5,0.0,0.0,1350.228369140625,5,Tunker G.,1982
5640,68.2,0.0,9.3,0.0,0.0,0.0,0.0,0.0,0.0,22.5,0.0,0.0,1281.2529052734376,6,Tunker G.,1982
5641,68.2,0.0,9.3,0.0,0.0,0.0,0.0,0.0,5.0,17.5,0.0,0.0,1538.15,3,Tunker G.,1982
5642,68.2,0.0,9.3,0.0,0.0,0.0,0.0,0.0,5.0,17.5,0.0,0.0,1443.028662109375,4,Tunker G.,1982
5643,68.2,0.0,9.3,0.0,0.0,0.0,0.0,0.0,5.0,17.5,0.0,0.0,1358.987890625,5,Tunker G.,1982
5644,68.2,0.0,9.3,0.0,0.0,0.0,0.0,0.0,5.0,17.5,0.0,0.0,1284.19833984375,6,Tunker G.,1982
5645,68.2,0.0,9.3,0.0,0.0,0.0,0.0,0.0,8.0,14.5,0.0,0.0,1548.1496337890626,3,Tunker G.,1982
5646,68.2,0.0,9.3,0.0,0.0,0.0,0.0,0.0,8.0,14.5,0.0,0.0,1453.1269287109376,4,Tunker G.,1982
5647,68.2,0.0,9.3,0.0,0.0,0.0,0.0,0.0,8.0,14.5,0.0,0.0,1369.0954345703126,5,Tunker G.,1982
5648,68.2,0.0,9.3,0.0,0.0,0.0,0.0,0.0,8.0,14.5,0.0,0.0,1294.2522338867188,6,Tunker G.,1982
5649,63.3,0.0,11.2,0.0,0.0,0.0,0.0,0.0,0.0,25.5,0.0,0.0,1483.1493896484376,3,Tunker G.,1982
5650,63.3,0.0,11.2,0.0,0.0,0.0,0.0,0.0,0.0,25.5,0.0,0.0,1400.456640625,4,Tunker G.,1982
5651,63.3,0.0,11.2,0.0,0.0,0.0,0.0,0.0,0.0,25.5,0.0,0.0,1326.498876953125,5,Tunker G.,1982
5652,63.3,0.0,11.2,0.0,0.0,0.0,0.0,0.0,0.0,25.5,0.0,0.0,1259.9613403320313,6,Tunker G.,1982
5653,63.3,0.0,11.2,0.0,0.0,0.0,0.0,0.0,5.0,20.5,0.0,0.0,1493.14951171875,3,Tunker G.,1982
5654,63.3,0.0,11.2,0.0,0.0,0.0,0.0,0.0,5.0,20.5,0.0,0.0,1406.882177734375,4,Tunker G.,1982
5655,63.3,0.0,11.2,0.0,0.0,0.0,0.0,0.0,5.0,20.5,0.0,0.0,1330.0396484375,5,Tunker G.,1982
5656,63.3,0.0,11.2,0.0,0.0,0.0,0.0,0.0,5.0,20.5,0.0,0.0,1261.1572021484376,6,Tunker G.,1982
5657,63.3,0.0,11.2,0.0,0.0,0.0,0.0,0.0,8.0,17.5,0.0,0.0,1483.149755859375,3,Tunker G.,1982
5658,63.3,0.0,11.2,0.0,0.0,0.0,0.0,0.0,8.0,17.5,0.0,0.0,1402.2726806640626,4,Tunker G.,1982
5659,63.3,0.0,11.2,0.0,0.0,0.0,0.0,0.0,8.0,17.5,0.0,0.0,1329.76083984375,5,Tunker G.,1982
5660,63.3,0.0,11.2,0.0,0.0,0.0,0.0,0.0,8.0,17.5,0.0,0.0,1264.380224609375,6,Tunker G.,1982
5661,63.3,0.0,11.2,0.0,0.0,0.0,0.0,0.0,14.3,11.2,0.0,0.0,1493.1503662109376,3,Tunker G.,1982
5662,63.3,0.0,11.2,0.0,0.0,0.0,0.0,0.0,14.3,11.2,0.0,0.0,1408.7154296875,4,Tunker G.,1982
5663,63.3,0.0,11.2,0.0,0.0,0.0,0.0,0.0,14.3,11.2,0.0,0.0,1333.3195556640626,5,Tunker G.,1982
5664,63.3,0.0,11.2,0.0,0.0,0.0,0.0,0.0,14.3,11.2,0.0,0.0,1265.5849365234376,6,Tunker G.,1982
5665,58.2,0.0,12.7,0.0,0.0,0.0,0.0,0.0,0.0,29.1,0.0,0.0,1443.1501220703126,3,Tunker G.,1982
5666,58.2,0.0,12.7,0.0,0.0,0.0,0.0,0.0,0.0,29.1,0.0,0.0,1370.9499267578126,4,Tunker G.,1982
5667,58.2,0.0,12.7,0.0,0.0,0.0,0.0,0.0,0.0,29.1,0.0,0.0,1305.63046875,5,Tunker G.,1982
5668,58.2,0.0,12.7,0.0,0.0,0.0,0.0,0.0,0.0,29.1,0.0,0.0,1246.2529052734376,6,Tunker G.,1982
5669,61.8,0.0,12.7,0.0,0.0,0.0,0.0,0.0,0.0,25.5,0.0,0.0,1488.149755859375,3,Tunker G.,1982
5670,61.8,0.0,12.7,0.0,0.0,0.0,0.0,0.0,0.0,25.5,0.0,0.0,1407.3111328125,4,Tunker G.,1982
5671,61.8,0.0,12.7,0.0,0.0,0.0,0.0,0.0,0.0,25.5,0.0,0.0,1334.8034423828126,5,Tunker G.,1982
5672,61.8,0.0,12.7,0.0,0.0,0.0,0.0,0.0,0.0,25.5,0.0,0.0,1269.4018920898438,6,Tunker G.,1982
5673,64.3,0.0,12.7,0.0,0.0,0.0,0.0,0.0,0.0,23.0,0.0,0.0,1543.15048828125,3,Tunker G.,1982
5674,64.3,0.0,12.7,0.0,0.0,0.0,0.0,0.0,0.0,23.0,0.0,0.0,1449.9430908203126,4,Tunker G.,1982
5675,64.3,0.0,12.7,0.0,0.0,0.0,0.0,0.0,0.0,23.0,0.0,0.0,1367.354833984375,5,Tunker G.,1982
5676,64.3,0.0,12.7,0.0,0.0,0.0,0.0,0.0,0.0,23.0,0.0,0.0,1293.6688598632813,6,Tunker G.,1982
5677,67.1,0.0,12.7,0.0,0.0,0.0,0.0,0.0,0.0,20.2,0.0,0.0,1583.1496337890626,3,Tunker G.,1982
5678,67.1,0.0,12.7,0.0,0.0,0.0,0.0,0.0,0.0,20.2,0.0,0.0,1484.7323974609376,4,Tunker G.,1982
5679,67.1,0.0,12.7,0.0,0.0,0.0,0.0,0.0,0.0,20.2,0.0,0.0,1397.8364013671876,5,Tunker G.,1982
5680,67.1,0.0,12.7,0.0,0.0,0.0,0.0,0.0,0.0,20.2,0.0,0.0,1320.550390625,6,Tunker G.,1982
5681,42.82,0.0,6.31,0.0,0.0,0.0,8.53,0.0,19.14,23.2,0.0,0.0,1119.4795288085938,5,Pavlushkin N.M.,1979
5682,42.82,0.0,6.31,0.0,0.0,0.0,8.53,0.0,19.14,23.2,0.0,0.0,1067.1590942382813,6,Pavlushkin N.M.,1979
5683,42.82,0.0,6.31,0.0,0.0,0.0,8.53,0.0,19.14,23.2,0.0,0.0,1025.7505859375,7,Pavlushkin N.M.,1979
5684,42.82,0.0,6.31,0.0,0.0,0.0,8.53,0.0,19.14,23.2,0.0,0.0,992.1626953125,8,Pavlushkin N.M.,1979
5685,42.82,0.0,6.31,0.0,0.0,0.0,8.53,0.0,19.14,23.2,0.0,0.0,964.3710083007812,9,Pavlushkin N.M.,1979
5686,42.82,0.0,6.31,0.0,0.0,0.0,8.53,0.0,19.14,23.2,0.0,0.0,940.9943603515625,10,Pavlushkin N.M.,1979
5687,19.29,0.0,16.42,0.0,0.0,0.0,0.0,0.0,0.0,64.29,0.0,0.0,1777.080908203125,0,Skryabin V.G.,1972
5688,64.37,0.0,12.64,0.0,0.0,0.0,0.0,0.0,0.0,22.99,0.0,0.0,1920.702734375,1,Skryabin V.G.,1972
5689,64.37,0.0,12.64,0.0,0.0,0.0,0.0,0.0,0.0,22.99,0.0,0.0,1732.7245849609376,2,Skryabin V.G.,1972
5690,72.83,0.0,0.0,0.0,0.0,0.0,13.54,2.55,5.21,5.88,0.0,0.0,1477.222998046875,2,Fromberg B.M.,1941
5691,72.83,0.0,0.0,0.0,0.0,0.0,13.54,2.55,5.21,5.88,0.0,0.0,1325.59091796875,3,Fromberg B.M.,1941
5692,72.83,0.0,0.0,0.0,0.0,0.0,13.54,2.55,5.21,5.88,0.0,0.0,1209.8161376953124,4,Fromberg B.M.,1941
5693,72.83,0.0,0.0,0.0,0.0,0.0,13.54,2.55,5.21,5.88,0.0,0.0,1118.5244506835938,5,Fromberg B.M.,1941
5694,72.83,0.0,0.0,0.0,0.0,0.0,13.54,2.55,5.21,5.88,0.0,0.0,1044.692236328125,6,Fromberg B.M.,1941
5695,72.83,0.0,0.0,0.0,0.0,0.0,13.54,2.55,5.21,5.88,0.0,0.0,983.7480224609375,7,Fromberg B.M.,1941
5696,72.83,0.0,0.0,0.0,0.0,0.0,13.54,2.55,5.21,5.88,0.0,0.0,932.5881103515625,8,Fromberg B.M.,1941
5697,72.83,0.0,0.0,0.0,0.0,0.0,13.54,2.55,5.21,5.88,0.0,0.0,889.0314086914062,9,Fromberg B.M.,1941
5698,72.83,0.0,0.0,0.0,0.0,0.0,13.54,2.55,5.21,5.88,0.0,0.0,851.5001586914062,10,Fromberg B.M.,1941
5699,72.83,0.0,0.0,0.0,0.0,0.0,13.54,2.55,5.21,5.88,0.0,0.0,818.8249267578125,11,Fromberg B.M.,1941
5700,72.83,0.0,0.0,0.0,0.0,0.0,13.54,2.55,5.21,5.88,0.0,0.0,790.1205810546875,12,Fromberg B.M.,1941
5701,71.88,0.0,0.0,0.0,0.0,0.0,17.18,0.0,5.14,5.8,0.0,0.0,1463.144873046875,2,Fromberg B.M.,1941
5702,71.88,0.0,0.0,0.0,0.0,0.0,17.18,0.0,5.14,5.8,0.0,0.0,1288.956884765625,3,Fromberg B.M.,1941
5703,71.88,0.0,0.0,0.0,0.0,0.0,17.18,0.0,5.14,5.8,0.0,0.0,1166.0460571289063,4,Fromberg B.M.,1941
5704,71.88,0.0,0.0,0.0,0.0,0.0,17.18,0.0,5.14,5.8,0.0,0.0,1074.6752075195313,5,Fromberg B.M.,1941
5705,71.88,0.0,0.0,0.0,0.0,0.0,17.18,0.0,5.14,5.8,0.0,0.0,1004.0846923828125,6,Fromberg B.M.,1941
5706,71.88,0.0,0.0,0.0,0.0,0.0,17.18,0.0,5.14,5.8,0.0,0.0,947.90927734375,7,Fromberg B.M.,1941
5707,71.88,0.0,0.0,0.0,0.0,0.0,17.18,0.0,5.14,5.8,0.0,0.0,902.1425537109375,8,Fromberg B.M.,1941
5708,71.88,0.0,0.0,0.0,0.0,0.0,17.18,0.0,5.14,5.8,0.0,0.0,864.13681640625,9,Fromberg B.M.,1941
5709,71.88,0.0,0.0,0.0,0.0,0.0,17.18,0.0,5.14,5.8,0.0,0.0,832.0723022460937,10,Fromberg B.M.,1941
5710,71.88,0.0,0.0,0.0,0.0,0.0,17.18,0.0,5.14,5.8,0.0,0.0,804.6568359375,11,Fromberg B.M.,1941
5711,71.88,0.0,0.0,0.0,0.0,0.0,17.18,0.0,5.14,5.8,0.0,0.0,780.9476684570313,12,Fromberg B.M.,1941
5712,72.59,0.0,0.0,0.0,0.0,0.0,14.46,1.9,5.19,5.86,0.0,0.0,1460.52890625,2,Fromberg B.M.,1941
5713,72.59,0.0,0.0,0.0,0.0,0.0,14.46,1.9,5.19,5.86,0.0,0.0,1291.2964233398438,3,Fromberg B.M.,1941
5714,72.59,0.0,0.0,0.0,0.0,0.0,14.46,1.9,5.19,5.86,0.0,0.0,1170.5340942382813,4,Fromberg B.M.,1941
5715,72.59,0.0,0.0,0.0,0.0,0.0,14.46,1.9,5.19,5.86,0.0,0.0,1080.0267700195313,5,Fromberg B.M.,1941
5716,72.59,0.0,0.0,0.0,0.0,0.0,14.46,1.9,5.19,5.86,0.0,0.0,1009.6703247070312,6,Fromberg B.M.,1941
5717,72.59,0.0,0.0,0.0,0.0,0.0,14.46,1.9,5.19,5.86,0.0,0.0,953.4092163085937,7,Fromberg B.M.,1941
5718,72.59,0.0,0.0,0.0,0.0,0.0,14.46,1.9,5.19,5.86,0.0,0.0,907.3932861328125,8,Fromberg B.M.,1941
5719,72.59,0.0,0.0,0.0,0.0,0.0,14.46,1.9,5.19,5.86,0.0,0.0,869.0575927734375,9,Fromberg B.M.,1941
5720,72.59,0.0,0.0,0.0,0.0,0.0,14.46,1.9,5.19,5.86,0.0,0.0,836.6274169921875,10,Fromberg B.M.,1941
5721,73.31,0.0,0.0,0.0,0.0,0.0,11.68,3.84,5.24,5.92,0.0,0.0,1521.1071533203126,2,Fromberg B.M.,1941
5722,73.31,0.0,0.0,0.0,0.0,0.0,11.68,3.84,5.24,5.92,0.0,0.0,1332.630712890625,3,Fromberg B.M.,1941
5723,73.31,0.0,0.0,0.0,0.0,0.0,11.68,3.84,5.24,5.92,0.0,0.0,1200.5763305664063,4,Fromberg B.M.,1941
5724,73.31,0.0,0.0,0.0,0.0,0.0,11.68,3.84,5.24,5.92,0.0,0.0,1102.9069580078126,5,Fromberg B.M.,1941
5725,73.31,0.0,0.0,0.0,0.0,0.0,11.68,3.84,5.24,5.92,0.0,0.0,1027.739599609375,6,Fromberg B.M.,1941
5726,73.31,0.0,0.0,0.0,0.0,0.0,11.68,3.84,5.24,5.92,0.0,0.0,968.101171875,7,Fromberg B.M.,1941
5727,73.31,0.0,0.0,0.0,0.0,0.0,11.68,3.84,5.24,5.92,0.0,0.0,919.6300415039062,8,Fromberg B.M.,1941
5728,73.31,0.0,0.0,0.0,0.0,0.0,11.68,3.84,5.24,5.92,0.0,0.0,879.4580444335937,9,Fromberg B.M.,1941
5729,73.31,0.0,0.0,0.0,0.0,0.0,11.68,3.84,5.24,5.92,0.0,0.0,845.621923828125,10,Fromberg B.M.,1941
5730,73.31,0.0,0.0,0.0,0.0,0.0,11.68,3.84,5.24,5.92,0.0,0.0,816.7322143554687,11,Fromberg B.M.,1941
5731,73.31,0.0,0.0,0.0,0.0,0.0,11.68,3.84,5.24,5.92,0.0,0.0,791.778173828125,12,Fromberg B.M.,1941
5732,74.05,0.0,0.0,0.0,0.0,0.0,8.85,5.82,5.29,5.98,0.0,0.0,1552.533544921875,2,Fromberg B.M.,1941
5733,74.05,0.0,0.0,0.0,0.0,0.0,8.85,5.82,5.29,5.98,0.0,0.0,1355.1138671875,3,Fromberg B.M.,1941
5734,74.05,0.0,0.0,0.0,0.0,0.0,8.85,5.82,5.29,5.98,0.0,0.0,1218.292333984375,4,Fromberg B.M.,1941
5735,74.05,0.0,0.0,0.0,0.0,0.0,8.85,5.82,5.29,5.98,0.0,0.0,1117.8804077148438,5,Fromberg B.M.,1941
5736,74.05,0.0,0.0,0.0,0.0,0.0,8.85,5.82,5.29,5.98,0.0,0.0,1041.0512451171876,6,Fromberg B.M.,1941
5737,74.05,0.0,0.0,0.0,0.0,0.0,8.85,5.82,5.29,5.98,0.0,0.0,980.3700317382812,7,Fromberg B.M.,1941
5738,74.05,0.0,0.0,0.0,0.0,0.0,8.85,5.82,5.29,5.98,0.0,0.0,931.229833984375,8,Fromberg B.M.,1941
5739,74.05,0.0,0.0,0.0,0.0,0.0,8.85,5.82,5.29,5.98,0.0,0.0,890.6241821289062,9,Fromberg B.M.,1941
5740,74.05,0.0,0.0,0.0,0.0,0.0,8.85,5.82,5.29,5.98,0.0,0.0,856.5072387695312,10,Fromberg B.M.,1941
5741,74.05,0.0,0.0,0.0,0.0,0.0,8.85,5.82,5.29,5.98,0.0,0.0,827.4387573242187,11,Fromberg B.M.,1941
5742,74.81,0.0,0.0,0.0,0.0,0.0,5.96,7.84,5.35,6.04,0.0,0.0,1568.3796142578126,2,Fromberg B.M.,1941
5743,74.81,0.0,0.0,0.0,0.0,0.0,5.96,7.84,5.35,6.04,0.0,0.0,1379.5632080078126,3,Fromberg B.M.,1941
5744,74.81,0.0,0.0,0.0,0.0,0.0,5.96,7.84,5.35,6.04,0.0,0.0,1244.4009155273438,4,Fromberg B.M.,1941
5745,74.81,0.0,0.0,0.0,0.0,0.0,5.96,7.84,5.35,6.04,0.0,0.0,1142.8683837890626,5,Fromberg B.M.,1941
5746,74.81,0.0,0.0,0.0,0.0,0.0,5.96,7.84,5.35,6.04,0.0,0.0,1063.803076171875,6,Fromberg B.M.,1941
5747,74.81,0.0,0.0,0.0,0.0,0.0,5.96,7.84,5.35,6.04,0.0,0.0,1000.4905151367187,7,Fromberg B.M.,1941
5748,74.81,0.0,0.0,0.0,0.0,0.0,5.96,7.84,5.35,6.04,0.0,0.0,948.6494506835937,8,Fromberg B.M.,1941
5749,74.81,0.0,0.0,0.0,0.0,0.0,5.96,7.84,5.35,6.04,0.0,0.0,905.4210571289062,9,Fromberg B.M.,1941
5750,74.81,0.0,0.0,0.0,0.0,0.0,5.96,7.84,5.35,6.04,0.0,0.0,868.8237060546875,10,Fromberg B.M.,1941
5751,74.81,0.0,0.0,0.0,0.0,0.0,5.96,7.84,5.35,6.04,0.0,0.0,837.4402221679687,11,Fromberg B.M.,1941
5752,75.58,0.0,0.0,0.0,0.0,0.0,3.01,9.91,5.4,6.1,0.0,0.0,1431.0207275390626,3,Fromberg B.M.,1941
5753,75.58,0.0,0.0,0.0,0.0,0.0,3.01,9.91,5.4,6.1,0.0,0.0,1294.6044067382813,4,Fromberg B.M.,1941
5754,75.58,0.0,0.0,0.0,0.0,0.0,3.01,9.91,5.4,6.1,0.0,0.0,1190.2270263671876,5,Fromberg B.M.,1941
5755,75.58,0.0,0.0,0.0,0.0,0.0,3.01,9.91,5.4,6.1,0.0,0.0,1107.7875732421876,6,Fromberg B.M.,1941
5756,75.58,0.0,0.0,0.0,0.0,0.0,3.01,9.91,5.4,6.1,0.0,0.0,1041.0275634765626,7,Fromberg B.M.,1941
5757,75.58,0.0,0.0,0.0,0.0,0.0,3.01,9.91,5.4,6.1,0.0,0.0,985.862158203125,8,Fromberg B.M.,1941
5758,75.58,0.0,0.0,0.0,0.0,0.0,3.01,9.91,5.4,6.1,0.0,0.0,939.5121215820312,9,Fromberg B.M.,1941
5759,75.58,0.0,0.0,0.0,0.0,0.0,3.01,9.91,5.4,6.1,0.0,0.0,900.020849609375,10,Fromberg B.M.,1941
5760,75.58,0.0,0.0,0.0,0.0,0.0,3.01,9.91,5.4,6.1,0.0,0.0,865.9707397460937,11,Fromberg B.M.,1941
5761,76.37,0.0,0.0,0.0,0.0,0.0,0.0,12.01,5.46,6.16,0.0,0.0,1464.6586669921876,3,Fromberg B.M.,1941
5762,76.37,0.0,0.0,0.0,0.0,0.0,0.0,12.01,5.46,6.16,0.0,0.0,1337.015966796875,4,Fromberg B.M.,1941
5763,76.37,0.0,0.0,0.0,0.0,0.0,0.0,12.01,5.46,6.16,0.0,0.0,1236.1760620117188,5,Fromberg B.M.,1941
5764,76.37,0.0,0.0,0.0,0.0,0.0,0.0,12.01,5.46,6.16,0.0,0.0,1154.4987548828126,6,Fromberg B.M.,1941
5765,76.37,0.0,0.0,0.0,0.0,0.0,0.0,12.01,5.46,6.16,0.0,0.0,1086.995947265625,7,Fromberg B.M.,1941
5766,76.37,0.0,0.0,0.0,0.0,0.0,0.0,12.01,5.46,6.16,0.0,0.0,1030.272314453125,8,Fromberg B.M.,1941
5767,76.37,0.0,0.0,0.0,0.0,0.0,0.0,12.01,5.46,6.16,0.0,0.0,981.936865234375,9,Fromberg B.M.,1941
5768,76.37,0.0,0.0,0.0,0.0,0.0,0.0,12.01,5.46,6.16,0.0,0.0,940.2571166992187,10,Fromberg B.M.,1941
5769,76.37,0.0,0.0,0.0,0.0,0.0,0.0,12.01,5.46,6.16,0.0,0.0,903.9468139648437,11,Fromberg B.M.,1941
5770,66.59,0.0,0.0,0.0,0.0,0.0,33.41,0.0,0.0,0.0,0.0,0.0,913.129736328125,6,Liska M.,1996
5771,66.59,0.0,0.0,0.0,0.0,0.0,33.41,0.0,0.0,0.0,0.0,0.0,859.7015747070312,7,Liska M.,1996
5772,66.59,0.0,0.0,0.0,0.0,0.0,33.41,0.0,0.0,0.0,0.0,0.0,821.595556640625,8,Liska M.,1996
5773,66.59,0.0,0.0,0.0,0.0,0.0,33.41,0.0,0.0,0.0,0.0,0.0,793.0470947265625,9,Liska M.,1996
5774,66.59,0.0,0.0,0.0,0.0,0.0,33.41,0.0,0.0,0.0,0.0,0.0,770.8610900878906,10,Liska M.,1996
5775,66.59,0.0,0.0,0.0,0.0,0.0,33.41,0.0,0.0,0.0,0.0,0.0,753.1238464355469,11,Liska M.,1996
5776,65.22,5.13,0.0,0.0,0.0,0.0,29.65,0.0,0.0,0.0,0.0,0.0,903.9718383789062,6,Liska M.,1996
5777,65.22,5.13,0.0,0.0,0.0,0.0,29.65,0.0,0.0,0.0,0.0,0.0,864.7372192382812,7,Liska M.,1996
5778,65.22,5.13,0.0,0.0,0.0,0.0,29.65,0.0,0.0,0.0,0.0,0.0,833.6807006835937,8,Liska M.,1996
5779,65.22,5.13,0.0,0.0,0.0,0.0,29.65,0.0,0.0,0.0,0.0,0.0,808.486669921875,9,Liska M.,1996
5780,65.22,5.13,0.0,0.0,0.0,0.0,29.65,0.0,0.0,0.0,0.0,0.0,787.6383422851562,10,Liska M.,1996
5781,65.22,5.13,0.0,0.0,0.0,0.0,29.65,0.0,0.0,0.0,0.0,0.0,770.1005310058594,11,Liska M.,1996
5782,57.42,9.92,0.0,0.0,0.0,0.0,32.66,0.0,0.0,0.0,0.0,0.0,904.7180541992187,6,Liska M.,1996
5783,57.42,9.92,0.0,0.0,0.0,0.0,32.66,0.0,0.0,0.0,0.0,0.0,873.2759155273437,7,Liska M.,1996
5784,57.42,9.92,0.0,0.0,0.0,0.0,32.66,0.0,0.0,0.0,0.0,0.0,847.1062377929687,8,Liska M.,1996
5785,57.42,9.92,0.0,0.0,0.0,0.0,32.66,0.0,0.0,0.0,0.0,0.0,824.9853881835937,9,Liska M.,1996
5786,57.42,9.92,0.0,0.0,0.0,0.0,32.66,0.0,0.0,0.0,0.0,0.0,806.0412353515625,10,Liska M.,1996
5787,57.42,9.92,0.0,0.0,0.0,0.0,32.66,0.0,0.0,0.0,0.0,0.0,789.6352905273437,11,Liska M.,1996
5788,54.11,15.17,0.0,0.0,0.0,0.0,30.72,0.0,0.0,0.0,0.0,0.0,902.5322631835937,6,Liska M.,1996
5789,54.11,15.17,0.0,0.0,0.0,0.0,30.72,0.0,0.0,0.0,0.0,0.0,874.8336547851562,7,Liska M.,1996
5790,54.11,15.17,0.0,0.0,0.0,0.0,30.72,0.0,0.0,0.0,0.0,0.0,852.244970703125,8,Liska M.,1996
5791,54.11,15.17,0.0,0.0,0.0,0.0,30.72,0.0,0.0,0.0,0.0,0.0,833.4716552734375,9,Liska M.,1996
5792,54.11,15.17,0.0,0.0,0.0,0.0,30.72,0.0,0.0,0.0,0.0,0.0,817.6222900390625,10,Liska M.,1996
5793,54.11,15.17,0.0,0.0,0.0,0.0,30.72,0.0,0.0,0.0,0.0,0.0,804.0631469726562,11,Liska M.,1996
5794,48.84,20.08,0.0,0.0,0.0,0.0,31.08,0.0,0.0,0.0,0.0,0.0,894.4928955078125,6,Liska M.,1996
5795,48.84,20.08,0.0,0.0,0.0,0.0,31.08,0.0,0.0,0.0,0.0,0.0,869.6559814453125,7,Liska M.,1996
5796,48.84,20.08,0.0,0.0,0.0,0.0,31.08,0.0,0.0,0.0,0.0,0.0,848.0338500976562,8,Liska M.,1996
5797,48.84,20.08,0.0,0.0,0.0,0.0,31.08,0.0,0.0,0.0,0.0,0.0,829.04013671875,9,Liska M.,1996
5798,48.84,20.08,0.0,0.0,0.0,0.0,31.08,0.0,0.0,0.0,0.0,0.0,812.2231811523437,10,Liska M.,1996
5799,48.84,20.08,0.0,0.0,0.0,0.0,31.08,0.0,0.0,0.0,0.0,0.0,797.2289794921875,11,Liska M.,1996
5800,41.59,24.07,0.0,0.0,0.0,0.0,34.35,0.0,0.0,0.0,0.0,0.0,890.2106689453125,6,Liska M.,1996
5801,41.59,24.07,0.0,0.0,0.0,0.0,34.35,0.0,0.0,0.0,0.0,0.0,865.8459838867187,7,Liska M.,1996
5802,41.59,24.07,0.0,0.0,0.0,0.0,34.35,0.0,0.0,0.0,0.0,0.0,845.0809692382812,8,Liska M.,1996
5803,41.59,24.07,0.0,0.0,0.0,0.0,34.35,0.0,0.0,0.0,0.0,0.0,827.1727661132812,9,Liska M.,1996
5804,41.59,24.07,0.0,0.0,0.0,0.0,34.35,0.0,0.0,0.0,0.0,0.0,811.5698608398437,10,Liska M.,1996
5805,41.59,24.07,0.0,0.0,0.0,0.0,34.35,0.0,0.0,0.0,0.0,0.0,797.8539184570312,11,Liska M.,1996
5806,38.11,29.67,0.0,0.0,0.0,0.0,32.22,0.0,0.0,0.0,0.0,0.0,879.3335327148437,6,Liska M.,1996
5807,38.11,29.67,0.0,0.0,0.0,0.0,32.22,0.0,0.0,0.0,0.0,0.0,857.8906616210937,7,Liska M.,1996
5808,38.11,29.67,0.0,0.0,0.0,0.0,32.22,0.0,0.0,0.0,0.0,0.0,840.073583984375,8,Liska M.,1996
5809,38.11,29.67,0.0,0.0,0.0,0.0,32.22,0.0,0.0,0.0,0.0,0.0,825.0343383789062,9,Liska M.,1996
5810,38.11,29.67,0.0,0.0,0.0,0.0,32.22,0.0,0.0,0.0,0.0,0.0,812.170263671875,10,Liska M.,1996
5811,38.11,29.67,0.0,0.0,0.0,0.0,32.22,0.0,0.0,0.0,0.0,0.0,801.0412963867187,11,Liska M.,1996
5812,38.11,29.67,0.0,0.0,0.0,0.0,32.22,0.0,0.0,0.0,0.0,0.0,791.3185791015625,12,Liska M.,1996
5813,31.16,33.41,0.0,0.0,0.0,0.0,35.43,0.0,0.0,0.0,0.0,0.0,876.0453857421875,6,Liska M.,1996
5814,31.16,33.41,0.0,0.0,0.0,0.0,35.43,0.0,0.0,0.0,0.0,0.0,856.8864501953125,7,Liska M.,1996
5815,31.16,33.41,0.0,0.0,0.0,0.0,35.43,0.0,0.0,0.0,0.0,0.0,840.3210815429687,8,Liska M.,1996
5816,31.16,33.41,0.0,0.0,0.0,0.0,35.43,0.0,0.0,0.0,0.0,0.0,825.8561157226562,9,Liska M.,1996
5817,31.16,33.41,0.0,0.0,0.0,0.0,35.43,0.0,0.0,0.0,0.0,0.0,813.1157592773437,10,Liska M.,1996
5818,31.16,33.41,0.0,0.0,0.0,0.0,35.43,0.0,0.0,0.0,0.0,0.0,801.8090576171875,11,Liska M.,1996
5819,31.61,35.6,0.0,0.0,0.0,0.0,32.79,0.0,0.0,0.0,0.0,0.0,875.4667114257812,6,Liska M.,1996
5820,31.61,35.6,0.0,0.0,0.0,0.0,32.79,0.0,0.0,0.0,0.0,0.0,857.2513793945312,7,Liska M.,1996
5821,31.61,35.6,0.0,0.0,0.0,0.0,32.79,0.0,0.0,0.0,0.0,0.0,841.2929443359375,8,Liska M.,1996
5822,31.61,35.6,0.0,0.0,0.0,0.0,32.79,0.0,0.0,0.0,0.0,0.0,827.19638671875,9,Liska M.,1996
5823,31.61,35.6,0.0,0.0,0.0,0.0,32.79,0.0,0.0,0.0,0.0,0.0,814.6538452148437,10,Liska M.,1996
5824,31.61,35.6,0.0,0.0,0.0,0.0,32.79,0.0,0.0,0.0,0.0,0.0,803.4217895507812,11,Liska M.,1996
5825,26.56,40.2,0.0,0.0,0.0,0.0,33.24,0.0,0.0,0.0,0.0,0.0,873.719091796875,6,Liska M.,1996
5826,26.56,40.2,0.0,0.0,0.0,0.0,33.24,0.0,0.0,0.0,0.0,0.0,854.8172973632812,7,Liska M.,1996
5827,26.56,40.2,0.0,0.0,0.0,0.0,33.24,0.0,0.0,0.0,0.0,0.0,839.67294921875,8,Liska M.,1996
5828,26.56,40.2,0.0,0.0,0.0,0.0,33.24,0.0,0.0,0.0,0.0,0.0,827.266943359375,9,Liska M.,1996
5829,26.56,40.2,0.0,0.0,0.0,0.0,33.24,0.0,0.0,0.0,0.0,0.0,816.9181274414062,10,Liska M.,1996
5830,26.56,40.2,0.0,0.0,0.0,0.0,33.24,0.0,0.0,0.0,0.0,0.0,808.1540283203125,11,Liska M.,1996
5831,26.56,40.2,0.0,0.0,0.0,0.0,33.24,0.0,0.0,0.0,0.0,0.0,800.6364501953125,12,Liska M.,1996
5832,71.26,0.0,0.87,0.0,0.0,0.0,13.91,0.63,5.9,7.42,0.0,0.0,1476.15,2,Nippon Electric,1975
5833,71.26,0.0,0.87,0.0,0.0,0.0,13.91,0.63,5.9,7.42,0.0,0.0,1301.1501220703126,3,Nippon Electric,1975
5834,72.08,0.0,0.76,0.0,0.0,0.0,12.61,0.38,5.77,8.4,0.0,0.0,1483.15,2,Pilkington Brot,1980
5835,66.6,10.4,0.0,0.0,0.0,0.0,15.2,1.8,0.0,6.0,0.0,0.0,1565.1501220703126,1,Wolf W.W.,1974
5836,66.6,10.4,0.0,0.0,0.0,0.0,15.2,1.8,0.0,6.0,0.0,0.0,1341.1501220703126,2,Wolf W.W.,1974
5837,75.72,0.0,3.01,0.0,0.0,0.0,11.9,3.26,6.1,0.0,0.0,0.0,1403.15,3,Asahi Glass Co.,1970
5838,62.98,0.0,6.08,0.0,0.0,0.0,14.01,4.61,12.31,0.0,0.0,0.0,1393.15,3,Asahi Glass Co.,1970
5839,49.99,0.0,3.13,0.0,0.0,0.0,0.0,0.0,9.37,37.5,0.0,0.0,1161.7283081054688,7,Clark T.J.,1986
5840,49.99,0.0,3.13,0.0,0.0,0.0,0.0,0.0,9.37,37.5,0.0,0.0,1117.8201049804688,8,Clark T.J.,1986
5841,49.99,0.0,3.13,0.0,0.0,0.0,0.0,0.0,9.37,37.5,0.0,0.0,1081.0931762695313,9,Clark T.J.,1986
5842,49.99,0.0,3.13,0.0,0.0,0.0,0.0,0.0,9.37,37.5,0.0,0.0,1049.9188598632813,10,Clark T.J.,1986
5843,49.99,0.0,3.13,0.0,0.0,0.0,0.0,0.0,9.37,37.5,0.0,0.0,1023.1264404296875,11,Clark T.J.,1986
5844,49.99,0.0,3.13,0.0,0.0,0.0,0.0,0.0,9.37,37.5,0.0,0.0,999.8526977539062,12,Clark T.J.,1986
5845,64.77,0.0,11.41,0.0,0.0,0.0,0.0,0.0,6.55,17.27,0.0,0.0,1556.0031494140626,3,Okhotin M.V.,1959
5846,64.77,0.0,11.41,0.0,0.0,0.0,0.0,0.0,6.55,17.27,0.0,0.0,1437.82578125,4,Okhotin M.V.,1959
5847,64.77,0.0,11.41,0.0,0.0,0.0,0.0,0.0,6.55,17.27,0.0,0.0,1349.129736328125,5,Okhotin M.V.,1959
5848,64.77,0.0,11.41,0.0,0.0,0.0,0.0,0.0,6.55,17.27,0.0,0.0,1280.10654296875,6,Okhotin M.V.,1959
5849,71.33,0.0,0.95,0.0,0.06,0.0,13.81,0.95,5.94,6.95,0.0,0.0,893.5067504882812,9,Damdinov D.G.,1984
5850,71.33,0.0,0.95,0.0,0.06,0.0,13.81,0.95,5.94,6.95,0.0,0.0,863.0925048828125,10,Damdinov D.G.,1984
5851,71.33,0.0,0.95,0.0,0.06,0.0,13.81,0.95,5.94,6.95,0.0,0.0,837.4239868164062,11,Damdinov D.G.,1984
5852,71.33,0.0,0.95,0.0,0.06,0.0,13.81,0.95,5.94,6.95,0.0,0.0,815.47080078125,12,Damdinov D.G.,1984
5853,100.0,0.0,0.0,0.0,0.0,0.0,0.0,0.0,0.0,0.0,0.0,0.0,1583.7953857421876,12,Donnadieu P.,1988
5854,100.0,0.0,0.0,0.0,0.0,0.0,0.0,0.0,0.0,0.0,0.0,0.0,1595.326513671875,12,Donnadieu P.,1988
5855,74.99,0.0,0.0,0.0,0.0,0.0,25.0,0.0,0.0,0.0,0.0,0.008,780.1499084472656,10,Jewell J.M.,1988
5856,74.99,0.0,0.0,0.0,0.0,0.0,25.0,0.0,0.0,0.0,0.0,0.008,801.1499389648437,11,Jewell J.M.,1988
5857,74.97,0.0,0.0,0.0,0.0,0.0,25.0,0.0,0.0,0.0,0.0,0.031,777.1500610351562,10,Jewell J.M.,1988
5858,74.97,0.0,0.0,0.0,0.0,0.0,25.0,0.0,0.0,0.0,0.0,0.031,800.1500610351562,11,Jewell J.M.,1988
5859,74.95,0.0,0.0,0.0,0.0,0.0,24.99,0.0,0.0,0.0,0.0,0.066,774.1497863769531,10,Jewell J.M.,1988
5860,74.95,0.0,0.0,0.0,0.0,0.0,24.99,0.0,0.0,0.0,0.0,0.066,797.149755859375,11,Jewell J.M.,1988
5861,74.9,0.0,0.0,0.0,0.0,0.0,24.97,0.0,0.0,0.0,0.0,0.12,759.1501525878906,10,Jewell J.M.,1988
5862,74.9,0.0,0.0,0.0,0.0,0.0,24.97,0.0,0.0,0.0,0.0,0.12,783.1501525878906,11,Jewell J.M.,1988
5863,100.0,0.0,0.0,0.0,0.0,0.0,0.0,0.0,0.0,0.0,0.0,0.0,1603.5759033203126,12,Donnadieu P.,1985
5864,71.95,0.0,0.0,0.0,0.0,0.0,16.19,0.0,0.0,11.86,0.0,0.0,1659.5671142578126,1,Nemilov S.V.,1970
5865,71.95,0.0,0.0,0.0,0.0,0.0,16.19,0.0,0.0,11.86,0.0,0.0,1408.146826171875,2,Nemilov S.V.,1970
5866,71.95,0.0,0.0,0.0,0.0,0.0,16.19,0.0,0.0,11.86,0.0,0.0,1240.5527709960938,3,Nemilov S.V.,1970
5867,0.0,0.0,24.98,0.0,0.0,0.0,0.0,0.0,0.0,0.0,75.02,0.0,1569.611181640625,1,Kuznetsov A.Ya.,1946
5868,0.0,0.0,24.98,0.0,0.0,0.0,0.0,0.0,0.0,0.0,75.02,0.0,1415.48251953125,2,Kuznetsov A.Ya.,1946
5869,0.0,0.0,24.98,0.0,0.0,0.0,0.0,0.0,0.0,0.0,75.02,0.0,1313.5204833984376,3,Kuznetsov A.Ya.,1946
5870,84.0,0.0,0.0,0.0,0.0,0.0,16.0,0.0,0.0,0.0,0.0,0.0,1821.4123291015626,1,Urbain G.,1985
5871,84.0,0.0,0.0,0.0,0.0,0.0,16.0,0.0,0.0,0.0,0.0,0.0,1540.4242919921876,2,Urbain G.,1985
5872,76.0,0.0,0.0,0.0,0.0,0.0,24.0,0.0,0.0,0.0,0.0,0.0,1694.88583984375,1,Urbain G.,1985
5873,73.83,0.0,0.0,0.0,0.0,0.0,15.48,0.0,0.0,10.69,0.0,0.0,1755.993994140625,1,Sasek L.,1988
5874,73.83,0.0,0.0,0.0,0.0,0.0,15.48,0.0,0.0,10.69,0.0,0.0,1490.2970947265626,2,Sasek L.,1988
5875,73.83,0.0,0.0,0.0,0.0,0.0,15.48,0.0,0.0,10.69,0.0,0.0,1311.553564453125,3,Sasek L.,1988
5876,73.83,0.0,0.0,0.0,0.0,0.0,15.48,0.0,0.0,10.69,0.0,0.0,1183.0805419921876,4,Sasek L.,1988
5877,73.83,0.0,0.0,0.0,0.0,0.0,15.48,0.0,0.0,10.69,0.0,0.0,1086.28525390625,5,Sasek L.,1988
5878,73.83,0.0,0.0,0.0,0.0,0.0,15.48,0.0,0.0,10.69,0.0,0.0,1010.73740234375,6,Sasek L.,1988
5879,73.83,0.0,0.0,0.0,0.0,0.0,15.48,0.0,0.0,10.69,0.0,0.0,950.1328491210937,7,Sasek L.,1988
5880,73.83,0.0,0.0,0.0,0.0,0.0,15.48,0.0,0.0,10.69,0.0,0.0,900.4369262695312,8,Sasek L.,1988
5881,73.83,0.0,0.0,0.0,0.0,0.0,15.48,0.0,0.0,10.69,0.0,0.0,858.947607421875,9,Sasek L.,1988
5882,73.83,0.0,0.0,0.0,0.0,0.0,15.48,0.0,0.0,10.69,0.0,0.0,823.7871459960937,10,Sasek L.,1988
5883,73.83,0.0,0.0,0.0,0.0,0.0,15.48,0.0,0.0,10.69,0.0,0.0,793.6099609375,11,Sasek L.,1988
5884,73.83,0.0,0.0,0.0,0.0,0.0,15.48,0.0,0.0,10.69,0.0,0.0,767.4267639160156,12,Sasek L.,1988
5885,71.74,0.0,0.0,0.0,0.0,0.0,11.28,0.0,8.67,8.31,0.0,0.0,1838.092626953125,1,Sasek L.,1988
5886,71.74,0.0,0.0,0.0,0.0,0.0,11.28,0.0,8.67,8.31,0.0,0.0,1568.2104248046876,2,Sasek L.,1988
5887,71.74,0.0,0.0,0.0,0.0,0.0,11.28,0.0,8.67,8.31,0.0,0.0,1385.71005859375,3,Sasek L.,1988
5888,71.74,0.0,0.0,0.0,0.0,0.0,11.28,0.0,8.67,8.31,0.0,0.0,1254.0661376953124,4,Sasek L.,1988
5889,71.74,0.0,0.0,0.0,0.0,0.0,11.28,0.0,8.67,8.31,0.0,0.0,1154.620458984375,5,Sasek L.,1988
5890,71.74,0.0,0.0,0.0,0.0,0.0,11.28,0.0,8.67,8.31,0.0,0.0,1076.8473876953126,6,Sasek L.,1988
5891,71.74,0.0,0.0,0.0,0.0,0.0,11.28,0.0,8.67,8.31,0.0,0.0,1014.358251953125,7,Sasek L.,1988
5892,71.74,0.0,0.0,0.0,0.0,0.0,11.28,0.0,8.67,8.31,0.0,0.0,963.0508178710937,8,Sasek L.,1988
5893,71.74,0.0,0.0,0.0,0.0,0.0,11.28,0.0,8.67,8.31,0.0,0.0,920.1702026367187,9,Sasek L.,1988
5894,71.74,0.0,0.0,0.0,0.0,0.0,11.28,0.0,8.67,8.31,0.0,0.0,883.7980102539062,10,Sasek L.,1988
5895,71.74,0.0,0.0,0.0,0.0,0.0,11.28,0.0,8.67,8.31,0.0,0.0,852.5569213867187,11,Sasek L.,1988
5896,71.74,0.0,0.0,0.0,0.0,0.0,11.28,0.0,8.67,8.31,0.0,0.0,825.43271484375,12,Sasek L.,1988
5897,72.92,0.0,0.0,0.0,0.0,0.0,15.28,0.0,4.41,7.39,0.0,0.0,1782.044775390625,1,Sasek L.,1988
5898,72.92,0.0,0.0,0.0,0.0,0.0,15.28,0.0,4.41,7.39,0.0,0.0,1508.5158447265626,2,Sasek L.,1988
5899,72.92,0.0,0.0,0.0,0.0,0.0,15.28,0.0,4.41,7.39,0.0,0.0,1325.0724853515626,3,Sasek L.,1988
5900,72.92,0.0,0.0,0.0,0.0,0.0,15.28,0.0,4.41,7.39,0.0,0.0,1193.5030883789063,4,Sasek L.,1988
5901,72.92,0.0,0.0,0.0,0.0,0.0,15.28,0.0,4.41,7.39,0.0,0.0,1094.5300048828126,5,Sasek L.,1988
5902,72.92,0.0,0.0,0.0,0.0,0.0,15.28,0.0,4.41,7.39,0.0,0.0,1017.374853515625,6,Sasek L.,1988
5903,72.92,0.0,0.0,0.0,0.0,0.0,15.28,0.0,4.41,7.39,0.0,0.0,955.539404296875,7,Sasek L.,1988
5904,72.92,0.0,0.0,0.0,0.0,0.0,15.28,0.0,4.41,7.39,0.0,0.0,904.8729614257812,8,Sasek L.,1988
5905,72.92,0.0,0.0,0.0,0.0,0.0,15.28,0.0,4.41,7.39,0.0,0.0,862.6001342773437,9,Sasek L.,1988
5906,72.92,0.0,0.0,0.0,0.0,0.0,15.28,0.0,4.41,7.39,0.0,0.0,826.7947143554687,10,Sasek L.,1988
5907,72.92,0.0,0.0,0.0,0.0,0.0,15.28,0.0,4.41,7.39,0.0,0.0,796.0778564453125,11,Sasek L.,1988
