Repository: charlesll/gpvisc

# GPVisc
=========
GPVisc is a Python module containing a Gaussian Process - Artificial Neural Network of melt viscosity.

- **Documentation:** http://charlesll.github.io/gpvisc/html/index.html
- **Examples:** https://github.com/charlesll/gpvisc/tree/master/examples
- **Web app** https://gpvisc.streamlit.app/
- **Source code:** https://github.com/charlesll/gpvisc/tree/master/src/gpvisc
- **License:** https://github.com/charlesll/gpvisc/tree/master/LICENSE.txt
- **Contributing:** https://github.com/charlesll/gpvisc/blob/master/CONTRIBUTING.md
- **Bug reports:** https://github.com/charlesll/gpvisc/issues
- **Contact:** lelosq@ipgp.fr

See the documentation for more information.

File: examples/additional_data/FULL_SCIGLASS.csv (part 15 of 35)
,sio2,tio2,al2o3,feo,fe2o3,mno,na2o,k2o,mgo,cao,p2o5,h2o,T,viscosity,Author,Year
5908,72.92,0.0,0.0,0.0,0.0,0.0,15.28,0.0,4.41,7.39,0.0,0.0,769.4369262695313,12,Sasek L.,1988
5909,72.77,0.0,0.0,0.0,0.0,0.0,13.35,0.0,4.4,9.48,0.0,0.0,1798.5671142578126,1,Sasek L.,1988
5910,72.77,0.0,0.0,0.0,0.0,0.0,13.35,0.0,4.4,9.48,0.0,0.0,1526.5435546875,2,Sasek L.,1988
5911,72.77,0.0,0.0,0.0,0.0,0.0,13.35,0.0,4.4,9.48,0.0,0.0,1343.7621826171876,3,Sasek L.,1988
5912,72.77,0.0,0.0,0.0,0.0,0.0,13.35,0.0,4.4,9.48,0.0,0.0,1212.4953979492188,4,Sasek L.,1988
5913,72.77,0.0,0.0,0.0,0.0,0.0,13.35,0.0,4.4,9.48,0.0,0.0,1113.6549438476563,5,Sasek L.,1988
5914,72.77,0.0,0.0,0.0,0.0,0.0,13.35,0.0,4.4,9.48,0.0,0.0,1036.5465454101563,6,Sasek L.,1988
5915,72.77,0.0,0.0,0.0,0.0,0.0,13.35,0.0,4.4,9.48,0.0,0.0,974.712744140625,7,Sasek L.,1988
5916,72.77,0.0,0.0,0.0,0.0,0.0,13.35,0.0,4.4,9.48,0.0,0.0,924.0238403320312,8,Sasek L.,1988
5917,72.77,0.0,0.0,0.0,0.0,0.0,13.35,0.0,4.4,9.48,0.0,0.0,881.7158569335937,9,Sasek L.,1988
5918,72.77,0.0,0.0,0.0,0.0,0.0,13.35,0.0,4.4,9.48,0.0,0.0,845.8689331054687,10,Sasek L.,1988
5919,72.77,0.0,0.0,0.0,0.0,0.0,13.35,0.0,4.4,9.48,0.0,0.0,815.1080688476562,11,Sasek L.,1988
5920,72.77,0.0,0.0,0.0,0.0,0.0,13.35,0.0,4.4,9.48,0.0,0.0,788.4223999023437,12,Sasek L.,1988
5921,72.52,0.0,0.0,0.0,0.0,0.0,13.94,0.0,5.84,7.7,0.0,0.0,1798.336767578125,1,Sasek L.,1988
5922,72.52,0.0,0.0,0.0,0.0,0.0,13.94,0.0,5.84,7.7,0.0,0.0,1523.4859375,2,Sasek L.,1988
5923,72.52,0.0,0.0,0.0,0.0,0.0,13.94,0.0,5.84,7.7,0.0,0.0,1338.8874267578126,3,Sasek L.,1988
5924,72.52,0.0,0.0,0.0,0.0,0.0,13.94,0.0,5.84,7.7,0.0,0.0,1206.3566650390624,4,Sasek L.,1988
5925,72.52,0.0,0.0,0.0,0.0,0.0,13.94,0.0,5.84,7.7,0.0,0.0,1106.5870727539063,5,Sasek L.,1988
5926,72.52,0.0,0.0,0.0,0.0,0.0,13.94,0.0,5.84,7.7,0.0,0.0,1028.7671875,6,Sasek L.,1988
5927,72.52,0.0,0.0,0.0,0.0,0.0,13.94,0.0,5.84,7.7,0.0,0.0,966.371435546875,7,Sasek L.,1988
5928,72.52,0.0,0.0,0.0,0.0,0.0,13.94,0.0,5.84,7.7,0.0,0.0,915.2275146484375,8,Sasek L.,1988
5929,72.52,0.0,0.0,0.0,0.0,0.0,13.94,0.0,5.84,7.7,0.0,0.0,872.5436767578125,9,Sasek L.,1988
5930,72.52,0.0,0.0,0.0,0.0,0.0,13.94,0.0,5.84,7.7,0.0,0.0,836.3810180664062,10,Sasek L.,1988
5931,72.52,0.0,0.0,0.0,0.0,0.0,13.94,0.0,5.84,7.7,0.0,0.0,805.3512329101562,11,Sasek L.,1988
5932,72.52,0.0,0.0,0.0,0.0,0.0,13.94,0.0,5.84,7.7,0.0,0.0,778.4339050292969,12,Sasek L.,1988
5933,72.21,0.0,0.0,0.0,0.0,0.0,12.86,0.0,6.98,7.95,0.0,0.0,1807.928076171875,1,Sasek L.,1988
5934,72.21,0.0,0.0,0.0,0.0,0.0,12.86,0.0,6.98,7.95,0.0,0.0,1533.2592529296876,2,Sasek L.,1988
5935,72.21,0.0,0.0,0.0,0.0,0.0,12.86,0.0,6.98,7.95,0.0,0.0,1348.5317138671876,3,Sasek L.,1988
5936,72.21,0.0,0.0,0.0,0.0,0.0,12.86,0.0,6.98,7.95,0.0,0.0,1215.7836059570313,4,Sasek L.,1988
5937,72.21,0.0,0.0,0.0,0.0,0.0,12.86,0.0,6.98,7.95,0.0,0.0,1115.7814697265626,5,Sasek L.,1988
5938,72.21,0.0,0.0,0.0,0.0,0.0,12.86,0.0,6.98,7.95,0.0,0.0,1037.7392333984376,6,Sasek L.,1988
5939,72.21,0.0,0.0,0.0,0.0,0.0,12.86,0.0,6.98,7.95,0.0,0.0,975.1390747070312,7,Sasek L.,1988
5940,72.21,0.0,0.0,0.0,0.0,0.0,12.86,0.0,6.98,7.95,0.0,0.0,923.810400390625,8,Sasek L.,1988
5941,72.21,0.0,0.0,0.0,0.0,0.0,12.86,0.0,6.98,7.95,0.0,0.0,880.9603637695312,9,Sasek L.,1988
5942,72.21,0.0,0.0,0.0,0.0,0.0,12.86,0.0,6.98,7.95,0.0,0.0,844.6484741210937,10,Sasek L.,1988
5943,72.21,0.0,0.0,0.0,0.0,0.0,12.86,0.0,6.98,7.95,0.0,0.0,813.4843505859375,11,Sasek L.,1988
5944,72.21,0.0,0.0,0.0,0.0,0.0,12.86,0.0,6.98,7.95,0.0,0.0,786.4458374023437,12,Sasek L.,1988
5945,73.04,0.0,0.0,0.0,0.0,0.0,14.54,0.0,3.53,8.88,0.0,0.0,1783.45078125,1,Sasek L.,1988
5946,73.04,0.0,0.0,0.0,0.0,0.0,14.54,0.0,3.53,8.88,0.0,0.0,1514.36435546875,2,Sasek L.,1988
5947,73.04,0.0,0.0,0.0,0.0,0.0,14.54,0.0,3.53,8.88,0.0,0.0,1333.0260986328126,3,Sasek L.,1988
5948,73.04,0.0,0.0,0.0,0.0,0.0,14.54,0.0,3.53,8.88,0.0,0.0,1202.531591796875,4,Sasek L.,1988
5949,73.04,0.0,0.0,0.0,0.0,0.0,14.54,0.0,3.53,8.88,0.0,0.0,1104.1266845703126,5,Sasek L.,1988
5950,73.04,0.0,0.0,0.0,0.0,0.0,14.54,0.0,3.53,8.88,0.0,0.0,1027.2707275390626,6,Sasek L.,1988
5951,73.04,0.0,0.0,0.0,0.0,0.0,14.54,0.0,3.53,8.88,0.0,0.0,965.5839599609375,7,Sasek L.,1988
5952,73.04,0.0,0.0,0.0,0.0,0.0,14.54,0.0,3.53,8.88,0.0,0.0,914.978857421875,8,Sasek L.,1988
5953,73.04,0.0,0.0,0.0,0.0,0.0,14.54,0.0,3.53,8.88,0.0,0.0,872.7153686523437,9,Sasek L.,1988
5954,73.04,0.0,0.0,0.0,0.0,0.0,14.54,0.0,3.53,8.88,0.0,0.0,836.888037109375,10,Sasek L.,1988
5955,73.04,0.0,0.0,0.0,0.0,0.0,14.54,0.0,3.53,8.88,0.0,0.0,806.1306518554687,11,Sasek L.,1988
5956,73.04,0.0,0.0,0.0,0.0,0.0,14.54,0.0,3.53,8.88,0.0,0.0,779.4382080078125,12,Sasek L.,1988
5957,73.53,0.0,0.0,0.0,0.0,0.0,11.56,0.0,0.0,14.91,0.0,0.0,1769.1401123046876,1,Sasek L.,1988
5958,73.53,0.0,0.0,0.0,0.0,0.0,11.56,0.0,0.0,14.91,0.0,0.0,1513.3757080078126,2,Sasek L.,1988
5959,73.53,0.0,0.0,0.0,0.0,0.0,11.56,0.0,0.0,14.91,0.0,0.0,1339.656103515625,3,Sasek L.,1988
5960,73.53,0.0,0.0,0.0,0.0,0.0,11.56,0.0,0.0,14.91,0.0,0.0,1213.960302734375,4,Sasek L.,1988
5961,73.53,0.0,0.0,0.0,0.0,0.0,11.56,0.0,0.0,14.91,0.0,0.0,1118.7926391601563,5,Sasek L.,1988
5962,73.53,0.0,0.0,0.0,0.0,0.0,11.56,0.0,0.0,14.91,0.0,0.0,1044.2357543945313,6,Sasek L.,1988
5963,73.53,0.0,0.0,0.0,0.0,0.0,11.56,0.0,0.0,14.91,0.0,0.0,984.2482666015625,7,Sasek L.,1988
5964,73.53,0.0,0.0,0.0,0.0,0.0,11.56,0.0,0.0,14.91,0.0,0.0,934.9397338867187,8,Sasek L.,1988
5965,73.53,0.0,0.0,0.0,0.0,0.0,11.56,0.0,0.0,14.91,0.0,0.0,893.6915649414062,9,Sasek L.,1988
5966,73.53,0.0,0.0,0.0,0.0,0.0,11.56,0.0,0.0,14.91,0.0,0.0,858.6767333984375,10,Sasek L.,1988
5967,73.53,0.0,0.0,0.0,0.0,0.0,11.56,0.0,0.0,14.91,0.0,0.0,828.5815185546875,11,Sasek L.,1988
5968,73.53,0.0,0.0,0.0,0.0,0.0,11.56,0.0,0.0,14.91,0.0,0.0,802.4371704101562,12,Sasek L.,1988
5969,73.68,0.0,0.0,0.0,0.0,0.0,13.51,0.0,0.0,12.8,0.0,0.0,1754.9673828125,1,Sasek L.,1988
5970,73.68,0.0,0.0,0.0,0.0,0.0,13.51,0.0,0.0,12.8,0.0,0.0,1498.05673828125,2,Sasek L.,1988
5971,73.68,0.0,0.0,0.0,0.0,0.0,13.51,0.0,0.0,12.8,0.0,0.0,1324.0497802734376,3,Sasek L.,1988
5972,73.68,0.0,0.0,0.0,0.0,0.0,13.51,0.0,0.0,12.8,0.0,0.0,1198.3927978515624,4,Sasek L.,1988
5973,73.68,0.0,0.0,0.0,0.0,0.0,13.51,0.0,0.0,12.8,0.0,0.0,1103.3920654296876,5,Sasek L.,1988
5974,73.68,0.0,0.0,0.0,0.0,0.0,13.51,0.0,0.0,12.8,0.0,0.0,1029.0485595703126,6,Sasek L.,1988
5975,73.68,0.0,0.0,0.0,0.0,0.0,13.51,0.0,0.0,12.8,0.0,0.0,969.2853149414062,7,Sasek L.,1988
5976,73.68,0.0,0.0,0.0,0.0,0.0,13.51,0.0,0.0,12.8,0.0,0.0,920.1962036132812,8,Sasek L.,1988
5977,73.68,0.0,0.0,0.0,0.0,0.0,13.51,0.0,0.0,12.8,0.0,0.0,879.1559204101562,9,Sasek L.,1988
5978,73.68,0.0,0.0,0.0,0.0,0.0,13.51,0.0,0.0,12.8,0.0,0.0,844.3348754882812,10,Sasek L.,1988
5979,73.68,0.0,0.0,0.0,0.0,0.0,13.51,0.0,0.0,12.8,0.0,0.0,814.4189819335937,11,Sasek L.,1988
5980,73.68,0.0,0.0,0.0,0.0,0.0,13.51,0.0,0.0,12.8,0.0,0.0,788.4399169921875,12,Sasek L.,1988
5981,72.63,0.0,0.0,0.0,0.0,0.0,11.42,0.0,4.39,11.57,0.0,0.0,1796.089697265625,1,Sasek L.,1988
5982,72.63,0.0,0.0,0.0,0.0,0.0,11.42,0.0,4.39,11.57,0.0,0.0,1530.6344970703126,2,Sasek L.,1988
5983,72.63,0.0,0.0,0.0,0.0,0.0,11.42,0.0,4.39,11.57,0.0,0.0,1351.28134765625,3,Sasek L.,1988
5984,72.63,0.0,0.0,0.0,0.0,0.0,11.42,0.0,4.39,11.57,0.0,0.0,1221.9843505859376,4,Sasek L.,1988
5985,72.63,0.0,0.0,0.0,0.0,0.0,11.42,0.0,4.39,11.57,0.0,0.0,1124.3542846679688,5,Sasek L.,1988
5986,72.63,0.0,0.0,0.0,0.0,0.0,11.42,0.0,4.39,11.57,0.0,0.0,1048.0266479492188,6,Sasek L.,1988
5987,72.63,0.0,0.0,0.0,0.0,0.0,11.42,0.0,4.39,11.57,0.0,0.0,986.7152465820312,7,Sasek L.,1988
5988,72.63,0.0,0.0,0.0,0.0,0.0,11.42,0.0,4.39,11.57,0.0,0.0,936.3855346679687,8,Sasek L.,1988
5989,72.63,0.0,0.0,0.0,0.0,0.0,11.42,0.0,4.39,11.57,0.0,0.0,894.3296264648437,9,Sasek L.,1988
5990,72.63,0.0,0.0,0.0,0.0,0.0,11.42,0.0,4.39,11.57,0.0,0.0,858.66220703125,10,Sasek L.,1988
5991,72.63,0.0,0.0,0.0,0.0,0.0,11.42,0.0,4.39,11.57,0.0,0.0,828.0304321289062,11,Sasek L.,1988
5992,72.63,0.0,0.0,0.0,0.0,0.0,11.42,0.0,4.39,11.57,0.0,0.0,801.4382080078125,12,Sasek L.,1988
5993,72.68,0.0,0.0,0.0,0.0,0.0,12.19,0.0,4.39,10.73,0.0,0.0,1797.86435546875,1,Sasek L.,1988
5994,72.68,0.0,0.0,0.0,0.0,0.0,12.19,0.0,4.39,10.73,0.0,0.0,1529.5795654296876,2,Sasek L.,1988
5995,72.68,0.0,0.0,0.0,0.0,0.0,12.19,0.0,4.39,10.73,0.0,0.0,1348.4068359375,3,Sasek L.,1988
5996,72.68,0.0,0.0,0.0,0.0,0.0,12.19,0.0,4.39,10.73,0.0,0.0,1217.8443969726563,4,Sasek L.,1988
5997,72.68,0.0,0.0,0.0,0.0,0.0,12.19,0.0,4.39,10.73,0.0,0.0,1119.2844604492188,5,Sasek L.,1988
5998,72.68,0.0,0.0,0.0,0.0,0.0,12.19,0.0,4.39,10.73,0.0,0.0,1042.24521484375,6,Sasek L.,1988
5999,72.68,0.0,0.0,0.0,0.0,0.0,12.19,0.0,4.39,10.73,0.0,0.0,980.371923828125,7,Sasek L.,1988
6000,72.68,0.0,0.0,0.0,0.0,0.0,12.19,0.0,4.39,10.73,0.0,0.0,929.5875,8,Sasek L.,1988
6001,72.68,0.0,0.0,0.0,0.0,0.0,12.19,0.0,4.39,10.73,0.0,0.0,887.156103515625,9,Sasek L.,1988
6002,72.68,0.0,0.0,0.0,0.0,0.0,12.19,0.0,4.39,10.73,0.0,0.0,851.1734985351562,10,Sasek L.,1988
6003,72.68,0.0,0.0,0.0,0.0,0.0,12.19,0.0,4.39,10.73,0.0,0.0,820.2733520507812,11,Sasek L.,1988
6004,72.68,0.0,0.0,0.0,0.0,0.0,12.19,0.0,4.39,10.73,0.0,0.0,793.4498657226562,12,Sasek L.,1988
6005,73.2,0.0,0.0,0.0,0.0,0.0,11.89,0.0,1.77,13.14,0.0,0.0,1790.11533203125,1,Sasek L.,1988
6006,73.2,0.0,0.0,0.0,0.0,0.0,11.89,0.0,1.77,13.14,0.0,0.0,1527.731298828125,2,Sasek L.,1988
6007,73.2,0.0,0.0,0.0,0.0,0.0,11.89,0.0,1.77,13.14,0.0,0.0,1350.282568359375,3,Sasek L.,1988
6008,73.2,0.0,0.0,0.0,0.0,0.0,11.89,0.0,1.77,13.14,0.0,0.0,1222.2731079101563,4,Sasek L.,1988
6009,73.2,0.0,0.0,0.0,0.0,0.0,11.89,0.0,1.77,13.14,0.0,0.0,1125.5677856445313,5,Sasek L.,1988
6010,73.2,0.0,0.0,0.0,0.0,0.0,11.89,0.0,1.77,13.14,0.0,0.0,1049.9347290039063,6,Sasek L.,1988
6011,73.2,0.0,0.0,0.0,0.0,0.0,11.89,0.0,1.77,13.14,0.0,0.0,989.1630615234375,7,Sasek L.,1988
6012,73.2,0.0,0.0,0.0,0.0,0.0,11.89,0.0,1.77,13.14,0.0,0.0,939.2644409179687,8,Sasek L.,1988
6013,73.2,0.0,0.0,0.0,0.0,0.0,11.89,0.0,1.77,13.14,0.0,0.0,897.560400390625,9,Sasek L.,1988
6014,73.2,0.0,0.0,0.0,0.0,0.0,11.89,0.0,1.77,13.14,0.0,0.0,862.1854614257812,10,Sasek L.,1988
6015,73.2,0.0,0.0,0.0,0.0,0.0,11.89,0.0,1.77,13.14,0.0,0.0,831.8004516601562,11,Sasek L.,1988
6016,73.2,0.0,0.0,0.0,0.0,0.0,11.89,0.0,1.77,13.14,0.0,0.0,805.4192260742187,12,Sasek L.,1988
6017,72.34,0.0,0.0,0.0,0.0,0.0,14.67,0.0,7.0,5.99,0.0,0.0,1795.1413330078126,1,Sasek L.,1988
6018,72.34,0.0,0.0,0.0,0.0,0.0,14.67,0.0,7.0,5.99,0.0,0.0,1517.235693359375,2,Sasek L.,1988
6019,72.34,0.0,0.0,0.0,0.0,0.0,14.67,0.0,7.0,5.99,0.0,0.0,1331.2055419921876,3,Sasek L.,1988
6020,72.34,0.0,0.0,0.0,0.0,0.0,14.67,0.0,7.0,5.99,0.0,0.0,1197.9527954101563,4,Sasek L.,1988
6021,72.34,0.0,0.0,0.0,0.0,0.0,14.67,0.0,7.0,5.99,0.0,0.0,1097.8078979492188,5,Sasek L.,1988
6022,72.34,0.0,0.0,0.0,0.0,0.0,14.67,0.0,7.0,5.99,0.0,0.0,1019.7954467773437,6,Sasek L.,1988
6023,72.34,0.0,0.0,0.0,0.0,0.0,14.67,0.0,7.0,5.99,0.0,0.0,957.3083862304687,7,Sasek L.,1988
6024,72.34,0.0,0.0,0.0,0.0,0.0,14.67,0.0,7.0,5.99,0.0,0.0,906.1316284179687,8,Sasek L.,1988
6025,72.34,0.0,0.0,0.0,0.0,0.0,14.67,0.0,7.0,5.99,0.0,0.0,863.4491943359375,9,Sasek L.,1988
6026,72.34,0.0,0.0,0.0,0.0,0.0,14.67,0.0,7.0,5.99,0.0,0.0,827.3083251953125,10,Sasek L.,1988
6027,72.34,0.0,0.0,0.0,0.0,0.0,14.67,0.0,7.0,5.99,0.0,0.0,796.3122314453125,11,Sasek L.,1988
6028,72.34,0.0,0.0,0.0,0.0,0.0,14.67,0.0,7.0,5.99,0.0,0.0,769.4353088378906,12,Sasek L.,1988
6029,70.74,0.0,0.0,0.0,0.0,0.0,9.8,3.22,0.0,16.24,0.0,0.0,1357.2916015625,3,Karlsson K.H.,1998
6030,66.93,0.0,0.0,0.0,0.0,0.0,14.31,0.0,2.93,15.82,0.0,0.0,1339.1210693359376,3,Karlsson K.H.,1998
6031,69.79,0.0,0.0,0.0,0.0,0.0,0.0,9.97,7.76,11.16,1.32,0.0,1386.160009765625,3,Karlsson K.H.,1998
6032,64.48,0.0,0.0,0.0,0.0,0.0,14.65,0.0,7.51,10.8,2.56,0.0,1307.8822998046876,3,Karlsson K.H.,1998
6033,63.87,0.0,0.0,0.0,0.0,0.0,4.91,6.47,3.02,21.73,0.0,0.0,1414.3178466796876,3,Karlsson K.H.,1998
6034,55.59,0.0,0.0,0.0,0.0,0.0,19.6,6.45,7.53,10.83,0.0,0.0,1231.4492553710938,3,Karlsson K.H.,1998
6035,43.58,0.0,0.0,0.0,0.0,0.0,25.15,3.31,3.09,22.23,2.64,0.0,1360.6373046875,3,Karlsson K.H.,1998
6036,40.54,0.0,0.0,0.0,0.0,0.0,20.16,6.63,7.75,22.28,2.64,0.0,1288.0922607421876,3,Karlsson K.H.,1998
6037,72.0,0.0,1.0,0.0,0.0,0.0,13.0,1.0,4.0,9.0,0.0,0.0,854.3434204101562,11,Phalippou J.,1981
6038,72.0,0.0,1.0,0.0,0.0,0.0,13.0,1.0,4.0,9.0,0.0,0.0,818.616552734375,12,Phalippou J.,1981
6039,85.5,0.0,0.0,0.0,0.0,0.0,14.5,0.0,0.0,0.0,0.0,0.0,892.2980102539062,9,Klyuev V.P.,1969
6040,85.5,0.0,0.0,0.0,0.0,0.0,14.5,0.0,0.0,0.0,0.0,0.0,847.5082153320312,10,Klyuev V.P.,1969
6041,85.5,0.0,0.0,0.0,0.0,0.0,14.5,0.0,0.0,0.0,0.0,0.0,807.0007080078125,11,Klyuev V.P.,1969
6042,85.5,0.0,0.0,0.0,0.0,0.0,14.5,0.0,0.0,0.0,0.0,0.0,770.1893676757813,12,Klyuev V.P.,1969
6043,66.58,0.0,5.56,0.0,0.73,0.0,14.81,0.0,2.47,9.85,0.0,0.0,1577.6265625,1,Farger N.E.,1974
6044,66.58,0.0,5.56,0.0,0.73,0.0,14.81,0.0,2.47,9.85,0.0,0.0,1398.8752197265626,2,Farger N.E.,1974
6045,66.58,0.0,5.56,0.0,0.73,0.0,14.81,0.0,2.47,9.85,0.0,0.0,1268.875341796875,3,Farger N.E.,1974
6046,72.01,0.0,0.76,0.0,0.0,0.0,15.01,0.0,5.88,6.34,0.0,0.0,1512.832861328125,2,Galakhova G.S.,1988
6047,72.01,0.0,0.76,0.0,0.0,0.0,15.01,0.0,5.88,6.34,0.0,0.0,1302.7443603515626,3,Galakhova G.S.,1988
6048,72.01,0.0,0.76,0.0,0.0,0.0,15.01,0.0,5.88,6.34,0.0,0.0,1169.834326171875,4,Galakhova G.S.,1988
6049,72.01,0.0,0.76,0.0,0.0,0.0,15.01,0.0,5.88,6.34,0.0,0.0,1078.173681640625,5,Galakhova G.S.,1988
6050,72.01,0.0,0.76,0.0,0.0,0.0,15.01,0.0,5.88,6.34,0.0,0.0,1011.1389526367187,6,Galakhova G.S.,1988
6051,72.01,0.0,0.76,0.0,0.0,0.0,15.01,0.0,5.88,6.34,0.0,0.0,959.9813598632812,7,Galakhova G.S.,1988
6052,72.01,0.0,0.76,0.0,0.0,0.0,15.01,0.0,5.88,6.34,0.0,0.0,919.6573852539062,8,Galakhova G.S.,1988
6053,72.01,0.0,0.76,0.0,0.0,0.0,15.01,0.0,5.88,6.34,0.0,0.0,887.0551513671875,9,Galakhova G.S.,1988
6054,72.66,0.0,0.88,0.0,0.0,0.0,14.96,0.0,2.97,8.53,0.0,0.0,1495.3910888671876,2,Galakhova G.S.,1988
6055,72.66,0.0,0.88,0.0,0.0,0.0,14.96,0.0,2.97,8.53,0.0,0.0,1297.13681640625,3,Galakhova G.S.,1988
6056,72.66,0.0,0.88,0.0,0.0,0.0,14.96,0.0,2.97,8.53,0.0,0.0,1168.8681396484376,4,Galakhova G.S.,1988
6057,72.66,0.0,0.88,0.0,0.0,0.0,14.96,0.0,2.97,8.53,0.0,0.0,1079.0864624023438,5,Galakhova G.S.,1988
6058,72.66,0.0,0.88,0.0,0.0,0.0,14.96,0.0,2.97,8.53,0.0,0.0,1012.7294067382812,6,Galakhova G.S.,1988
6059,72.66,0.0,0.88,0.0,0.0,0.0,14.96,0.0,2.97,8.53,0.0,0.0,961.6874755859375,7,Galakhova G.S.,1988
6060,72.66,0.0,0.88,0.0,0.0,0.0,14.96,0.0,2.97,8.53,0.0,0.0,921.20712890625,8,Galakhova G.S.,1988
6061,72.66,0.0,0.88,0.0,0.0,0.0,14.96,0.0,2.97,8.53,0.0,0.0,888.3176635742187,9,Galakhova G.S.,1988
6062,62.47,0.0,7.79,0.0,0.0,0.0,2.02,1.33,6.21,19.3,0.88,0.0,1557.387060546875,2,Gelms N.I.,1988
6063,62.47,0.0,7.79,0.0,0.0,0.0,2.02,1.33,6.21,19.3,0.88,0.0,1390.02744140625,3,Gelms N.I.,1988
6064,61.92,0.0,7.66,0.0,0.0,0.0,2.6,0.99,6.15,20.24,0.44,0.0,1551.20712890625,2,Gelms N.I.,1988
6065,61.92,0.0,7.66,0.0,0.0,0.0,2.6,0.99,6.15,20.24,0.44,0.0,1402.353369140625,3,Gelms N.I.,1988
6066,100.0,0.0,0.0,0.0,0.0,0.0,0.0,0.0,0.0,0.0,0.0,0.0,2245.8439697265626,5,Paek U.C.,1988
6067,71.85,0.0,2.08,0.0,0.022,0.0,13.1,0.0,5.36,7.59,0.0,0.0,1225.3071044921876,4,Pavlushkin N.M.,1982
6068,71.85,0.0,2.08,0.0,0.022,0.0,13.1,0.0,5.36,7.59,0.0,0.0,1156.9755615234376,5,Pavlushkin N.M.,1982
6069,71.85,0.0,2.08,0.0,0.022,0.0,13.1,0.0,5.36,7.59,0.0,0.0,1095.8635620117188,6,Pavlushkin N.M.,1982
6070,71.85,0.0,2.08,0.0,0.022,0.0,13.1,0.0,5.36,7.59,0.0,0.0,1040.884375,7,Pavlushkin N.M.,1982
6071,71.85,0.0,2.08,0.0,0.022,0.0,13.1,0.0,5.36,7.59,0.0,0.0,991.1589111328125,8,Pavlushkin N.M.,1982
6072,71.85,0.0,2.08,0.0,0.022,0.0,13.1,0.0,5.36,7.59,0.0,0.0,945.9684204101562,9,Pavlushkin N.M.,1982
6073,71.85,0.0,2.08,0.0,0.022,0.0,13.1,0.0,5.36,7.59,0.0,0.0,904.7196411132812,10,Pavlushkin N.M.,1982
6074,71.85,0.0,2.08,0.0,0.022,0.0,13.1,0.0,5.36,7.59,0.0,0.0,866.9183715820312,11,Pavlushkin N.M.,1982
6075,71.85,0.0,2.08,0.0,0.022,0.0,13.1,0.0,5.36,7.59,0.0,0.0,832.1496948242187,12,Pavlushkin N.M.,1982
6076,100.0,0.0,0.0,0.0,0.0,0.0,0.0,0.0,0.0,0.0,0.0,0.0,1603.7165283203126,10,Toshiba Ceramic,1979
6077,100.0,0.0,0.0,0.0,0.0,0.0,0.0,0.0,0.0,0.0,0.0,0.0,1524.269140625,11,Toshiba Ceramic,1979
6078,100.0,0.0,0.0,0.0,0.0,0.0,0.0,0.0,0.0,0.0,0.0,0.0,1627.6841796875,10,Toshiba Ceramic,1979
6079,100.0,0.0,0.0,0.0,0.0,0.0,0.0,0.0,0.0,0.0,0.0,0.0,1552.6725830078126,11,Toshiba Ceramic,1979
6080,100.0,0.0,0.0,0.0,0.0,0.0,0.0,0.0,0.0,0.0,0.0,0.0,1615.285498046875,9,Toshiba Ceramic,1979
6081,100.0,0.0,0.0,0.0,0.0,0.0,0.0,0.0,0.0,0.0,0.0,0.0,1498.706884765625,10,Toshiba Ceramic,1979
6082,100.0,0.0,0.0,0.0,0.0,0.0,0.0,0.0,0.0,0.0,0.0,0.0,1397.82431640625,11,Toshiba Ceramic,1979
6083,41.71,1.16,13.2,0.0,3.16,0.0,1.93,0.28,10.36,27.78,0.42,0.0,1523.7328857421876,1,Nowok J.W.,1996
6084,55.86,0.0,20.9,0.0,0.0,0.0,0.0,0.0,23.25,0.0,0.0,0.0,1195.83212890625,8,Diaz-Mora N.,1998
6085,55.86,0.0,20.9,0.0,0.0,0.0,0.0,0.0,23.25,0.0,0.0,0.0,1159.54453125,9,Diaz-Mora N.,1998
6086,55.86,0.0,20.9,0.0,0.0,0.0,0.0,0.0,23.25,0.0,0.0,0.0,1127.9807495117188,10,Diaz-Mora N.,1998
6087,55.86,0.0,20.9,0.0,0.0,0.0,0.0,0.0,23.25,0.0,0.0,0.0,1100.2746948242188,11,Diaz-Mora N.,1998
6088,69.86,0.0,0.0,0.0,0.2,0.0,19.96,0.0,9.98,0.0,0.0,0.0,1333.1796630859376,7,Gerlach S.,1998
6089,69.86,0.0,0.0,0.0,0.2,0.0,19.96,0.0,9.98,0.0,0.0,0.0,1166.580908203125,8,Gerlach S.,1998
6090,64.87,0.0,0.0,0.0,0.2,0.0,24.95,0.0,9.98,0.0,0.0,0.0,1345.79501953125,7,Gerlach S.,1998
6091,64.87,0.0,0.0,0.0,0.2,0.0,24.95,0.0,9.98,0.0,0.0,0.0,1172.9048828125,8,Gerlach S.,1998
6092,74.85,0.0,0.0,0.0,0.2,0.0,0.0,14.97,9.98,0.0,0.0,0.0,1501.3417724609376,6,Gerlach S.,1998
6093,69.86,0.0,0.0,0.0,0.2,0.0,0.0,19.96,9.98,0.0,0.0,0.0,1508.0929931640626,6,Gerlach S.,1998
6094,64.87,0.0,0.0,0.0,0.2,0.0,0.0,24.95,9.98,0.0,0.0,0.0,1518.267919921875,6,Gerlach S.,1998
6095,64.87,0.0,0.0,0.0,0.2,0.0,0.0,24.95,9.98,0.0,0.0,0.0,1308.3139404296876,7,Gerlach S.,1998
6096,79.84,0.0,0.0,0.0,0.2,0.0,9.98,0.0,9.98,0.0,0.0,0.0,1507.7468017578126,6,Gerlach S.,1998
6097,74.85,0.0,0.0,0.0,0.2,0.0,14.97,0.0,9.98,0.0,0.0,0.0,1532.339697265625,6,Gerlach S.,1998
6098,74.85,0.0,0.0,0.0,0.2,0.0,14.97,0.0,9.98,0.0,0.0,0.0,1319.97421875,7,Gerlach S.,1998
6099,40.0,0.0,0.0,0.0,0.0,0.0,0.0,0.0,20.0,40.0,0.0,0.0,1904.015966796875,0,Chernyavskii I.,1989
6100,25.0,0.0,25.0,0.0,0.0,0.0,0.0,0.0,0.0,50.0,0.0,0.0,1893.45126953125,1,Chernyavskii I.,1989
6101,73.85,0.0,0.0,0.0,0.2,0.0,15.97,0.0,0.0,9.98,0.0,0.0,1442.7055419921876,2,Gerlach S.,1998
6102,73.85,0.0,0.0,0.0,0.2,0.0,15.97,0.0,0.0,9.98,0.0,0.0,1274.6138671875,3,Gerlach S.,1998
6103,68.86,0.0,4.99,0.0,0.2,0.0,15.97,0.0,0.0,9.98,0.0,0.0,1533.6032470703126,2,Gerlach S.,1998
6104,68.86,0.0,4.99,0.0,0.2,0.0,15.97,0.0,0.0,9.98,0.0,0.0,1356.7564453125,3,Gerlach S.,1998
6105,68.86,0.0,4.99,0.0,0.2,0.0,15.97,0.0,0.0,9.98,0.0,0.0,1230.05771484375,4,Gerlach S.,1998
6106,63.87,0.0,9.98,0.0,0.2,0.0,15.97,0.0,0.0,9.98,0.0,0.0,1475.812353515625,3,Gerlach S.,1998
6107,63.87,0.0,9.98,0.0,0.2,0.0,15.97,0.0,0.0,9.98,0.0,0.0,1342.74765625,4,Gerlach S.,1998
6108,63.87,0.0,9.98,0.0,0.2,0.0,15.97,0.0,0.0,9.98,0.0,0.0,1237.1190551757813,5,Gerlach S.,1998
6109,58.88,0.0,14.97,0.0,0.2,0.0,15.97,0.0,0.0,9.98,0.0,0.0,1528.36435546875,3,Gerlach S.,1998
6110,58.88,0.0,14.97,0.0,0.2,0.0,15.97,0.0,0.0,9.98,0.0,0.0,1408.06552734375,4,Gerlach S.,1998
6111,58.88,0.0,14.97,0.0,0.2,0.0,15.97,0.0,0.0,9.98,0.0,0.0,1308.962744140625,5,Gerlach S.,1998
6112,58.88,0.0,14.97,0.0,0.2,0.0,15.97,0.0,0.0,9.98,0.0,0.0,1225.9076904296876,6,Gerlach S.,1998
6113,73.85,0.0,0.0,0.0,0.2,0.0,0.0,15.97,0.0,9.98,0.0,0.0,1526.7612060546876,2,Gerlach S.,1998
6114,73.85,0.0,0.0,0.0,0.2,0.0,0.0,15.97,0.0,9.98,0.0,0.0,1364.9233154296876,3,Gerlach S.,1998
6115,73.85,0.0,0.0,0.0,0.2,0.0,0.0,15.97,0.0,9.98,0.0,0.0,1249.67099609375,4,Gerlach S.,1998
6116,73.85,0.0,0.0,0.0,0.2,0.0,0.0,15.97,0.0,9.98,0.0,0.0,1163.420263671875,5,Gerlach S.,1998
6117,68.86,0.0,4.99,0.0,0.2,0.0,0.0,15.97,0.0,9.98,0.0,0.0,1501.9374755859376,3,Gerlach S.,1998
6118,68.86,0.0,4.99,0.0,0.2,0.0,0.0,15.97,0.0,9.98,0.0,0.0,1379.3871826171876,4,Gerlach S.,1998
6119,68.86,0.0,4.99,0.0,0.2,0.0,0.0,15.97,0.0,9.98,0.0,0.0,1290.1250366210938,5,Gerlach S.,1998
6120,68.86,0.0,4.99,0.0,0.2,0.0,0.0,15.97,0.0,9.98,0.0,0.0,1222.209814453125,6,Gerlach S.,1998
6121,68.86,0.0,4.99,0.0,0.2,0.0,0.0,15.97,0.0,9.98,0.0,0.0,1168.8017333984376,7,Gerlach S.,1998
6122,75.07,0.0,2.5,0.0,0.0,0.0,13.27,0.75,8.41,0.0,0.0,0.0,1349.15,3,Bonnaud M.,1972
6123,70.75,0.0,2.76,0.0,0.0,0.0,17.27,0.77,6.45,2.0,0.0,0.0,1259.15,3,Bonnaud M.,1972
6124,72.79,0.0,2.75,0.0,0.0,0.0,15.28,0.74,8.44,0.0,0.0,0.0,1301.15,3,Bonnaud M.,1972
6125,70.3,0.0,2.75,0.0,0.0,0.0,13.27,0.74,8.45,4.49,0.0,0.0,1303.15,3,Bonnaud M.,1972
6126,69.98,0.0,0.0,0.0,0.0,0.0,17.99,0.0,0.0,12.0,0.0,0.027,855.15,11,Jewell J.M.,1988
6127,69.97,0.0,0.0,0.0,0.0,0.0,17.99,0.0,0.0,12.0,0.0,0.033,854.15,11,Jewell J.M.,1988
6128,69.97,0.0,0.0,0.0,0.0,0.0,17.99,0.0,0.0,12.0,0.0,0.043,853.15,11,Jewell J.M.,1988
6129,69.94,0.0,0.0,0.0,0.0,0.0,17.99,0.0,0.0,12.0,0.0,0.076,846.15,11,Jewell J.M.,1988
6130,69.91,0.0,0.0,0.0,0.0,0.0,17.98,0.0,0.0,11.99,0.0,0.12,844.15,11,Jewell J.M.,1988
6131,69.85,0.0,0.0,0.0,0.0,0.0,17.96,0.0,0.0,11.98,0.0,0.21,835.15,11,Jewell J.M.,1988
6132,74.99,0.0,0.0,0.0,0.0,0.0,15.0,0.0,0.0,10.0,0.0,0.02,868.15,11,Jewell J.M.,1988
6133,74.98,0.0,0.0,0.0,0.0,0.0,14.99,0.0,0.0,10.0,0.0,0.027,865.15,11,Jewell J.M.,1988
6134,74.96,0.0,0.0,0.0,0.0,0.0,14.99,0.0,0.0,9.99,0.0,0.057,860.15,11,Jewell J.M.,1988
6135,74.95,0.0,0.0,0.0,0.0,0.0,14.99,0.0,0.0,9.99,0.0,0.067,859.15,11,Jewell J.M.,1988
6136,74.94,0.0,0.0,0.0,0.0,0.0,14.99,0.0,0.0,9.99,0.0,0.077,858.15,11,Jewell J.M.,1988
6137,74.93,0.0,0.0,0.0,0.0,0.0,14.98,0.0,0.0,9.99,0.0,0.093,856.15,11,Jewell J.M.,1988
6138,74.91,0.0,0.0,0.0,0.0,0.0,14.98,0.0,0.0,9.99,0.0,0.12,854.15,11,Jewell J.M.,1988
6139,74.87,0.0,0.0,0.0,0.0,0.0,14.97,0.0,0.0,9.98,0.0,0.18,848.15,11,Jewell J.M.,1988
6140,79.98,0.0,0.0,0.0,0.0,0.0,12.0,0.0,0.0,8.0,0.0,0.023,876.15,11,Jewell J.M.,1988
6141,79.97,0.0,0.0,0.0,0.0,0.0,12.0,0.0,0.0,8.0,0.0,0.027,875.15,11,Jewell J.M.,1988
6142,79.97,0.0,0.0,0.0,0.0,0.0,12.0,0.0,0.0,8.0,0.0,0.037,874.15,11,Jewell J.M.,1988
6143,79.95,0.0,0.0,0.0,0.0,0.0,12.0,0.0,0.0,8.0,0.0,0.057,869.15,11,Jewell J.M.,1988
6144,79.88,0.0,0.0,0.0,0.0,0.0,11.98,0.0,0.0,7.99,0.0,0.15,862.15,11,Jewell J.M.,1988
6145,100.0,0.0,0.0,0.0,0.0,0.0,0.0,0.0,0.0,0.0,0.0,0.0,2214.3844970703126,4,Bockris J.O`M.,1955
6146,100.0,0.0,0.0,0.0,0.0,0.0,0.0,0.0,0.0,0.0,0.0,0.0,2321.59140625,4,Aslanova M.S.,1974
6147,100.0,0.0,0.0,0.0,0.0,0.0,0.0,0.0,0.0,0.0,0.0,0.0,2145.605444335937,5,Aslanova M.S.,1974
6148,96.37,0.0,3.63,0.0,0.0,0.0,0.0,0.0,0.0,0.0,0.0,0.0,2200.9418701171876,4,Aslanova M.S.,1974
6149,95.13,0.0,4.87,0.0,0.0,0.0,0.0,0.0,0.0,0.0,0.0,0.0,2241.264990234375,3,Aslanova M.S.,1974
6150,93.85,0.0,6.15,0.0,0.0,0.0,0.0,0.0,0.0,0.0,0.0,0.0,2117.26376953125,3,Aslanova M.S.,1974
6151,88.55,0.0,11.45,0.0,0.0,0.0,0.0,0.0,0.0,0.0,0.0,0.0,2111.034155273437,2,Aslanova M.S.,1974
6152,100.0,0.0,0.0,0.0,0.0,0.0,0.0,0.0,0.0,0.0,0.0,0.0,1544.1098388671876,11,Leko V.K.,1975
6153,100.0,0.0,0.0,0.0,0.0,0.0,0.0,0.0,0.0,0.0,0.0,0.0,1478.9333251953126,12,Leko V.K.,1975
6154,100.0,0.0,0.0,0.0,0.0,0.0,0.0,0.0,0.0,0.0,0.0,0.0,1417.146337890625,10,Leko V.K.,1975
6155,100.0,0.0,0.0,0.0,0.0,0.0,0.0,0.0,0.0,0.0,0.0,0.0,1342.4731201171876,11,Leko V.K.,1975
6156,100.0,0.0,0.0,0.0,0.0,0.0,0.0,0.0,0.0,0.0,0.0,0.0,1277.4843505859376,12,Leko V.K.,1975
6157,100.0,0.0,0.0,0.0,0.0,0.0,0.0,0.0,0.0,0.0,0.0,0.0,1466.6852783203126,10,Leko V.K.,1975
6158,100.0,0.0,0.0,0.0,0.0,0.0,0.0,0.0,0.0,0.0,0.0,0.0,1396.2541259765626,11,Leko V.K.,1975
6159,100.0,0.0,0.0,0.0,0.0,0.0,0.0,0.0,0.0,0.0,0.0,0.0,1332.2779296875,12,Leko V.K.,1975
6160,100.0,0.0,0.0,0.0,0.0,0.0,0.0,0.0,0.0,0.0,0.0,0.0,1508.4572509765626,11,Leko V.K.,1975
6161,100.0,0.0,0.0,0.0,0.0,0.0,0.0,0.0,0.0,0.0,0.0,0.0,1441.9565185546876,12,Leko V.K.,1975
6162,100.0,0.0,0.0,0.0,0.0,0.0,0.0,0.0,0.0,0.0,0.0,0.0,1448.4859375,11,Hagy H.E.,1963
6163,100.0,0.0,0.0,0.0,0.0,0.0,0.0,0.0,0.0,0.0,0.0,0.0,1364.9263671875,12,Hagy H.E.,1963
6164,100.0,0.0,0.0,0.0,0.0,0.0,0.0,0.0,0.0,0.0,0.0,0.0,1439.784765625,12,Mazurin O.V.,1975
6165,100.0,0.0,0.0,0.0,0.0,0.0,0.0,0.0,0.0,0.0,0.0,0.0,1403.5298828125,12,Mazurin O.V.,1975
6166,99.99,0.0,0.004,0.0,0.0,0.0,0.0,0.0,0.0,0.0,0.0,0.0,1473.15,11,Leko V.K.,1980
6167,100.0,0.0,0.0,0.0,0.0,0.0,0.0,0.0,0.0,0.0,0.0,0.0,1448.7758544921876,12,Leko V.K.,1976
6168,100.0,0.0,0.0,0.0,0.0,0.0,0.0,0.0,0.0,0.0,0.0,0.0,1698.9701904296876,9,Hnida P.,1962
6169,100.0,0.0,0.0,0.0,0.0,0.0,0.0,0.0,0.0,0.0,0.0,0.0,1613.2446044921876,10,Hnida P.,1962
6170,100.0,0.0,0.0,0.0,0.0,0.0,0.0,0.0,0.0,0.0,0.0,0.0,1553.7101806640626,11,Hnida P.,1962
6171,100.0,0.0,0.0,0.0,0.0,0.0,0.0,0.0,0.0,0.0,0.0,0.0,1722.2538818359376,9,Hnida P.,1962
6172,100.0,0.0,0.0,0.0,0.0,0.0,0.0,0.0,0.0,0.0,0.0,0.0,1703.1113037109376,9,Hnida P.,1962
6173,100.0,0.0,0.0,0.0,0.0,0.0,0.0,0.0,0.0,0.0,0.0,0.0,1603.952490234375,10,Hnida P.,1962
6174,100.0,0.0,0.0,0.0,0.0,0.0,0.0,0.0,0.0,0.0,0.0,0.0,1533.016455078125,11,Hnida P.,1962
6175,100.0,0.0,0.0,0.0,0.0,0.0,0.0,0.0,0.0,0.0,0.0,0.0,1633.6149658203126,10,Inuzuka H.,1939
6176,100.0,0.0,0.0,0.0,0.0,0.0,0.0,0.0,0.0,0.0,0.0,0.0,1533.644384765625,11,Inuzuka H.,1939
6177,100.0,0.0,0.0,0.0,0.0,0.0,0.0,0.0,0.0,0.0,0.0,0.0,1445.2048095703126,12,Inuzuka H.,1939
6178,63.33,0.0,11.15,0.0,0.0,0.0,0.0,0.0,14.34,11.18,0.0,0.0,1663.15,2,Societe du Verr,1967
6179,70.01,0.0,9.02,0.0,0.0,0.0,15.04,0.0,5.94,0.0,0.0,0.0,1120.8432373046876,7,Philips`Gloeila,1967
6180,70.01,0.0,9.02,0.0,0.0,0.0,15.04,0.0,5.94,0.0,0.0,0.0,1068.7085327148438,8,Philips`Gloeila,1967
6181,70.01,0.0,9.02,0.0,0.0,0.0,15.04,0.0,5.94,0.0,0.0,0.0,1021.2087768554687,9,Philips`Gloeila,1967
6182,70.01,0.0,9.02,0.0,0.0,0.0,15.04,0.0,5.94,0.0,0.0,0.0,977.7522338867187,10,Philips`Gloeila,1967
6183,70.01,0.0,9.02,0.0,0.0,0.0,15.04,0.0,5.94,0.0,0.0,0.0,937.8437255859375,11,Philips`Gloeila,1967
6184,70.01,0.0,9.02,0.0,0.0,0.0,15.04,0.0,5.94,0.0,0.0,0.0,901.065771484375,12,Philips`Gloeila,1967
6185,59.86,0.0,10.02,0.0,0.0,0.0,20.02,0.0,10.11,0.0,0.0,0.0,1052.6353515625,7,Philips`Gloeila,1967
6186,59.86,0.0,10.02,0.0,0.0,0.0,20.02,0.0,10.11,0.0,0.0,0.0,1011.2584594726562,8,Philips`Gloeila,1967
6187,59.86,0.0,10.02,0.0,0.0,0.0,20.02,0.0,10.11,0.0,0.0,0.0,973.01181640625,9,Philips`Gloeila,1967
6188,59.86,0.0,10.02,0.0,0.0,0.0,20.02,0.0,10.11,0.0,0.0,0.0,937.5531982421875,10,Philips`Gloeila,1967
6189,59.86,0.0,10.02,0.0,0.0,0.0,20.02,0.0,10.11,0.0,0.0,0.0,904.5884155273437,11,Philips`Gloeila,1967
6190,59.86,0.0,10.02,0.0,0.0,0.0,20.02,0.0,10.11,0.0,0.0,0.0,873.8634399414062,12,Philips`Gloeila,1967
6191,66.62,0.0,8.36,0.0,0.0,0.0,16.67,0.0,8.34,0.0,0.0,0.0,1068.0340942382813,7,Philips`Gloeila,1967
6192,66.62,0.0,8.36,0.0,0.0,0.0,16.67,0.0,8.34,0.0,0.0,0.0,1023.062109375,8,Philips`Gloeila,1967
6193,66.62,0.0,8.36,0.0,0.0,0.0,16.67,0.0,8.34,0.0,0.0,0.0,981.7248901367187,9,Philips`Gloeila,1967
6194,66.62,0.0,8.36,0.0,0.0,0.0,16.67,0.0,8.34,0.0,0.0,0.0,943.5988525390625,10,Philips`Gloeila,1967
6195,66.62,0.0,8.36,0.0,0.0,0.0,16.67,0.0,8.34,0.0,0.0,0.0,908.323828125,11,Philips`Gloeila,1967
6196,66.62,0.0,8.36,0.0,0.0,0.0,16.67,0.0,8.34,0.0,0.0,0.0,875.5915893554687,12,Philips`Gloeila,1967
6197,72.67,0.01,1.35,0.0,0.082,0.0,13.14,0.24,0.18,12.33,0.003,0.0,1735.2948974609376,1,"Owens-Illinois,",1969
6198,72.67,0.01,1.35,0.0,0.082,0.0,13.14,0.24,0.18,12.33,0.003,0.0,1471.1703857421876,2,"Owens-Illinois,",1969
6199,72.67,0.01,1.35,0.0,0.082,0.0,13.14,0.24,0.18,12.33,0.003,0.0,1302.8622802734376,3,"Owens-Illinois,",1969
6200,72.67,0.01,1.35,0.0,0.082,0.0,13.14,0.24,0.18,12.33,0.003,0.0,1186.2369750976563,4,"Owens-Illinois,",1969
6201,72.67,0.01,1.35,0.0,0.082,0.0,13.14,0.24,0.18,12.33,0.003,0.0,1100.6573852539063,5,"Owens-Illinois,",1969
6202,72.67,0.01,1.35,0.0,0.082,0.0,13.14,0.24,0.18,12.33,0.003,0.0,1035.1830810546876,6,"Owens-Illinois,",1969
6203,100.0,0.0,0.0,0.0,0.0,0.0,0.0,0.0,0.0,0.0,0.0,0.0,1542.6349853515626,11,Mackenzie J.D.,1962
6204,38.91,0.0,20.11,0.0,0.0,0.0,0.0,0.0,0.0,40.98,0.0,0.0,1798.0956787109376,0,Zhilo N.L.,1987
6205,100.0,0.0,0.0,0.0,0.0,0.0,0.0,0.0,0.0,0.0,0.0,0.0,2102.779638671875,6,Bruisten P.M.,1991
6206,100.0,0.0,0.0,0.0,0.0,0.0,0.0,0.0,0.0,0.0,0.0,0.0,1970.9572509765626,7,Bruisten P.M.,1991
6207,100.0,0.0,0.0,0.0,0.0,0.0,0.0,0.0,0.0,0.0,0.0,0.0,1854.6886962890626,8,Bruisten P.M.,1991
6208,100.0,0.0,0.0,0.0,0.0,0.0,0.0,0.0,0.0,0.0,0.0,0.0,1751.374609375,9,Bruisten P.M.,1991
6209,100.0,0.0,0.0,0.0,0.0,0.0,0.0,0.0,0.0,0.0,0.0,0.0,1658.96396484375,10,Bruisten P.M.,1991
6210,100.0,0.0,0.0,0.0,0.0,0.0,0.0,0.0,0.0,0.0,0.0,0.0,1575.81748046875,11,Bruisten P.M.,1991
6211,66.7,0.0,0.0,0.0,0.0,0.0,33.3,0.0,0.0,0.0,0.0,0.0,1193.2239135742188,3,Shiraishi Y.,1988
6212,66.7,0.0,0.0,0.0,0.0,0.0,33.3,0.0,0.0,0.0,0.0,0.0,1054.1553100585938,4,Shiraishi Y.,1988
6213,69.9,0.0,0.0,0.0,0.0,0.0,19.4,0.0,0.0,10.7,0.0,0.0,1326.827001953125,1,Hense C.R.,1988
6214,72.86,0.0,1.28,0.0,0.0,0.0,9.67,0.19,5.74,10.26,0.0,0.0,1366.15,3,Hammer F.W.,1970
6215,58.4,0.0,9.61,0.0,0.0,0.0,5.53,0.33,12.92,13.21,0.0,0.0,1366.15,3,Hammer F.W.,1970
6216,44.39,0.0,0.0,53.31,0.0,0.0,0.0,0.0,0.0,2.3,0.0,0.0,1383.5700439453126,1,Ishchanov T.K.,1971
6217,43.67,0.0,0.0,51.39,0.0,0.0,0.0,0.0,0.0,4.94,0.0,0.0,1581.1904052734376,0,Ishchanov T.K.,1971
6218,43.66,0.0,0.0,49.2,0.0,0.0,0.0,0.0,0.0,7.13,0.0,0.0,1577.7917236328126,0,Ishchanov T.K.,1971
6219,49.15,0.0,0.0,48.51,0.0,0.0,0.0,0.0,0.0,2.34,0.0,0.0,1423.291357421875,1,Ishchanov T.K.,1971
6220,48.75,0.0,0.0,46.64,0.0,0.0,0.0,0.0,0.0,4.61,0.0,0.0,1401.2038330078126,1,Ishchanov T.K.,1971
6221,48.69,0.0,0.0,44.24,0.0,0.0,0.0,0.0,0.0,7.07,0.0,0.0,1378.4540771484376,1,Ishchanov T.K.,1971
6222,54.02,0.0,0.0,43.54,0.0,0.0,0.0,0.0,0.0,2.44,0.0,0.0,1520.61728515625,1,Ishchanov T.K.,1971
6223,53.64,0.0,0.0,41.57,0.0,0.0,0.0,0.0,0.0,4.79,0.0,0.0,1480.790625,1,Ishchanov T.K.,1971
6224,53.53,0.0,0.0,39.52,0.0,0.0,0.0,0.0,0.0,6.95,0.0,0.0,1456.43369140625,1,Ishchanov T.K.,1971
6225,59.24,0.0,0.0,38.63,0.0,0.0,0.0,0.0,0.0,2.13,0.0,0.0,1575.975439453125,1,Ishchanov T.K.,1971
6226,58.69,0.0,0.0,36.79,0.0,0.0,0.0,0.0,0.0,4.52,0.0,0.0,1546.2812255859376,1,Ishchanov T.K.,1971
6227,58.34,0.0,0.0,34.82,0.0,0.0,0.0,0.0,0.0,6.84,0.0,0.0,1518.3598388671876,1,Ishchanov T.K.,1971
6228,58.07,0.0,0.0,32.64,0.0,0.0,0.0,0.0,0.0,9.29,0.0,0.0,1495.6044677734376,1,Ishchanov T.K.,1971
6229,45.03,0.0,6.89,40.83,0.37,0.0,0.0,0.0,0.0,6.88,0.0,0.0,1433.06357421875,1,Ishchanov T.K.,1971
6230,44.35,0.0,6.84,36.74,0.31,0.0,0.0,0.0,0.0,11.76,0.0,0.0,1466.20615234375,1,Ishchanov T.K.,1971
6231,50.89,0.0,6.83,39.63,0.35,0.0,0.0,0.0,0.0,2.3,0.0,0.0,1418.568701171875,1,Ishchanov T.K.,1971
6232,50.14,0.0,7.03,38.04,0.23,0.0,0.0,0.0,0.0,4.56,0.0,0.0,1427.1337646484376,1,Ishchanov T.K.,1971
6233,50.0,0.0,6.81,33.78,0.47,0.0,0.0,0.0,0.0,8.94,0.0,0.0,1440.989111328125,1,Ishchanov T.K.,1971
6234,48.37,0.0,7.34,32.32,0.4,0.0,0.0,0.0,0.0,11.58,0.0,0.0,1457.6293701171876,1,Ishchanov T.K.,1971
6235,54.88,0.0,7.39,33.04,0.19,0.0,0.0,0.0,0.0,4.5,0.0,0.0,1457.021826171875,1,Ishchanov T.K.,1971
6236,54.9,0.0,7.03,30.72,0.43,0.0,0.0,0.0,0.0,6.91,0.0,0.0,1478.523291015625,1,Ishchanov T.K.,1971
6237,55.38,0.0,6.73,28.75,0.28,0.0,0.0,0.0,0.0,8.86,0.0,0.0,1503.25546875,1,Ishchanov T.K.,1971
6238,54.56,0.0,6.95,26.96,0.15,0.0,0.0,0.0,0.0,11.38,0.0,0.0,1515.487646484375,1,Ishchanov T.K.,1971
6239,60.47,0.0,6.67,30.16,0.36,0.0,0.0,0.0,0.0,2.34,0.0,0.0,1463.689794921875,1,Ishchanov T.K.,1971
6240,60.14,0.0,7.16,27.77,0.4,0.0,0.0,0.0,0.0,4.53,0.0,0.0,1487.6447509765626,1,Ishchanov T.K.,1971
6241,59.21,0.0,6.95,24.35,0.38,0.0,0.0,0.0,0.0,9.11,0.0,0.0,1541.0121826171876,1,Ishchanov T.K.,1971
6242,48.12,0.0,7.1,22.15,0.33,0.0,0.0,0.0,0.0,22.3,0.0,0.0,1447.1838134765626,1,Ishchanov T.K.,1971
6243,53.38,0.0,6.31,17.17,0.072,0.0,0.0,0.0,0.0,23.07,0.0,0.0,1482.28134765625,1,Ishchanov T.K.,1971
6244,53.56,0.0,6.5,22.43,0.13,0.0,0.0,0.0,0.0,17.38,0.0,0.0,1536.2046875,1,Ishchanov T.K.,1971
6245,48.12,0.0,7.1,22.15,0.33,0.0,0.0,0.0,0.0,22.3,0.0,0.0,1624.5474609375,0,Ishchanov T.K.,1971
6246,48.12,0.0,7.1,22.15,0.33,0.0,0.0,0.0,0.0,22.3,0.0,0.0,1449.0259765625,1,Ishchanov T.K.,1971
6247,49.38,0.0,6.75,20.34,0.28,1.97,0.0,0.0,0.0,21.27,0.0,0.0,1432.5624755859376,1,Ishchanov T.K.,1971
6248,48.62,0.0,7.19,22.14,0.13,3.41,0.0,0.0,0.0,18.51,0.0,0.0,1582.2924560546876,0,Ishchanov T.K.,1971
6249,48.62,0.0,7.11,22.38,0.088,7.49,0.0,0.0,0.0,14.32,0.0,0.0,1421.2060302734376,1,Ishchanov T.K.,1971
6250,49.55,0.0,7.49,22.53,0.34,11.14,0.0,0.0,0.0,8.95,0.0,0.0,1474.3154052734376,1,Ishchanov T.K.,1971
6251,49.21,0.0,7.28,27.03,0.19,1.72,0.0,0.0,0.0,14.57,0.0,0.0,1581.6445068359376,0,Ishchanov T.K.,1971
6252,53.38,0.0,6.31,17.17,0.072,0.0,0.0,0.0,0.0,23.07,0.0,0.0,1630.795751953125,0,Ishchanov T.K.,1971
6253,53.38,0.0,6.31,17.17,0.072,0.0,0.0,0.0,0.0,23.07,0.0,0.0,1475.1091064453126,1,Ishchanov T.K.,1971
6254,52.7,0.0,6.91,17.26,0.24,1.72,0.0,0.0,0.0,21.17,0.0,0.0,1468.961767578125,1,Ishchanov T.K.,1971
6255,54.08,0.0,7.13,17.81,0.15,7.18,0.0,0.0,0.0,13.65,0.0,0.0,1482.762548828125,1,Ishchanov T.K.,1971
6256,53.93,0.0,7.78,17.36,0.28,11.3,0.0,0.0,0.0,9.35,0.0,0.0,1517.6606201171876,1,Ishchanov T.K.,1971
6257,53.56,0.0,6.5,22.43,0.13,0.0,0.0,0.0,0.0,17.38,0.0,0.0,1537.065283203125,1,Ishchanov T.K.,1971
6258,53.98,0.0,7.3,21.8,0.31,3.81,0.0,0.0,0.0,12.8,0.0,0.0,1506.114111328125,1,Ishchanov T.K.,1971
6259,53.76,0.0,7.51,22.83,0.29,5.41,0.0,0.0,0.0,10.21,0.0,0.0,1474.222509765625,1,Ishchanov T.K.,1971
6260,54.09,0.0,7.8,22.28,0.25,7.26,0.0,0.0,0.0,8.32,0.0,0.0,1468.6352294921876,1,Ishchanov T.K.,1971
6261,56.97,0.0,7.47,21.45,0.23,8.89,0.0,0.0,0.0,4.99,0.0,0.0,1484.950537109375,1,Ishchanov T.K.,1971
6262,71.69,0.0,0.87,0.0,0.0,0.0,14.86,0.0,5.16,7.42,0.0,0.0,1460.237158203125,2,Mazur G.,1963
6263,71.69,0.0,0.87,0.0,0.0,0.0,14.86,0.0,5.16,7.42,0.0,0.0,1292.9073852539063,3,Mazur G.,1963
6264,42.57,0.0,2.79,0.0,0.0,0.0,0.0,0.0,14.1,40.54,0.0,0.0,1632.4887451171876,0,Muratov A.M.,1965
6265,34.23,10.94,8.21,0.0,0.0,0.0,0.0,0.0,20.53,26.09,0.0,0.0,1555.7896484375,0,Zhilo N.L.,1969
6266,48.04,0.0,10.62,0.0,0.0,0.0,0.0,0.0,23.65,17.69,0.0,0.0,1627.3627685546876,0,Zhilo N.L.,1969
6267,35.62,5.93,8.85,0.0,0.0,0.0,0.0,0.0,20.12,29.47,0.0,0.0,1582.7663330078126,0,Zhilo N.L.,1969
6268,34.02,5.25,8.97,0.0,0.0,0.0,0.0,0.0,17.98,33.77,0.0,0.0,1576.2609619140626,0,Zhilo N.L.,1969
6269,32.59,6.11,8.98,0.0,0.0,0.0,0.0,0.0,18.79,33.52,0.0,0.0,1557.2203125,0,Zhilo N.L.,1969
6270,32.89,7.54,9.05,0.0,0.0,0.0,0.0,0.0,18.4,32.12,0.0,0.0,1533.3873046875,0,Zhilo N.L.,1969
6271,31.19,9.6,9.07,0.0,0.0,0.0,0.0,0.0,18.58,31.57,0.0,0.0,1546.290869140625,0,Zhilo N.L.,1969
6272,30.73,11.08,9.14,0.0,0.0,0.0,0.0,0.0,18.62,30.43,0.0,0.0,1570.6967529296876,0,Zhilo N.L.,1969
6273,35.51,0.0,8.64,0.0,0.0,0.0,0.0,0.0,18.92,36.93,0.0,0.0,1594.398046875,0,Zhilo N.L.,1969
6274,32.23,5.3,9.14,0.0,0.0,0.0,0.0,0.0,18.76,34.57,0.0,0.0,1559.9594482421876,0,Zhilo N.L.,1969
6275,32.47,6.43,8.88,0.0,0.0,0.0,0.0,0.0,18.68,33.54,0.0,0.0,1532.958837890625,0,Zhilo N.L.,1969
6276,32.75,3.4,8.76,0.0,0.0,0.0,0.0,0.0,18.01,37.08,0.0,0.0,1551.98837890625,0,Zhilo N.L.,1969
6277,30.05,5.97,9.11,0.0,0.0,0.0,0.0,0.0,19.82,35.05,0.0,0.0,1533.602392578125,0,Zhilo N.L.,1969
6278,29.43,7.82,8.67,0.0,0.0,0.0,0.0,0.0,20.03,34.05,0.0,0.0,1576.0964111328126,0,Zhilo N.L.,1969
6279,32.33,0.0,8.35,0.0,0.0,0.0,0.0,0.0,18.23,41.09,0.0,0.0,1613.15048828125,0,Zhilo N.L.,1969
6280,29.51,5.37,8.76,0.0,0.0,0.0,0.0,0.0,18.95,37.41,0.0,0.0,1563.261083984375,0,Zhilo N.L.,1969
6281,80.0,0.0,0.0,0.0,0.0,0.0,20.0,0.0,0.0,0.0,0.0,0.0,1792.867529296875,1,Kou T.,1978
6282,70.0,0.0,0.0,0.0,0.0,0.0,30.0,0.0,0.0,0.0,0.0,0.0,1561.5331787109376,1,Kou T.,1978
6283,65.0,0.0,5.0,0.0,0.0,0.0,30.0,0.0,0.0,0.0,0.0,0.0,1621.38583984375,1,Kou T.,1978
6284,60.0,0.0,10.0,0.0,0.0,0.0,30.0,0.0,0.0,0.0,0.0,0.0,1729.0534423828126,1,Kou T.,1978
6285,55.0,0.0,10.0,0.0,0.0,0.0,35.0,0.0,0.0,0.0,0.0,0.0,1644.7187255859376,1,Kou T.,1978
6286,55.0,0.0,5.0,0.0,0.0,0.0,40.0,0.0,0.0,0.0,0.0,0.0,1473.112646484375,1,Kou T.,1978
6287,50.0,0.0,10.0,0.0,0.0,0.0,40.0,0.0,0.0,0.0,0.0,0.0,1528.6164306640626,1,Kou T.,1978
6288,55.0,0.0,0.0,0.0,0.0,0.0,45.0,0.0,0.0,0.0,0.0,0.0,1628.6254638671876,0,Kou T.,1978
6289,29.23,9.1,11.29,0.0,0.0,0.0,0.0,0.0,25.54,24.84,0.0,0.0,1625.249365234375,0,Miller V.Ya.,1961
6290,28.12,8.88,9.56,0.0,0.0,0.0,0.0,0.0,29.32,24.13,0.0,0.0,1624.5776123046876,0,Miller V.Ya.,1961
6291,71.63,0.0,0.32,0.0,0.0,0.0,13.6,0.0,4.26,10.2,0.0,0.0,1452.1728271484376,2,Dobrzanski M.,1964
6292,71.63,0.0,0.32,0.0,0.0,0.0,13.6,0.0,4.26,10.2,0.0,0.0,1300.932470703125,3,Dobrzanski M.,1964
6293,60.34,0.0,10.06,0.0,0.0,0.0,0.0,0.0,7.64,21.96,0.0,0.0,1558.5275634765626,2,Dobrzanski M.,1964
6294,60.34,0.0,10.06,0.0,0.0,0.0,0.0,0.0,7.64,21.96,0.0,0.0,1419.16220703125,3,Dobrzanski M.,1964
6295,69.04,0.0,0.7,0.0,0.34,0.0,12.5,0.0,8.28,9.14,0.0,0.0,1442.081640625,2,Dobrzanski M.,1964
6296,69.04,0.0,0.7,0.0,0.34,0.0,12.5,0.0,8.28,9.14,0.0,0.0,1302.029150390625,3,Dobrzanski M.,1964
6297,48.48,0.0,3.17,16.68,0.0,0.0,0.0,0.0,0.0,31.67,0.0,0.0,1530.80869140625,0,Gimmelfarb A.A.,1968
6298,45.21,0.0,3.75,19.82,0.0,0.0,0.0,0.0,0.0,31.21,0.0,0.0,1432.2447265625,0,Gimmelfarb A.A.,1968
6299,27.61,0.0,3.68,23.61,0.0,0.0,0.0,0.0,0.0,45.1,0.0,0.0,1523.14951171875,0,Gimmelfarb A.A.,1968
6300,38.73,0.0,6.46,6.17,0.0,0.0,0.0,0.0,0.0,48.64,0.0,0.0,1482.4445556640626,0,Gimmelfarb A.A.,1968
6301,29.83,0.0,6.33,15.79,0.0,0.0,0.0,0.0,0.0,48.05,0.0,0.0,1579.4594482421876,0,Gimmelfarb A.A.,1968
6302,36.35,0.0,6.68,19.5,0.0,0.0,0.0,0.0,0.0,37.47,0.0,0.0,1314.2389892578126,1,Gimmelfarb A.A.,1968
6303,24.01,0.0,6.54,25.88,0.0,0.0,0.0,0.0,0.0,43.57,0.0,0.0,1523.15,0,Gimmelfarb A.A.,1968
6304,32.49,0.0,6.78,26.27,0.0,0.0,0.0,0.0,0.0,34.46,0.0,0.0,1423.1496337890626,0,Gimmelfarb A.A.,1968
6305,29.38,0.0,6.84,30.1,0.0,0.0,0.0,0.0,0.0,33.69,0.0,0.0,1373.15,0,Gimmelfarb A.A.,1968
6306,41.78,0.0,9.29,4.72,0.0,0.0,0.0,0.0,0.0,44.21,0.0,0.0,1523.683935546875,0,Gimmelfarb A.A.,1968
6307,38.36,0.0,10.21,20.14,0.0,0.0,0.0,0.0,0.0,31.29,0.0,0.0,1477.8827880859376,0,Gimmelfarb A.A.,1968
6308,21.37,0.0,10.37,24.19,0.0,0.0,0.0,0.0,0.0,44.07,0.0,0.0,1631.41611328125,0,Gimmelfarb A.A.,1968
6309,24.83,0.0,10.03,27.47,0.0,0.0,0.0,0.0,0.0,37.67,0.0,0.0,1473.15,0,Gimmelfarb A.A.,1968
6310,33.4,0.0,10.16,24.9,0.0,0.0,0.0,0.0,0.0,31.54,0.0,0.0,1423.15,0,Gimmelfarb A.A.,1968
6311,19.35,0.0,10.35,35.44,0.0,0.0,0.0,0.0,0.0,34.87,0.0,0.0,1523.15,0,Gimmelfarb A.A.,1968
6312,28.31,0.0,12.27,21.19,0.0,0.0,0.0,0.0,0.0,38.24,0.0,0.0,1570.0690673828126,0,Gimmelfarb A.A.,1968
6313,33.76,0.0,12.85,20.57,0.0,0.0,0.0,0.0,0.0,32.82,0.0,0.0,1574.0329345703126,0,Gimmelfarb A.A.,1968
6314,36.94,0.0,13.32,22.75,0.0,0.0,0.0,0.0,0.0,26.99,0.0,0.0,1471.770849609375,0,Gimmelfarb A.A.,1968
6315,38.54,0.0,13.79,25.14,0.0,0.0,0.0,0.0,0.0,22.53,0.0,0.0,1510.3947509765626,0,Gimmelfarb A.A.,1968
6316,18.31,0.0,14.23,34.46,0.0,0.0,0.0,0.0,0.0,32.99,0.0,0.0,1607.13974609375,0,Gimmelfarb A.A.,1968
6317,49.97,0.0,0.0,0.0,0.0,0.0,19.4,0.0,0.0,30.63,0.0,0.0,1582.9880126953126,0,Sheludyakov L.N,1980
6318,49.97,0.0,0.0,0.0,0.0,0.0,19.4,0.0,0.0,30.63,0.0,0.0,1425.20615234375,1,Sheludyakov L.N,1980
6319,50.08,0.0,2.14,0.0,0.0,0.0,27.01,0.0,0.0,20.77,0.0,0.0,1371.46689453125,1,Sheludyakov L.N,1980
6320,50.02,0.0,2.13,0.0,0.0,0.0,21.91,0.0,0.0,25.94,0.0,0.0,1676.732763671875,0,Sheludyakov L.N,1980
6321,50.02,0.0,2.13,0.0,0.0,0.0,21.91,0.0,0.0,25.94,0.0,0.0,1379.1479248046876,1,Sheludyakov L.N,1980
6322,49.87,0.0,4.39,0.0,0.0,0.0,35.1,0.0,0.0,10.64,0.0,0.0,1366.023779296875,1,Sheludyakov L.N,1980
6323,50.02,0.0,4.37,0.0,0.0,0.0,29.73,0.0,0.0,15.88,0.0,0.0,1390.3903564453126,1,Sheludyakov L.N,1980
6324,49.97,0.0,4.34,0.0,0.0,0.0,24.52,0.0,0.0,21.17,0.0,0.0,1412.4433349609376,1,Sheludyakov L.N,1980
6325,50.12,0.0,4.32,0.0,0.0,0.0,19.36,0.0,0.0,26.2,0.0,0.0,1410.514501953125,1,Sheludyakov L.N,1980
6326,50.23,0.0,4.29,0.0,0.0,0.0,14.3,0.0,0.0,31.18,0.0,0.0,1439.63876953125,1,Sheludyakov L.N,1980
