Repository: charlesll/gpvisc

# GPVisc
=========
GPVisc is a Python module containing a Gaussian Process - Artificial Neural Network of melt viscosity.

- **Documentation:** http://charlesll.github.io/gpvisc/html/index.html
- **Examples:** https://github.com/charlesll/gpvisc/tree/master/examples
- **Web app** https://gpvisc.streamlit.app/
- **Source code:** https://github.com/charlesll/gpvisc/tree/master/src/gpvisc
- **License:** https://github.com/charlesll/gpvisc/tree/master/LICENSE.txt
- **Contributing:** https://github.com/charlesll/gpvisc/blob/master/CONTRIBUTING.md
- **Bug reports:** https://github.com/charlesll/gpvisc/issues
- **Contact:** lelosq@ipgp.fr

See the documentation for more information.

File: examples/additional_data/FULL_SCIGLASS.csv (part 16 of 35)
,sio2,tio2,al2o3,feo,fe2o3,mno,na2o,k2o,mgo,cao,p2o5,h2o,T,viscosity,Author,Year
6327,50.12,0.0,4.28,0.0,0.0,0.0,9.29,0.0,0.0,36.31,0.0,0.0,1482.1042236328126,1,Sheludyakov L.N,1980
6328,50.12,0.0,4.28,0.0,0.0,0.0,9.29,0.0,0.0,36.31,0.0,0.0,1377.0856689453126,2,Sheludyakov L.N,1980
6329,50.13,0.0,6.55,0.0,0.0,0.0,32.53,0.0,0.0,10.79,0.0,0.0,1461.495703125,1,Sheludyakov L.N,1980
6330,50.07,0.0,6.52,0.0,0.0,0.0,27.2,0.0,0.0,16.21,0.0,0.0,1487.19345703125,1,Sheludyakov L.N,1980
6331,50.18,0.0,6.45,0.0,0.0,0.0,16.82,0.0,0.0,26.55,0.0,0.0,1493.7616943359376,1,Sheludyakov L.N,1980
6332,50.28,0.0,6.38,0.0,0.0,0.0,6.54,0.0,0.0,36.79,0.0,0.0,1497.6696533203126,1,Sheludyakov L.N,1980
6333,50.0,0.0,8.99,0.0,0.0,0.0,24.55,0.0,0.0,16.46,0.0,0.0,1517.454931640625,1,Sheludyakov L.N,1980
6334,49.95,0.0,8.94,0.0,0.0,0.0,19.31,0.0,0.0,21.79,0.0,0.0,1539.7408203125,1,Sheludyakov L.N,1980
6335,49.95,0.0,9.04,0.0,0.0,0.0,29.94,0.0,0.0,11.07,0.0,0.0,1528.5636962890626,1,Sheludyakov L.N,1980
6336,50.01,0.0,8.9,0.0,0.0,0.0,14.03,0.0,0.0,27.07,0.0,0.0,1541.1530517578126,1,Sheludyakov L.N,1980
6337,50.01,0.0,8.9,0.0,0.0,0.0,14.03,0.0,0.0,27.07,0.0,0.0,1363.9601806640626,2,Sheludyakov L.N,1980
6338,49.95,0.0,8.85,0.0,0.0,0.0,8.8,0.0,0.0,32.4,0.0,0.0,1549.2946533203126,1,Sheludyakov L.N,1980
6339,49.95,0.0,8.85,0.0,0.0,0.0,8.8,0.0,0.0,32.4,0.0,0.0,1370.5134033203126,2,Sheludyakov L.N,1980
6340,49.9,0.0,8.99,0.0,0.0,0.0,2.21,0.0,0.0,38.9,0.0,0.0,1477.7076171875,1,Sheludyakov L.N,1980
6341,49.88,0.0,8.94,0.0,0.0,0.0,4.43,0.0,0.0,36.74,0.0,0.0,1570.8136962890626,1,Sheludyakov L.N,1980
6342,49.88,0.0,8.94,0.0,0.0,0.0,4.43,0.0,0.0,36.74,0.0,0.0,1415.188330078125,2,Sheludyakov L.N,1980
6343,50.03,0.0,8.77,0.0,0.0,0.0,6.66,0.0,0.0,34.55,0.0,0.0,1553.067236328125,1,Sheludyakov L.N,1980
6344,50.06,0.0,11.35,0.0,0.0,0.0,16.59,0.0,0.0,22.0,0.0,0.0,1589.8072265625,1,Sheludyakov L.N,1980
6345,50.06,0.0,11.35,0.0,0.0,0.0,16.59,0.0,0.0,22.0,0.0,0.0,1380.7677978515626,2,Sheludyakov L.N,1980
6346,50.11,0.0,11.29,0.0,0.0,0.0,11.24,0.0,0.0,27.36,0.0,0.0,1607.685888671875,1,Sheludyakov L.N,1980
6347,50.11,0.0,11.29,0.0,0.0,0.0,11.24,0.0,0.0,27.36,0.0,0.0,1389.57138671875,2,Sheludyakov L.N,1980
6348,49.99,0.0,11.26,0.0,0.0,0.0,8.95,0.0,0.0,29.8,0.0,0.0,1610.9443115234376,1,Sheludyakov L.N,1980
6349,49.99,0.0,11.26,0.0,0.0,0.0,8.95,0.0,0.0,29.8,0.0,0.0,1430.7046875,2,Sheludyakov L.N,1980
6350,50.1,0.0,11.23,0.0,0.0,0.0,6.78,0.0,0.0,31.89,0.0,0.0,1595.9477294921876,1,Sheludyakov L.N,1980
6351,49.95,0.0,11.41,0.0,0.0,0.0,4.51,0.0,0.0,34.13,0.0,0.0,1603.8759521484376,1,Sheludyakov L.N,1980
6352,49.95,0.0,11.41,0.0,0.0,0.0,4.51,0.0,0.0,34.13,0.0,0.0,1422.8068603515626,2,Sheludyakov L.N,1980
6353,49.78,0.0,14.05,0.0,0.0,0.0,30.5,0.0,0.0,5.68,0.0,0.0,1677.2955078125,1,Sheludyakov L.N,1980
6354,49.78,0.0,14.05,0.0,0.0,0.0,30.5,0.0,0.0,5.68,0.0,0.0,1416.710546875,2,Sheludyakov L.N,1980
6355,49.84,0.0,13.97,0.0,0.0,0.0,24.9,0.0,0.0,11.29,0.0,0.0,1668.543310546875,1,Sheludyakov L.N,1980
6356,49.84,0.0,13.97,0.0,0.0,0.0,24.9,0.0,0.0,11.29,0.0,0.0,1434.2046875,2,Sheludyakov L.N,1980
6357,49.89,0.0,13.9,0.0,0.0,0.0,19.37,0.0,0.0,16.84,0.0,0.0,1660.6586669921876,1,Sheludyakov L.N,1980
6358,49.89,0.0,13.9,0.0,0.0,0.0,19.37,0.0,0.0,16.84,0.0,0.0,1435.1216796875,2,Sheludyakov L.N,1980
6359,49.95,0.0,13.82,0.0,0.0,0.0,13.89,0.0,0.0,22.34,0.0,0.0,1657.5231689453126,1,Sheludyakov L.N,1980
6360,49.95,0.0,13.82,0.0,0.0,0.0,13.89,0.0,0.0,22.34,0.0,0.0,1473.26328125,2,Sheludyakov L.N,1980
6361,50.06,0.0,13.83,0.0,0.0,0.0,9.12,0.0,0.0,26.99,0.0,0.0,1670.049169921875,1,Sheludyakov L.N,1980
6362,50.06,0.0,13.8,0.0,0.0,0.0,6.9,0.0,0.0,29.24,0.0,0.0,1666.8588623046876,1,Sheludyakov L.N,1980
6363,50.06,0.0,13.8,0.0,0.0,0.0,6.9,0.0,0.0,29.24,0.0,0.0,1473.069189453125,2,Sheludyakov L.N,1980
6364,49.9,0.0,13.97,0.0,0.0,0.0,4.6,0.0,0.0,31.53,0.0,0.0,1670.233251953125,1,Sheludyakov L.N,1980
6365,49.9,0.0,13.97,0.0,0.0,0.0,4.6,0.0,0.0,31.53,0.0,0.0,1486.5453857421876,2,Sheludyakov L.N,1980
6366,49.92,0.0,14.01,0.0,0.0,0.0,2.29,0.0,0.0,33.77,0.0,0.0,1664.3207763671876,1,Sheludyakov L.N,1980
6367,49.92,0.0,14.01,0.0,0.0,0.0,2.29,0.0,0.0,33.77,0.0,0.0,1474.3920654296876,2,Sheludyakov L.N,1980
6368,49.97,0.0,16.39,0.0,0.0,0.0,16.43,0.0,0.0,17.21,0.0,0.0,1470.2209228515626,2,Sheludyakov L.N,1980
6369,49.93,0.0,16.56,0.0,0.0,0.0,9.3,0.0,0.0,24.21,0.0,0.0,1661.53427734375,1,Sheludyakov L.N,1980
6370,49.93,0.0,16.56,0.0,0.0,0.0,9.3,0.0,0.0,24.21,0.0,0.0,1469.7016357421876,2,Sheludyakov L.N,1980
6371,49.93,0.0,0.0,0.0,0.0,0.0,34.53,0.0,0.0,15.54,0.0,0.0,1571.630712890625,0,Sheludyakov L.N,1980
6372,50.03,0.0,0.0,0.0,0.0,0.0,24.39,0.0,0.0,25.58,0.0,0.0,1528.181494140625,0,Sheludyakov L.N,1980
6373,50.03,0.0,0.0,0.0,0.0,0.0,24.39,0.0,0.0,25.58,0.0,0.0,1420.0607666015626,1,Sheludyakov L.N,1980
6374,49.92,0.0,0.0,0.0,0.0,0.0,14.45,0.0,0.0,35.62,0.0,0.0,1615.17392578125,0,Sheludyakov L.N,1980
6375,49.92,0.0,0.0,0.0,0.0,0.0,14.45,0.0,0.0,35.62,0.0,0.0,1539.4955810546876,1,Sheludyakov L.N,1980
6376,49.92,0.0,0.0,0.0,0.0,0.0,14.45,0.0,0.0,35.62,0.0,0.0,1477.917333984375,2,Sheludyakov L.N,1980
6377,49.32,0.0,12.59,0.0,5.16,0.0,0.0,0.0,5.83,27.1,0.0,0.0,1496.148779296875,1,Zhilin A.I.,1946
6378,0.0,0.0,0.0,0.0,0.0,0.0,0.0,0.0,0.0,53.4,46.6,0.0,1282.351904296875,0,Kozakevitch P.,1965
6379,0.0,0.0,0.0,0.0,0.0,0.0,0.0,0.0,0.0,42.8,57.2,0.0,1378.1188720703126,0,Kozakevitch P.,1965
6380,0.0,0.0,0.0,0.0,0.0,0.0,0.0,0.0,0.0,41.1,58.9,0.0,1377.2031005859376,0,Kozakevitch P.,1965
6381,31.63,3.23,18.24,1.98,0.0,3.35,0.0,0.0,7.07,34.5,0.0,0.0,1654.868505859375,0,Gorelkin O.S.,1976
6382,30.77,0.0,36.26,0.0,0.0,0.0,0.0,0.0,0.0,32.97,0.0,0.0,1882.92001953125,0,Potanin V.N.,1976
6383,28.25,0.0,23.31,0.0,0.0,0.0,0.0,0.0,0.0,48.44,0.0,0.0,1773.15,1,Potanin V.N.,1976
6384,42.14,0.0,9.09,0.41,0.0,0.0,0.0,0.0,0.0,48.35,0.0,0.0,1579.6142333984376,1,Volarovich M.P.,1933
6385,39.51,0.0,5.09,0.69,0.0,0.0,0.0,0.0,0.0,54.71,0.0,0.0,1674.9902099609376,0,Volarovich M.P.,1933
6386,39.51,0.0,5.09,0.69,0.0,0.0,0.0,0.0,0.0,54.71,0.0,0.0,1628.407080078125,1,Volarovich M.P.,1933
6387,34.38,0.0,10.24,1.18,0.0,1.27,0.0,0.0,0.0,52.93,0.0,0.0,1659.6923583984376,0,Volarovich M.P.,1933
6388,34.38,0.0,10.24,1.18,0.0,1.27,0.0,0.0,0.0,52.93,0.0,0.0,1637.2316650390626,1,Volarovich M.P.,1933
6389,66.16,0.024,7.93,0.0,0.0,0.0,5.86,2.26,0.0,17.77,0.0,0.0,1575.5549072265626,2,Volarovich M.P.,1933
6390,72.87,0.0,0.53,0.0,0.0,0.0,15.33,0.0,0.0,11.26,0.0,0.0,1434.251806640625,2,Volarovich M.P.,1933
6391,44.46,0.0,5.82,0.0,0.0,0.0,0.0,0.0,7.37,42.35,0.0,0.0,1673.15,0,Hofmann E.E.,1959
6392,70.82,0.0,12.5,0.0,0.0,0.0,16.68,0.0,0.0,0.0,0.0,0.0,1648.15,3,Spanoudis L.,1969
6393,100.0,0.0,0.0,0.0,0.0,0.0,0.0,0.0,0.0,0.0,0.0,0.0,1800.23251953125,8,Clasen R.,1995
6394,100.0,0.0,0.0,0.0,0.0,0.0,0.0,0.0,0.0,0.0,0.0,0.0,1849.1291259765626,7,Clasen R.,1995
6395,100.0,0.0,0.0,0.0,0.0,0.0,0.0,0.0,0.0,0.0,0.0,0.0,1828.1257080078126,7,Clasen R.,1995
6396,100.0,0.0,0.0,0.0,0.0,0.0,0.0,0.0,0.0,0.0,0.0,0.0,1810.86142578125,7,Clasen R.,1995
6397,26.71,0.0,4.16,0.0,0.0,49.01,0.0,0.0,1.93,18.19,0.0,0.0,1443.6889404296876,0,Rakitina N.I.,1984
6398,24.61,0.0,4.38,0.0,0.0,47.74,0.0,0.0,6.77,16.5,0.0,0.0,1486.198828125,0,Rakitina N.I.,1984
6399,23.93,0.0,4.92,0.0,0.0,46.43,0.0,0.0,8.91,15.81,0.0,0.0,1526.2883056640626,0,Rakitina N.I.,1984
6400,37.82,0.0,5.57,0.0,0.0,0.0,0.0,0.0,21.14,35.46,0.0,0.0,1623.15,0,Semik I.P.,1947
6401,28.93,0.0,7.31,0.0,0.0,0.0,0.0,0.0,34.23,29.53,0.0,0.0,1775.98349609375,0,Semik I.P.,1947
6402,0.0,0.0,36.0,0.0,0.0,0.0,6.0,0.0,0.0,58.0,0.0,0.0,830.7355712890625,10,Uhlmann E.V.,1993
6403,0.0,0.0,36.0,0.0,0.0,0.0,6.0,0.0,0.0,58.0,0.0,0.0,815.1516479492187,11,Uhlmann E.V.,1993
6404,0.0,0.0,36.0,0.0,0.0,0.0,6.0,0.0,0.0,58.0,0.0,0.0,800.14169921875,12,Uhlmann E.V.,1993
6405,39.59,0.0,9.21,0.34,0.0,1.35,0.0,0.0,10.38,39.13,0.0,0.0,1573.871435546875,0,Zilber M.K.,1962
6406,39.59,0.0,9.21,0.34,0.0,1.35,0.0,0.0,10.38,39.13,0.0,0.0,1514.394140625,1,Zilber M.K.,1962
6407,39.5,0.0,8.86,0.45,0.0,1.07,0.0,0.0,10.73,39.39,0.0,0.0,1593.8063720703126,0,Zilber M.K.,1962
6408,43.41,0.0,5.55,16.38,0.0,0.31,0.0,0.0,13.91,20.44,0.0,0.0,1524.5490478515626,0,Zilber M.K.,1962
6409,44.73,0.0,6.38,15.6,0.0,0.24,0.0,0.0,12.18,20.87,0.0,0.0,1480.53037109375,0,Zilber M.K.,1962
6410,44.73,0.0,6.38,15.6,0.0,0.24,0.0,0.0,12.18,20.87,0.0,0.0,1463.21982421875,1,Zilber M.K.,1962
6411,29.64,7.6,11.59,0.0,0.0,0.0,0.0,0.0,15.26,35.91,0.0,0.0,1527.0685791015626,0,Shavrin S.V.,1967
6412,49.32,15.46,0.0,0.0,0.0,0.0,0.0,0.0,0.0,35.23,0.0,0.0,1699.6259521484376,0,Schenck H.,1962
6413,47.66,32.97,0.0,0.0,0.0,0.0,0.0,0.0,0.0,19.37,0.0,0.0,1797.90341796875,0,Schenck H.,1962
6414,33.2,37.46,29.34,0.0,0.0,0.0,0.0,0.0,0.0,0.0,0.0,0.0,1980.556005859375,0,Frohberg M.G.,1965
6415,74.14,0.93,0.0,0.0,0.0,0.0,24.93,0.0,0.0,0.0,0.0,0.0,856.9961303710937,7,Simurka P.,1997
6416,74.14,0.93,0.0,0.0,0.0,0.0,24.93,0.0,0.0,0.0,0.0,0.0,825.261083984375,8,Simurka P.,1997
6417,74.14,0.93,0.0,0.0,0.0,0.0,24.93,0.0,0.0,0.0,0.0,0.0,795.7928833007812,9,Simurka P.,1997
6418,74.14,0.93,0.0,0.0,0.0,0.0,24.93,0.0,0.0,0.0,0.0,0.0,768.3569091796875,10,Simurka P.,1997
6419,74.14,0.93,0.0,0.0,0.0,0.0,24.93,0.0,0.0,0.0,0.0,0.0,742.7500061035156,11,Simurka P.,1997
6420,72.94,2.74,0.0,0.0,0.0,0.0,24.32,0.0,0.0,0.0,0.0,0.0,863.3268798828125,7,Simurka P.,1997
6421,72.94,2.74,0.0,0.0,0.0,0.0,24.32,0.0,0.0,0.0,0.0,0.0,833.25107421875,8,Simurka P.,1997
6422,72.94,2.74,0.0,0.0,0.0,0.0,24.32,0.0,0.0,0.0,0.0,0.0,805.2004760742187,9,Simurka P.,1997
6423,72.94,2.74,0.0,0.0,0.0,0.0,24.32,0.0,0.0,0.0,0.0,0.0,778.9773620605469,10,Simurka P.,1997
6424,72.94,2.74,0.0,0.0,0.0,0.0,24.32,0.0,0.0,0.0,0.0,0.0,754.4086669921875,11,Simurka P.,1997
6425,69.66,5.23,0.0,0.0,0.0,0.0,25.11,0.0,0.0,0.0,0.0,0.0,873.9492553710937,7,Simurka P.,1997
6426,69.66,5.23,0.0,0.0,0.0,0.0,25.11,0.0,0.0,0.0,0.0,0.0,843.7140258789062,8,Simurka P.,1997
6427,69.66,5.23,0.0,0.0,0.0,0.0,25.11,0.0,0.0,0.0,0.0,0.0,815.5011962890625,9,Simurka P.,1997
6428,69.66,5.23,0.0,0.0,0.0,0.0,25.11,0.0,0.0,0.0,0.0,0.0,789.1144165039062,10,Simurka P.,1997
6429,69.66,5.23,0.0,0.0,0.0,0.0,25.11,0.0,0.0,0.0,0.0,0.0,764.3819641113281,11,Simurka P.,1997
6430,69.05,7.22,0.0,0.0,0.0,0.0,23.73,0.0,0.0,0.0,0.0,0.0,887.9860595703125,7,Simurka P.,1997
6431,69.05,7.22,0.0,0.0,0.0,0.0,23.73,0.0,0.0,0.0,0.0,0.0,859.8008178710937,8,Simurka P.,1997
6432,69.05,7.22,0.0,0.0,0.0,0.0,23.73,0.0,0.0,0.0,0.0,0.0,833.3500122070312,9,Simurka P.,1997
6433,69.05,7.22,0.0,0.0,0.0,0.0,23.73,0.0,0.0,0.0,0.0,0.0,808.478369140625,10,Simurka P.,1997
6434,69.05,7.22,0.0,0.0,0.0,0.0,23.73,0.0,0.0,0.0,0.0,0.0,785.0485595703125,11,Simurka P.,1997
6435,64.43,9.81,0.0,0.0,0.0,0.0,25.76,0.0,0.0,0.0,0.0,0.0,900.0234130859375,7,Simurka P.,1997
6436,64.43,9.81,0.0,0.0,0.0,0.0,25.76,0.0,0.0,0.0,0.0,0.0,872.4199584960937,8,Simurka P.,1997
6437,64.43,9.81,0.0,0.0,0.0,0.0,25.76,0.0,0.0,0.0,0.0,0.0,846.4595092773437,9,Simurka P.,1997
6438,64.43,9.81,0.0,0.0,0.0,0.0,25.76,0.0,0.0,0.0,0.0,0.0,821.9997314453125,10,Simurka P.,1997
6439,64.43,9.81,0.0,0.0,0.0,0.0,25.76,0.0,0.0,0.0,0.0,0.0,798.9140380859375,11,Simurka P.,1997
6440,100.0,0.0,0.0,0.0,0.0,0.0,0.0,0.0,0.0,0.0,0.0,0.0,1649.7056640625,10,Prod`homme M.,1960
6441,100.0,0.0,0.0,0.0,0.0,0.0,0.0,0.0,0.0,0.0,0.0,0.0,1584.1479248046876,11,Prod`homme M.,1960
6442,100.0,0.0,0.0,0.0,0.0,0.0,0.0,0.0,0.0,0.0,0.0,0.0,1523.601904296875,12,Prod`homme M.,1960
6443,53.32,0.0,12.0,0.0,0.0,0.0,0.0,0.0,34.68,0.0,0.0,0.0,1954.0510009765626,0,Zhilo N.L.,1961
6444,46.41,0.0,14.14,0.0,0.0,0.0,0.0,0.0,33.86,5.59,0.0,0.0,1729.197607421875,0,Lyudogovskii G.,1958
6445,33.12,0.0,18.95,0.0,0.0,0.0,0.0,0.0,47.93,0.0,0.0,0.0,1863.0324462890626,0,Lyudogovskii G.,1958
6446,33.12,0.0,18.95,0.0,0.0,0.0,0.0,0.0,47.93,0.0,0.0,0.0,1743.6764892578126,1,Lyudogovskii G.,1958
6447,41.05,0.0,16.7,0.0,0.0,0.0,0.0,0.0,42.25,0.0,0.0,0.0,1739.705419921875,0,Lyudogovskii G.,1958
6448,41.05,0.0,16.7,0.0,0.0,0.0,0.0,0.0,42.25,0.0,0.0,0.0,1645.063818359375,1,Lyudogovskii G.,1958
6449,53.02,0.0,13.31,0.0,0.0,0.0,0.0,0.0,33.67,0.0,0.0,0.0,1922.2348388671876,0,Lyudogovskii G.,1958
6450,53.02,0.0,13.31,0.0,0.0,0.0,0.0,0.0,33.67,0.0,0.0,0.0,1661.5597900390626,1,Lyudogovskii G.,1958
6451,59.05,0.0,11.6,0.0,0.0,0.0,0.0,0.0,29.35,0.0,0.0,0.0,1778.233984375,1,Lyudogovskii G.,1958
6452,26.83,0.0,13.18,0.0,0.0,0.0,0.0,0.0,60.0,0.0,0.0,0.0,1927.7094482421876,0,Lyudogovskii G.,1958
6453,26.83,0.0,13.18,0.0,0.0,0.0,0.0,0.0,60.0,0.0,0.0,0.0,1913.4216064453126,1,Lyudogovskii G.,1958
6454,31.99,0.0,28.27,0.0,0.0,0.0,0.0,0.0,39.74,0.0,0.0,0.0,1808.0824951171876,1,Lyudogovskii G.,1958
6455,39.72,0.0,9.66,0.0,0.0,0.0,0.0,0.0,50.62,0.0,0.0,0.0,1829.2145751953126,0,Zhilo N.L.,1961
6456,42.53,0.0,14.54,0.0,0.0,0.0,0.0,0.0,42.93,0.0,0.0,0.0,1796.8915771484376,0,Zhilo N.L.,1961
6457,42.55,0.0,17.87,0.0,0.0,0.0,0.0,0.0,39.58,0.0,0.0,0.0,1849.9074462890626,0,Zhilo N.L.,1961
6458,45.31,0.0,20.68,0.0,0.0,0.0,0.0,0.0,34.01,0.0,0.0,0.0,1851.1574462890626,0,Zhilo N.L.,1961
6459,47.84,0.0,23.35,0.0,0.0,0.0,0.0,0.0,28.81,0.0,0.0,0.0,1923.900732421875,0,Zhilo N.L.,1961
6460,34.93,0.0,19.31,0.0,0.0,0.0,0.0,0.0,45.76,0.0,0.0,0.0,1852.5441650390626,0,Zhilo N.L.,1961
6461,29.61,0.0,16.46,0.0,0.0,0.0,0.0,0.0,53.93,0.0,0.0,0.0,1901.2497314453126,0,Zhilo N.L.,1961
6462,29.52,0.0,17.96,0.0,0.0,0.0,0.0,0.0,52.52,0.0,0.0,0.0,1853.2140869140626,0,Zhilo N.L.,1961
6463,29.52,0.0,20.09,0.0,0.0,0.0,0.0,0.0,50.39,0.0,0.0,0.0,1931.03720703125,0,Zhilo N.L.,1961
6464,50.08,0.0,6.66,0.0,0.0,0.0,0.0,0.0,43.26,0.0,0.0,0.0,1857.6379150390626,0,Zhilo N.L.,1961
6465,47.23,0.0,8.51,0.0,0.0,0.0,0.0,0.0,44.26,0.0,0.0,0.0,1789.101171875,0,Zhilo N.L.,1961
6466,51.01,0.0,14.42,0.0,0.0,0.0,0.0,0.0,34.57,0.0,0.0,0.0,1907.3544677734376,0,Zhilo N.L.,1961
6467,44.43,0.0,10.95,0.0,0.0,0.0,0.0,0.0,44.62,0.0,0.0,0.0,1791.9943603515626,0,Zhilo N.L.,1961
6468,44.72,0.0,13.01,0.0,0.0,0.0,0.0,0.0,42.27,0.0,0.0,0.0,1801.307958984375,0,Zhilo N.L.,1961
6469,46.89,0.0,16.39,0.0,0.0,0.0,0.0,0.0,36.72,0.0,0.0,0.0,1898.3229736328126,0,Zhilo N.L.,1961
6470,49.85,0.0,20.9,0.0,0.0,0.0,0.0,0.0,29.25,0.0,0.0,0.0,1950.5629638671876,0,Zhilo N.L.,1961
6471,63.53,0.0,0.0,0.0,0.0,0.0,0.0,0.0,0.0,36.47,0.0,0.0,1774.171728515625,0,Panov A.S.,1961
6472,44.23,0.0,7.11,0.0,0.0,0.0,0.0,0.0,4.5,44.16,0.0,0.0,1705.3461669921876,0,Kozakevitch P.,1954
6473,67.0,0.0,0.0,0.0,0.0,0.0,33.0,0.0,0.0,0.0,0.0,0.0,1442.3320068359376,1,Ehrt D.,1997
6474,67.0,0.0,0.0,0.0,0.0,0.0,33.0,0.0,0.0,0.0,0.0,0.0,1244.9162353515624,2,Ehrt D.,1997
6475,67.0,0.0,0.0,0.0,0.0,0.0,33.0,0.0,0.0,0.0,0.0,0.0,1114.6572631835938,3,Ehrt D.,1997
6476,67.0,0.0,0.0,0.0,0.0,0.0,33.0,0.0,0.0,0.0,0.0,0.0,1022.268408203125,4,Ehrt D.,1997
6477,67.0,0.0,0.0,0.0,0.0,0.0,33.0,0.0,0.0,0.0,0.0,0.0,953.3307250976562,5,Ehrt D.,1997
6478,67.0,0.0,0.0,0.0,0.0,0.0,33.0,0.0,0.0,0.0,0.0,0.0,899.9208740234375,6,Ehrt D.,1997
6479,67.0,0.0,0.0,0.0,0.0,0.0,33.0,0.0,0.0,0.0,0.0,0.0,857.323583984375,7,Ehrt D.,1997
6480,67.0,0.0,0.0,0.0,0.0,0.0,33.0,0.0,0.0,0.0,0.0,0.0,822.5571655273437,8,Ehrt D.,1997
6481,67.0,0.0,0.0,0.0,0.0,0.0,33.0,0.0,0.0,0.0,0.0,0.0,793.6440795898437,9,Ehrt D.,1997
6482,67.0,0.0,0.0,0.0,0.0,0.0,33.0,0.0,0.0,0.0,0.0,0.0,769.2208923339844,10,Ehrt D.,1997
6483,67.0,0.0,0.0,0.0,0.0,0.0,33.0,0.0,0.0,0.0,0.0,0.0,748.3170532226562,11,Ehrt D.,1997
6484,67.74,0.0,1.84,0.0,0.0,13.24,17.18,0.0,0.0,0.0,0.0,0.0,1233.1501220703124,3,Dietzel A.,1962
6485,67.74,0.0,1.84,0.0,0.0,13.24,17.18,0.0,0.0,0.0,0.0,0.0,1473.15,2,Dietzel A.,1962
6486,67.74,0.0,1.84,0.0,0.0,13.24,17.18,0.0,0.0,0.0,0.0,0.0,1274.15,3,Dietzel A.,1962
6487,28.92,0.0,0.0,14.49,3.7,5.85,0.0,0.0,11.35,30.74,4.96,0.0,1743.4726318359376,1,Borodin D.I.,1985
6488,23.86,0.0,0.0,15.89,3.62,8.43,0.0,0.0,8.93,34.53,4.74,0.0,1626.48642578125,1,Borodin D.I.,1985
6489,17.9,0.0,0.0,24.69,4.28,4.22,0.0,0.0,15.38,28.96,4.57,0.0,1641.0593017578126,1,Borodin D.I.,1985
6490,42.52,0.0,21.47,0.0,0.0,36.01,0.0,0.0,0.0,0.0,0.0,0.0,1778.80576171875,0,Mikiashvili Sh.,1957
6491,52.03,0.0,21.9,0.0,0.0,0.0,0.0,0.0,26.07,0.0,0.0,0.0,1826.2055419921876,0,Bobkova O.S.,1957
6492,41.38,0.0,21.23,0.51,0.0,0.0,0.0,0.0,36.88,0.0,0.0,0.0,1972.56748046875,0,Bobkova O.S.,1957
6493,49.86,0.0,14.68,0.0,0.0,0.0,0.0,0.0,31.83,3.63,0.0,0.0,1902.2634033203126,0,Bobkova O.S.,1957
6494,41.56,7.81,10.41,0.0,0.0,0.0,0.0,0.0,12.39,27.83,0.0,0.0,1678.143896484375,0,Semik I.P.,1941
6495,42.98,16.17,10.76,0.0,0.0,0.0,0.0,0.0,12.82,17.27,0.0,0.0,1723.15,0,Semik I.P.,1941
6496,31.46,11.83,10.5,0.0,0.0,0.0,0.0,0.0,12.51,33.7,0.0,0.0,1632.532568359375,0,Semik I.P.,1941
6497,31.46,11.83,10.5,0.0,0.0,0.0,0.0,0.0,12.51,33.7,0.0,0.0,1570.4108642578126,1,Semik I.P.,1941
6498,31.99,16.04,10.68,0.0,0.0,0.0,0.0,0.0,12.72,28.56,0.0,0.0,1627.042822265625,0,Semik I.P.,1941
6499,16.66,29.23,11.12,0.0,0.0,0.0,0.0,0.0,13.24,29.74,0.0,0.0,1723.15,1,Semik I.P.,1941
6500,48.87,0.0,11.52,0.0,0.0,0.0,0.0,0.0,29.14,10.47,0.0,0.0,1706.54990234375,0,Semik I.P.,1949
6501,50.52,0.0,5.41,0.0,0.0,0.0,0.0,0.0,34.23,9.84,0.0,0.0,1725.1744140625,0,Semik I.P.,1949
6502,32.53,0.0,10.96,0.0,0.0,0.0,0.0,0.0,41.57,14.94,0.0,0.0,1723.15,0,Semik I.P.,1949
6503,45.77,0.0,5.39,0.0,0.0,0.0,0.0,0.0,34.12,14.71,0.0,0.0,1673.8658203125,0,Semik I.P.,1949
6504,29.01,0.0,14.24,0.0,0.0,0.0,0.0,0.0,36.03,20.72,0.0,0.0,1723.15,0,Semik I.P.,1949
6505,23.61,0.0,13.91,0.0,0.0,0.0,0.0,0.0,42.24,20.24,0.0,0.0,1873.1503662109376,0,Semik I.P.,1949
6506,31.82,0.0,8.04,0.0,0.0,0.0,0.0,0.0,40.66,19.48,0.0,0.0,1723.15,0,Semik I.P.,1949
6507,30.57,0.0,5.15,0.0,0.0,0.0,0.0,0.0,45.57,18.72,0.0,0.0,1773.15,0,Semik I.P.,1949
6508,24.09,0.0,14.19,0.0,0.0,0.0,0.0,0.0,35.91,25.81,0.0,0.0,1780.275244140625,0,Semik I.P.,1949
6509,49.56,0.0,5.31,0.0,0.0,0.0,0.0,0.0,40.3,4.83,0.0,0.0,1724.2885498046876,0,Semik I.P.,1949
6510,45.47,0.0,9.13,0.0,0.0,0.0,0.0,0.0,0.0,45.4,0.0,0.0,1724.17392578125,0,Popov Kh.,1964
6511,71.83,0.0,2.07,0.0,0.039,0.0,14.35,3.5,0.0,8.21,0.0,0.0,1274.4789184570313,3,Gehlhoff G.,1930
6512,72.53,0.0,2.23,0.0,0.074,0.0,14.4,3.3,0.0,7.46,0.0,0.0,1292.2612060546876,3,Gehlhoff G.,1930
6513,29.64,7.62,11.56,0.0,0.0,0.0,0.0,0.0,15.26,35.92,0.0,0.0,1523.15,0,Freidenzon E.Z.,1965
6514,82.45,0.0,0.0,0.0,0.0,0.0,17.55,0.0,0.0,0.0,0.0,0.0,743.15,12,Gehlhoff G.,1925
6515,79.8,0.0,0.0,0.0,0.0,0.0,17.51,0.0,0.0,2.69,0.0,0.0,886.182470703125,8,Gehlhoff G.,1925
6516,79.8,0.0,0.0,0.0,0.0,0.0,17.51,0.0,0.0,2.69,0.0,0.0,853.08994140625,9,Gehlhoff G.,1925
6517,79.8,0.0,0.0,0.0,0.0,0.0,17.51,0.0,0.0,2.69,0.0,0.0,822.38046875,10,Gehlhoff G.,1925
6518,79.8,0.0,0.0,0.0,0.0,0.0,17.51,0.0,0.0,2.69,0.0,0.0,793.8053955078125,11,Gehlhoff G.,1925
6519,79.8,0.0,0.0,0.0,0.0,0.0,17.51,0.0,0.0,2.69,0.0,0.0,767.1498168945313,12,Gehlhoff G.,1925
6520,77.15,0.0,0.0,0.0,0.0,0.0,17.48,0.0,0.0,5.37,0.0,0.0,1304.025,3,Gehlhoff G.,1925
6521,77.15,0.0,0.0,0.0,0.0,0.0,17.48,0.0,0.0,5.37,0.0,0.0,1164.9418090820313,4,Gehlhoff G.,1925
6522,77.15,0.0,0.0,0.0,0.0,0.0,17.48,0.0,0.0,5.37,0.0,0.0,1067.002783203125,5,Gehlhoff G.,1925
6523,77.15,0.0,0.0,0.0,0.0,0.0,17.48,0.0,0.0,5.37,0.0,0.0,994.3031982421875,6,Gehlhoff G.,1925
6524,77.15,0.0,0.0,0.0,0.0,0.0,17.48,0.0,0.0,5.37,0.0,0.0,938.2001708984375,7,Gehlhoff G.,1925
6525,77.15,0.0,0.0,0.0,0.0,0.0,17.48,0.0,0.0,5.37,0.0,0.0,893.5928100585937,8,Gehlhoff G.,1925
6526,77.15,0.0,0.0,0.0,0.0,0.0,17.48,0.0,0.0,5.37,0.0,0.0,857.2761596679687,9,Gehlhoff G.,1925
6527,77.15,0.0,0.0,0.0,0.0,0.0,17.48,0.0,0.0,5.37,0.0,0.0,827.1353515625,10,Gehlhoff G.,1925
6528,77.15,0.0,0.0,0.0,0.0,0.0,17.48,0.0,0.0,5.37,0.0,0.0,801.7185424804687,11,Gehlhoff G.,1925
6529,77.15,0.0,0.0,0.0,0.0,0.0,17.48,0.0,0.0,5.37,0.0,0.0,779.9958557128906,12,Gehlhoff G.,1925
6530,73.98,0.0,0.0,0.0,0.0,0.0,17.45,0.0,0.0,8.57,0.0,0.0,1487.150244140625,2,Gehlhoff G.,1925
6531,73.98,0.0,0.0,0.0,0.0,0.0,17.45,0.0,0.0,8.57,0.0,0.0,1287.1501831054688,3,Gehlhoff G.,1925
6532,71.88,0.0,0.0,0.0,0.0,0.0,17.42,0.0,0.0,10.7,0.0,0.0,1442.8842529296876,2,Gehlhoff G.,1925
6533,71.88,0.0,0.0,0.0,0.0,0.0,17.42,0.0,0.0,10.7,0.0,0.0,1272.851904296875,3,Gehlhoff G.,1925
6534,71.88,0.0,0.0,0.0,0.0,0.0,17.42,0.0,0.0,10.7,0.0,0.0,1156.8168090820313,4,Gehlhoff G.,1925
6535,71.88,0.0,0.0,0.0,0.0,0.0,17.42,0.0,0.0,10.7,0.0,0.0,1072.5817016601563,5,Gehlhoff G.,1925
6536,71.88,0.0,0.0,0.0,0.0,0.0,17.42,0.0,0.0,10.7,0.0,0.0,1008.6494506835937,6,Gehlhoff G.,1925
6537,71.88,0.0,0.0,0.0,0.0,0.0,17.42,0.0,0.0,10.7,0.0,0.0,958.4693359375,7,Gehlhoff G.,1925
6538,71.88,0.0,0.0,0.0,0.0,0.0,17.42,0.0,0.0,10.7,0.0,0.0,918.035009765625,8,Gehlhoff G.,1925
6539,71.88,0.0,0.0,0.0,0.0,0.0,17.42,0.0,0.0,10.7,0.0,0.0,884.7585815429687,9,Gehlhoff G.,1925
6540,71.88,0.0,0.0,0.0,0.0,0.0,17.42,0.0,0.0,10.7,0.0,0.0,856.893896484375,10,Gehlhoff G.,1925
6541,71.88,0.0,0.0,0.0,0.0,0.0,17.42,0.0,0.0,10.7,0.0,0.0,833.220068359375,11,Gehlhoff G.,1925
6542,71.88,0.0,0.0,0.0,0.0,0.0,17.42,0.0,0.0,10.7,0.0,0.0,812.8578247070312,12,Gehlhoff G.,1925
6543,66.65,0.0,0.0,0.0,0.0,0.0,17.36,0.0,0.0,15.99,0.0,0.0,1276.5400756835938,3,Gehlhoff G.,1925
6544,66.65,0.0,0.0,0.0,0.0,0.0,17.36,0.0,0.0,15.99,0.0,0.0,1166.3482421875,4,Gehlhoff G.,1925
6545,66.65,0.0,0.0,0.0,0.0,0.0,17.36,0.0,0.0,15.99,0.0,0.0,1085.5334228515626,5,Gehlhoff G.,1925
6546,66.65,0.0,0.0,0.0,0.0,0.0,17.36,0.0,0.0,15.99,0.0,0.0,1023.7295288085937,6,Gehlhoff G.,1925
6547,66.65,0.0,0.0,0.0,0.0,0.0,17.36,0.0,0.0,15.99,0.0,0.0,974.9343627929687,7,Gehlhoff G.,1925
6548,66.65,0.0,0.0,0.0,0.0,0.0,17.36,0.0,0.0,15.99,0.0,0.0,935.4317993164062,8,Gehlhoff G.,1925
6549,66.65,0.0,0.0,0.0,0.0,0.0,17.36,0.0,0.0,15.99,0.0,0.0,902.7980712890625,9,Gehlhoff G.,1925
6550,66.65,0.0,0.0,0.0,0.0,0.0,17.36,0.0,0.0,15.99,0.0,0.0,875.3849853515625,10,Gehlhoff G.,1925
6551,66.65,0.0,0.0,0.0,0.0,0.0,17.36,0.0,0.0,15.99,0.0,0.0,852.0325073242187,11,Gehlhoff G.,1925
6552,66.65,0.0,0.0,0.0,0.0,0.0,17.36,0.0,0.0,15.99,0.0,0.0,831.9006103515625,12,Gehlhoff G.,1925
6553,61.46,0.0,0.0,0.0,0.0,0.0,17.3,0.0,0.0,21.24,0.0,0.0,1284.437109375,3,Gehlhoff G.,1925
6554,61.46,0.0,0.0,0.0,0.0,0.0,17.3,0.0,0.0,21.24,0.0,0.0,1174.8171752929688,4,Gehlhoff G.,1925
6555,61.46,0.0,0.0,0.0,0.0,0.0,17.3,0.0,0.0,21.24,0.0,0.0,1094.4353393554688,5,Gehlhoff G.,1925
6556,61.46,0.0,0.0,0.0,0.0,0.0,17.3,0.0,0.0,21.24,0.0,0.0,1032.9704345703126,6,Gehlhoff G.,1925
6557,61.46,0.0,0.0,0.0,0.0,0.0,17.3,0.0,0.0,21.24,0.0,0.0,984.447607421875,7,Gehlhoff G.,1925
6558,61.46,0.0,0.0,0.0,0.0,0.0,17.3,0.0,0.0,21.24,0.0,0.0,945.1686157226562,8,Gehlhoff G.,1925
6559,61.46,0.0,0.0,0.0,0.0,0.0,17.3,0.0,0.0,21.24,0.0,0.0,912.7217163085937,9,Gehlhoff G.,1925
6560,61.46,0.0,0.0,0.0,0.0,0.0,17.3,0.0,0.0,21.24,0.0,0.0,885.4669555664062,10,Gehlhoff G.,1925
6561,61.46,0.0,0.0,0.0,0.0,0.0,17.3,0.0,0.0,21.24,0.0,0.0,862.2504028320312,11,Gehlhoff G.,1925
6562,61.46,0.0,0.0,0.0,0.0,0.0,17.3,0.0,0.0,21.24,0.0,0.0,842.2364868164062,12,Gehlhoff G.,1925
6563,56.3,0.0,0.0,0.0,0.0,0.0,17.24,0.0,0.0,26.46,0.0,0.0,1326.11142578125,3,Gehlhoff G.,1925
6564,56.3,0.0,0.0,0.0,0.0,0.0,17.24,0.0,0.0,26.46,0.0,0.0,1201.8591674804688,4,Gehlhoff G.,1925
6565,56.3,0.0,0.0,0.0,0.0,0.0,17.24,0.0,0.0,26.46,0.0,0.0,1112.924169921875,5,Gehlhoff G.,1925
6566,56.3,0.0,0.0,0.0,0.0,0.0,17.24,0.0,0.0,26.46,0.0,0.0,1046.1222290039063,6,Gehlhoff G.,1925
6567,56.3,0.0,0.0,0.0,0.0,0.0,17.24,0.0,0.0,26.46,0.0,0.0,994.1055053710937,7,Gehlhoff G.,1925
6568,56.3,0.0,0.0,0.0,0.0,0.0,17.24,0.0,0.0,26.46,0.0,0.0,952.4543823242187,8,Gehlhoff G.,1925
6569,56.3,0.0,0.0,0.0,0.0,0.0,17.24,0.0,0.0,26.46,0.0,0.0,918.3512329101562,9,Gehlhoff G.,1925
6570,56.3,0.0,0.0,0.0,0.0,0.0,17.24,0.0,0.0,26.46,0.0,0.0,889.9147705078125,10,Gehlhoff G.,1925
6571,56.3,0.0,0.0,0.0,0.0,0.0,17.24,0.0,0.0,26.46,0.0,0.0,865.8409790039062,11,Gehlhoff G.,1925
6572,56.3,0.0,0.0,0.0,0.0,0.0,17.24,0.0,0.0,26.46,0.0,0.0,845.19736328125,12,Gehlhoff G.,1925
6573,51.18,0.0,0.0,0.0,0.0,0.0,17.18,0.0,0.0,31.64,0.0,0.0,945.0949462890625,8,Gehlhoff G.,1925
6574,51.18,0.0,0.0,0.0,0.0,0.0,17.18,0.0,0.0,31.64,0.0,0.0,918.5447143554687,9,Gehlhoff G.,1925
6575,51.18,0.0,0.0,0.0,0.0,0.0,17.18,0.0,0.0,31.64,0.0,0.0,893.445654296875,10,Gehlhoff G.,1925
6576,51.18,0.0,0.0,0.0,0.0,0.0,17.18,0.0,0.0,31.64,0.0,0.0,869.681982421875,11,Gehlhoff G.,1925
6577,51.18,0.0,0.0,0.0,0.0,0.0,17.18,0.0,0.0,31.64,0.0,0.0,847.1498779296875,12,Gehlhoff G.,1925
6578,79.66,0.0,0.0,0.0,0.0,0.0,17.37,0.0,2.97,0.0,0.0,0.0,863.8542846679687,8,Gehlhoff G.,1925
6579,79.66,0.0,0.0,0.0,0.0,0.0,17.37,0.0,2.97,0.0,0.0,0.0,832.3141235351562,9,Gehlhoff G.,1925
6580,79.66,0.0,0.0,0.0,0.0,0.0,17.37,0.0,2.97,0.0,0.0,0.0,802.9963134765625,10,Gehlhoff G.,1925
6581,79.66,0.0,0.0,0.0,0.0,0.0,17.37,0.0,2.97,0.0,0.0,0.0,775.6739562988281,11,Gehlhoff G.,1925
6582,79.66,0.0,0.0,0.0,0.0,0.0,17.37,0.0,2.97,0.0,0.0,0.0,750.1500915527344,12,Gehlhoff G.,1925
6583,76.91,0.0,0.0,0.0,0.0,0.0,17.21,0.0,5.88,0.0,0.0,0.0,1308.2153076171876,3,Gehlhoff G.,1925
6584,76.91,0.0,0.0,0.0,0.0,0.0,17.21,0.0,5.88,0.0,0.0,0.0,1153.2324584960938,4,Gehlhoff G.,1925
6585,76.91,0.0,0.0,0.0,0.0,0.0,17.21,0.0,5.88,0.0,0.0,0.0,1046.7803100585938,5,Gehlhoff G.,1925
6586,76.91,0.0,0.0,0.0,0.0,0.0,17.21,0.0,5.88,0.0,0.0,0.0,969.14951171875,6,Gehlhoff G.,1925
6587,76.91,0.0,0.0,0.0,0.0,0.0,17.21,0.0,5.88,0.0,0.0,0.0,910.0309204101562,7,Gehlhoff G.,1925
6588,76.91,0.0,0.0,0.0,0.0,0.0,17.21,0.0,5.88,0.0,0.0,0.0,863.5080932617187,8,Gehlhoff G.,1925
6589,76.91,0.0,0.0,0.0,0.0,0.0,17.21,0.0,5.88,0.0,0.0,0.0,825.9431518554687,9,Gehlhoff G.,1925
6590,76.91,0.0,0.0,0.0,0.0,0.0,17.21,0.0,5.88,0.0,0.0,0.0,794.9761108398437,10,Gehlhoff G.,1925
6591,76.91,0.0,0.0,0.0,0.0,0.0,17.21,0.0,5.88,0.0,0.0,0.0,769.0089782714844,11,Gehlhoff G.,1925
6592,76.91,0.0,0.0,0.0,0.0,0.0,17.21,0.0,5.88,0.0,0.0,0.0,746.9212707519531,12,Gehlhoff G.,1925
6593,75.56,0.0,0.0,0.0,0.0,0.0,17.12,0.0,7.31,0.0,0.0,0.0,1518.150244140625,2,Gehlhoff G.,1925
6594,75.56,0.0,0.0,0.0,0.0,0.0,17.12,0.0,7.31,0.0,0.0,0.0,1339.1501220703126,3,Gehlhoff G.,1925
6595,71.58,0.0,0.0,0.0,0.0,0.0,16.88,0.0,11.54,0.0,0.0,0.0,1318.9860595703126,3,Gehlhoff G.,1925
6596,71.58,0.0,0.0,0.0,0.0,0.0,16.88,0.0,11.54,0.0,0.0,0.0,1166.18369140625,4,Gehlhoff G.,1925
6597,71.58,0.0,0.0,0.0,0.0,0.0,16.88,0.0,11.54,0.0,0.0,0.0,1061.1925415039063,5,Gehlhoff G.,1925
6598,71.58,0.0,0.0,0.0,0.0,0.0,16.88,0.0,11.54,0.0,0.0,0.0,984.6084350585937,6,Gehlhoff G.,1925
6599,71.58,0.0,0.0,0.0,0.0,0.0,16.88,0.0,11.54,0.0,0.0,0.0,926.2761596679687,7,Gehlhoff G.,1925
6600,71.58,0.0,0.0,0.0,0.0,0.0,16.88,0.0,11.54,0.0,0.0,0.0,880.3657592773437,8,Gehlhoff G.,1925
6601,71.58,0.0,0.0,0.0,0.0,0.0,16.88,0.0,11.54,0.0,0.0,0.0,843.29111328125,9,Gehlhoff G.,1925
6602,71.58,0.0,0.0,0.0,0.0,0.0,16.88,0.0,11.54,0.0,0.0,0.0,812.725439453125,10,Gehlhoff G.,1925
6603,71.58,0.0,0.0,0.0,0.0,0.0,16.88,0.0,11.54,0.0,0.0,0.0,787.0929321289062,11,Gehlhoff G.,1925
6604,71.58,0.0,0.0,0.0,0.0,0.0,16.88,0.0,11.54,0.0,0.0,0.0,765.2884582519531,12,Gehlhoff G.,1925
6605,66.45,0.0,0.0,0.0,0.0,0.0,16.57,0.0,16.98,0.0,0.0,0.0,799.15,12,Gehlhoff G.,1925
6606,61.51,0.0,0.0,0.0,0.0,0.0,16.26,0.0,22.23,0.0,0.0,0.0,898.8007568359375,8,Gehlhoff G.,1925
6607,61.51,0.0,0.0,0.0,0.0,0.0,16.26,0.0,22.23,0.0,0.0,0.0,871.628271484375,9,Gehlhoff G.,1925
6608,61.51,0.0,0.0,0.0,0.0,0.0,16.26,0.0,22.23,0.0,0.0,0.0,846.0507568359375,10,Gehlhoff G.,1925
6609,61.51,0.0,0.0,0.0,0.0,0.0,16.26,0.0,22.23,0.0,0.0,0.0,821.9318603515625,11,Gehlhoff G.,1925
6610,61.51,0.0,0.0,0.0,0.0,0.0,16.26,0.0,22.23,0.0,0.0,0.0,799.1501831054687,12,Gehlhoff G.,1925
6611,59.1,0.0,0.0,0.0,0.0,0.0,16.11,0.0,24.78,0.0,0.0,0.0,901.3867553710937,8,Gehlhoff G.,1925
6612,59.1,0.0,0.0,0.0,0.0,0.0,16.11,0.0,24.78,0.0,0.0,0.0,877.8703369140625,9,Gehlhoff G.,1925
6613,59.1,0.0,0.0,0.0,0.0,0.0,16.11,0.0,24.78,0.0,0.0,0.0,855.5499633789062,10,Gehlhoff G.,1925
6614,59.1,0.0,0.0,0.0,0.0,0.0,16.11,0.0,24.78,0.0,0.0,0.0,834.3366455078125,11,Gehlhoff G.,1925
6615,59.1,0.0,0.0,0.0,0.0,0.0,16.11,0.0,24.78,0.0,0.0,0.0,814.15,12,Gehlhoff G.,1925
6616,51.02,0.0,0.0,0.0,0.0,0.0,15.62,0.0,33.36,0.0,0.0,0.0,830.15,12,Gehlhoff G.,1925
6617,80.43,0.0,1.8,0.0,0.0,0.0,17.77,0.0,0.0,0.0,0.0,0.0,1584.9888671875,2,Gehlhoff G.,1925
6618,80.43,0.0,1.8,0.0,0.0,0.0,17.77,0.0,0.0,0.0,0.0,0.0,1331.5944580078126,3,Gehlhoff G.,1925
6619,80.43,0.0,1.8,0.0,0.0,0.0,17.77,0.0,0.0,0.0,0.0,0.0,1173.9415649414063,4,Gehlhoff G.,1925
6620,80.43,0.0,1.8,0.0,0.0,0.0,17.77,0.0,0.0,0.0,0.0,0.0,1066.3904174804688,5,Gehlhoff G.,1925
6621,80.43,0.0,1.8,0.0,0.0,0.0,17.77,0.0,0.0,0.0,0.0,0.0,988.332373046875,6,Gehlhoff G.,1925
6622,80.43,0.0,1.8,0.0,0.0,0.0,17.77,0.0,0.0,0.0,0.0,0.0,929.0986694335937,7,Gehlhoff G.,1925
6623,80.43,0.0,1.8,0.0,0.0,0.0,17.77,0.0,0.0,0.0,0.0,0.0,882.6125854492187,8,Gehlhoff G.,1925
6624,80.43,0.0,1.8,0.0,0.0,0.0,17.77,0.0,0.0,0.0,0.0,0.0,845.1588500976562,9,Gehlhoff G.,1925
6625,80.43,0.0,1.8,0.0,0.0,0.0,17.77,0.0,0.0,0.0,0.0,0.0,814.3379272460937,10,Gehlhoff G.,1925
6626,80.43,0.0,1.8,0.0,0.0,0.0,17.77,0.0,0.0,0.0,0.0,0.0,788.53134765625,11,Gehlhoff G.,1925
6627,80.43,0.0,1.8,0.0,0.0,0.0,17.77,0.0,0.0,0.0,0.0,0.0,766.6073669433594,12,Gehlhoff G.,1925
6628,78.36,0.0,3.65,0.0,0.0,0.0,17.99,0.0,0.0,0.0,0.0,0.0,1646.367529296875,2,Gehlhoff G.,1925
6629,78.36,0.0,3.65,0.0,0.0,0.0,17.99,0.0,0.0,0.0,0.0,0.0,1363.6716064453126,3,Gehlhoff G.,1925
6630,78.36,0.0,3.65,0.0,0.0,0.0,17.99,0.0,0.0,0.0,0.0,0.0,1192.7497924804688,4,Gehlhoff G.,1925
6631,78.36,0.0,3.65,0.0,0.0,0.0,17.99,0.0,0.0,0.0,0.0,0.0,1078.2531494140626,5,Gehlhoff G.,1925
6632,78.36,0.0,3.65,0.0,0.0,0.0,17.99,0.0,0.0,0.0,0.0,0.0,996.1993774414062,6,Gehlhoff G.,1925
6633,78.36,0.0,3.65,0.0,0.0,0.0,17.99,0.0,0.0,0.0,0.0,0.0,934.5105346679687,7,Gehlhoff G.,1925
6634,78.36,0.0,3.65,0.0,0.0,0.0,17.99,0.0,0.0,0.0,0.0,0.0,886.4419921875,8,Gehlhoff G.,1925
6635,78.36,0.0,3.65,0.0,0.0,0.0,17.99,0.0,0.0,0.0,0.0,0.0,847.9314331054687,9,Gehlhoff G.,1925
6636,78.36,0.0,3.65,0.0,0.0,0.0,17.99,0.0,0.0,0.0,0.0,0.0,816.38583984375,10,Gehlhoff G.,1925
6637,78.36,0.0,3.65,0.0,0.0,0.0,17.99,0.0,0.0,0.0,0.0,0.0,790.07236328125,11,Gehlhoff G.,1925
6638,78.36,0.0,3.65,0.0,0.0,0.0,17.99,0.0,0.0,0.0,0.0,0.0,767.7890686035156,12,Gehlhoff G.,1925
6639,76.24,0.0,5.54,0.0,0.0,0.0,18.22,0.0,0.0,0.0,0.0,0.0,1388.7917236328126,3,Gehlhoff G.,1925
6640,76.24,0.0,5.54,0.0,0.0,0.0,18.22,0.0,0.0,0.0,0.0,0.0,1205.1703247070313,4,Gehlhoff G.,1925
6641,76.24,0.0,5.54,0.0,0.0,0.0,18.22,0.0,0.0,0.0,0.0,0.0,1083.7385620117188,5,Gehlhoff G.,1925
6642,76.24,0.0,5.54,0.0,0.0,0.0,18.22,0.0,0.0,0.0,0.0,0.0,997.477880859375,6,Gehlhoff G.,1925
6643,76.24,0.0,5.54,0.0,0.0,0.0,18.22,0.0,0.0,0.0,0.0,0.0,933.0409301757812,7,Gehlhoff G.,1925
6644,76.24,0.0,5.54,0.0,0.0,0.0,18.22,0.0,0.0,0.0,0.0,0.0,883.0757202148437,8,Gehlhoff G.,1925
6645,76.24,0.0,5.54,0.0,0.0,0.0,18.22,0.0,0.0,0.0,0.0,0.0,843.1991943359375,9,Gehlhoff G.,1925
6646,76.24,0.0,5.54,0.0,0.0,0.0,18.22,0.0,0.0,0.0,0.0,0.0,810.6359619140625,10,Gehlhoff G.,1925
6647,76.24,0.0,5.54,0.0,0.0,0.0,18.22,0.0,0.0,0.0,0.0,0.0,783.5431579589844,11,Gehlhoff G.,1925
6648,76.24,0.0,5.54,0.0,0.0,0.0,18.22,0.0,0.0,0.0,0.0,0.0,760.6490844726562,12,Gehlhoff G.,1925
6649,75.52,0.0,6.18,0.0,0.0,0.0,18.3,0.0,0.0,0.0,0.0,0.0,918.6430419921875,8,Gehlhoff G.,1925
6650,75.52,0.0,6.18,0.0,0.0,0.0,18.3,0.0,0.0,0.0,0.0,0.0,875.4234375,9,Gehlhoff G.,1925
6651,75.52,0.0,6.18,0.0,0.0,0.0,18.3,0.0,0.0,0.0,0.0,0.0,836.0884155273437,10,Gehlhoff G.,1925
6652,75.52,0.0,6.18,0.0,0.0,0.0,18.3,0.0,0.0,0.0,0.0,0.0,800.13681640625,11,Gehlhoff G.,1925
6653,75.52,0.0,6.18,0.0,0.0,0.0,18.3,0.0,0.0,0.0,0.0,0.0,767.1500915527344,12,Gehlhoff G.,1925
6654,74.06,0.0,7.48,0.0,0.0,0.0,18.46,0.0,0.0,0.0,0.0,0.0,902.714453125,8,Gehlhoff G.,1925
6655,74.06,0.0,7.48,0.0,0.0,0.0,18.46,0.0,0.0,0.0,0.0,0.0,863.921240234375,9,Gehlhoff G.,1925
6656,74.06,0.0,7.48,0.0,0.0,0.0,18.46,0.0,0.0,0.0,0.0,0.0,832.10458984375,10,Gehlhoff G.,1925
6657,74.06,0.0,7.48,0.0,0.0,0.0,18.46,0.0,0.0,0.0,0.0,0.0,805.5378173828125,11,Gehlhoff G.,1925
6658,74.06,0.0,7.48,0.0,0.0,0.0,18.46,0.0,0.0,0.0,0.0,0.0,783.0204833984375,12,Gehlhoff G.,1925
6659,71.82,0.0,9.48,0.0,0.0,0.0,18.71,0.0,0.0,0.0,0.0,0.0,920.392431640625,8,Gehlhoff G.,1925
6660,71.82,0.0,9.48,0.0,0.0,0.0,18.71,0.0,0.0,0.0,0.0,0.0,875.3768676757812,9,Gehlhoff G.,1925
6661,71.82,0.0,9.48,0.0,0.0,0.0,18.71,0.0,0.0,0.0,0.0,0.0,839.3015502929687,10,Gehlhoff G.,1925
6662,71.82,0.0,9.48,0.0,0.0,0.0,18.71,0.0,0.0,0.0,0.0,0.0,809.7436889648437,11,Gehlhoff G.,1925
6663,71.82,0.0,9.48,0.0,0.0,0.0,18.71,0.0,0.0,0.0,0.0,0.0,785.0835021972656,12,Gehlhoff G.,1925
6664,69.52,0.0,11.52,0.0,0.0,0.0,18.96,0.0,0.0,0.0,0.0,0.0,796.15,12,Gehlhoff G.,1925
6665,79.93,0.0,0.0,0.0,1.95,0.0,18.11,0.0,0.0,0.0,0.0,0.0,1518.92294921875,2,Gehlhoff G.,1925
6666,79.93,0.0,0.0,0.0,1.95,0.0,18.11,0.0,0.0,0.0,0.0,0.0,1284.7207397460938,3,Gehlhoff G.,1925
6667,79.93,0.0,0.0,0.0,1.95,0.0,18.11,0.0,0.0,0.0,0.0,0.0,1136.4218505859376,4,Gehlhoff G.,1925
6668,79.93,0.0,0.0,0.0,1.95,0.0,18.11,0.0,0.0,0.0,0.0,0.0,1034.0878662109376,5,Gehlhoff G.,1925
6669,79.93,0.0,0.0,0.0,1.95,0.0,18.11,0.0,0.0,0.0,0.0,0.0,959.216162109375,6,Gehlhoff G.,1925
6670,79.93,0.0,0.0,0.0,1.95,0.0,18.11,0.0,0.0,0.0,0.0,0.0,902.059912109375,7,Gehlhoff G.,1925
6671,79.93,0.0,0.0,0.0,1.95,0.0,18.11,0.0,0.0,0.0,0.0,0.0,856.9968017578125,8,Gehlhoff G.,1925
6672,79.93,0.0,0.0,0.0,1.95,0.0,18.11,0.0,0.0,0.0,0.0,0.0,820.5559448242187,9,Gehlhoff G.,1925
6673,79.93,0.0,0.0,0.0,1.95,0.0,18.11,0.0,0.0,0.0,0.0,0.0,790.478857421875,10,Gehlhoff G.,1925
6674,79.93,0.0,0.0,0.0,1.95,0.0,18.11,0.0,0.0,0.0,0.0,0.0,765.2323669433594,11,Gehlhoff G.,1925
6675,79.93,0.0,0.0,0.0,1.95,0.0,18.11,0.0,0.0,0.0,0.0,0.0,743.7392333984375,12,Gehlhoff G.,1925
6676,77.24,0.0,0.0,0.0,4.04,0.0,18.72,0.0,0.0,0.0,0.0,0.0,1448.989111328125,2,Gehlhoff G.,1925
6677,77.24,0.0,0.0,0.0,4.04,0.0,18.72,0.0,0.0,0.0,0.0,0.0,1245.0510009765624,3,Gehlhoff G.,1925
6678,77.24,0.0,0.0,0.0,4.04,0.0,18.72,0.0,0.0,0.0,0.0,0.0,1111.795263671875,4,Gehlhoff G.,1925
6679,77.24,0.0,0.0,0.0,4.04,0.0,18.72,0.0,0.0,0.0,0.0,0.0,1017.9028686523437,5,Gehlhoff G.,1925
6680,77.24,0.0,0.0,0.0,4.04,0.0,18.72,0.0,0.0,0.0,0.0,0.0,948.1766723632812,6,Gehlhoff G.,1925
6681,77.24,0.0,0.0,0.0,4.04,0.0,18.72,0.0,0.0,0.0,0.0,0.0,894.3505615234375,7,Gehlhoff G.,1925
6682,77.24,0.0,0.0,0.0,4.04,0.0,18.72,0.0,0.0,0.0,0.0,0.0,851.5424560546875,8,Gehlhoff G.,1925
6683,77.24,0.0,0.0,0.0,4.04,0.0,18.72,0.0,0.0,0.0,0.0,0.0,816.683447265625,9,Gehlhoff G.,1925
6684,77.24,0.0,0.0,0.0,4.04,0.0,18.72,0.0,0.0,0.0,0.0,0.0,787.7475341796875,10,Gehlhoff G.,1925
6685,77.24,0.0,0.0,0.0,4.04,0.0,18.72,0.0,0.0,0.0,0.0,0.0,763.3433288574219,11,Gehlhoff G.,1925
6686,77.24,0.0,0.0,0.0,4.04,0.0,18.72,0.0,0.0,0.0,0.0,0.0,742.48349609375,12,Gehlhoff G.,1925
6687,74.37,0.0,0.0,0.0,6.26,0.0,19.37,0.0,0.0,0.0,0.0,0.0,1408.937109375,2,Gehlhoff G.,1925
6688,74.37,0.0,0.0,0.0,6.26,0.0,19.37,0.0,0.0,0.0,0.0,0.0,1220.1291870117188,3,Gehlhoff G.,1925
6689,74.37,0.0,0.0,0.0,6.26,0.0,19.37,0.0,0.0,0.0,0.0,0.0,1094.6033081054688,4,Gehlhoff G.,1925
6690,74.37,0.0,0.0,0.0,6.26,0.0,19.37,0.0,0.0,0.0,0.0,0.0,1005.1108154296875,5,Gehlhoff G.,1925
6691,74.37,0.0,0.0,0.0,6.26,0.0,19.37,0.0,0.0,0.0,0.0,0.0,938.08359375,6,Gehlhoff G.,1925
6692,74.37,0.0,0.0,0.0,6.26,0.0,19.37,0.0,0.0,0.0,0.0,0.0,886.0058349609375,7,Gehlhoff G.,1925
6693,74.37,0.0,0.0,0.0,6.26,0.0,19.37,0.0,0.0,0.0,0.0,0.0,844.3779052734375,8,Gehlhoff G.,1925
6694,74.37,0.0,0.0,0.0,6.26,0.0,19.37,0.0,0.0,0.0,0.0,0.0,810.3413452148437,9,Gehlhoff G.,1925
6695,74.37,0.0,0.0,0.0,6.26,0.0,19.37,0.0,0.0,0.0,0.0,0.0,781.9931091308594,10,Gehlhoff G.,1925
6696,74.37,0.0,0.0,0.0,6.26,0.0,19.37,0.0,0.0,0.0,0.0,0.0,758.0171569824219,11,Gehlhoff G.,1925
6697,74.37,0.0,0.0,0.0,6.26,0.0,19.37,0.0,0.0,0.0,0.0,0.0,737.4744018554688,12,Gehlhoff G.,1925
6698,71.29,0.0,0.0,0.0,8.65,0.0,20.06,0.0,0.0,0.0,0.0,0.0,1353.0524658203126,2,Gehlhoff G.,1925
6699,71.29,0.0,0.0,0.0,8.65,0.0,20.06,0.0,0.0,0.0,0.0,0.0,1186.3954833984376,3,Gehlhoff G.,1925
6700,71.29,0.0,0.0,0.0,8.65,0.0,20.06,0.0,0.0,0.0,0.0,0.0,1072.51083984375,4,Gehlhoff G.,1925
6701,71.29,0.0,0.0,0.0,8.65,0.0,20.06,0.0,0.0,0.0,0.0,0.0,989.7590087890625,5,Gehlhoff G.,1925
6702,71.29,0.0,0.0,0.0,8.65,0.0,20.06,0.0,0.0,0.0,0.0,0.0,926.9088500976562,6,Gehlhoff G.,1925
6703,71.29,0.0,0.0,0.0,8.65,0.0,20.06,0.0,0.0,0.0,0.0,0.0,877.5515502929687,7,Gehlhoff G.,1925
6704,71.29,0.0,0.0,0.0,8.65,0.0,20.06,0.0,0.0,0.0,0.0,0.0,837.7632202148437,8,Gehlhoff G.,1925
6705,71.29,0.0,0.0,0.0,8.65,0.0,20.06,0.0,0.0,0.0,0.0,0.0,805.0071166992187,9,Gehlhoff G.,1925
6706,71.29,0.0,0.0,0.0,8.65,0.0,20.06,0.0,0.0,0.0,0.0,0.0,777.5702880859375,10,Gehlhoff G.,1925
6707,71.29,0.0,0.0,0.0,8.65,0.0,20.06,0.0,0.0,0.0,0.0,0.0,754.2542785644531,11,Gehlhoff G.,1925
6708,71.29,0.0,0.0,0.0,8.65,0.0,20.06,0.0,0.0,0.0,0.0,0.0,734.1955932617188,12,Gehlhoff G.,1925
6709,67.97,0.0,0.0,0.0,11.22,0.0,20.81,0.0,0.0,0.0,0.0,0.0,1305.2609619140626,2,Gehlhoff G.,1925
6710,67.97,0.0,0.0,0.0,11.22,0.0,20.81,0.0,0.0,0.0,0.0,0.0,1154.9033569335938,3,Gehlhoff G.,1925
6711,67.97,0.0,0.0,0.0,11.22,0.0,20.81,0.0,0.0,0.0,0.0,0.0,1049.8274291992188,4,Gehlhoff G.,1925
6712,67.97,0.0,0.0,0.0,11.22,0.0,20.81,0.0,0.0,0.0,0.0,0.0,972.2546752929687,5,Gehlhoff G.,1925
6713,67.97,0.0,0.0,0.0,11.22,0.0,20.81,0.0,0.0,0.0,0.0,0.0,912.6365112304687,6,Gehlhoff G.,1925
6714,67.97,0.0,0.0,0.0,11.22,0.0,20.81,0.0,0.0,0.0,0.0,0.0,865.3859619140625,7,Gehlhoff G.,1925
6715,67.97,0.0,0.0,0.0,11.22,0.0,20.81,0.0,0.0,0.0,0.0,0.0,827.0162719726562,8,Gehlhoff G.,1925
6716,67.97,0.0,0.0,0.0,11.22,0.0,20.81,0.0,0.0,0.0,0.0,0.0,795.2387451171875,9,Gehlhoff G.,1925
6717,67.97,0.0,0.0,0.0,11.22,0.0,20.81,0.0,0.0,0.0,0.0,0.0,768.4889282226562,10,Gehlhoff G.,1925
6718,67.97,0.0,0.0,0.0,11.22,0.0,20.81,0.0,0.0,0.0,0.0,0.0,745.6610778808594,11,Gehlhoff G.,1925
6719,67.97,0.0,0.0,0.0,11.22,0.0,20.81,0.0,0.0,0.0,0.0,0.0,725.9515441894531,12,Gehlhoff G.,1925
6720,64.41,0.0,0.0,0.0,13.98,0.0,21.61,0.0,0.0,0.0,0.0,0.0,1268.2303833007813,2,Gehlhoff G.,1925
6721,64.41,0.0,0.0,0.0,13.98,0.0,21.61,0.0,0.0,0.0,0.0,0.0,1131.2333129882813,3,Gehlhoff G.,1925
6722,64.41,0.0,0.0,0.0,13.98,0.0,21.61,0.0,0.0,0.0,0.0,0.0,1033.4538330078126,4,Gehlhoff G.,1925
6723,64.41,0.0,0.0,0.0,13.98,0.0,21.61,0.0,0.0,0.0,0.0,0.0,960.1604370117187,5,Gehlhoff G.,1925
6724,64.41,0.0,0.0,0.0,13.98,0.0,21.61,0.0,0.0,0.0,0.0,0.0,903.1789306640625,6,Gehlhoff G.,1925
6725,64.41,0.0,0.0,0.0,13.98,0.0,21.61,0.0,0.0,0.0,0.0,0.0,857.6091064453125,7,Gehlhoff G.,1925
6726,64.41,0.0,0.0,0.0,13.98,0.0,21.61,0.0,0.0,0.0,0.0,0.0,820.3348754882812,8,Gehlhoff G.,1925
6727,64.41,0.0,0.0,0.0,13.98,0.0,21.61,0.0,0.0,0.0,0.0,0.0,789.2800659179687,9,Gehlhoff G.,1925
6728,64.41,0.0,0.0,0.0,13.98,0.0,21.61,0.0,0.0,0.0,0.0,0.0,763.0078186035156,10,Gehlhoff G.,1925
6729,64.41,0.0,0.0,0.0,13.98,0.0,21.61,0.0,0.0,0.0,0.0,0.0,740.4923767089844,11,Gehlhoff G.,1925
6730,64.41,0.0,0.0,0.0,13.98,0.0,21.61,0.0,0.0,0.0,0.0,0.0,720.9816955566406,12,Gehlhoff G.,1925
6731,65.0,0.0,9.0,0.0,0.0,0.0,0.0,0.0,0.0,26.0,0.0,0.0,1612.06650390625,2,Murach J.,1998
6732,65.0,0.0,9.0,0.0,0.0,0.0,0.0,0.0,0.0,26.0,0.0,0.0,1479.72373046875,3,Murach J.,1998
6733,65.0,0.0,5.0,0.0,0.0,0.0,0.0,0.0,0.0,30.0,0.0,0.0,1548.957861328125,2,Murach J.,1998
6734,58.0,0.0,9.0,0.0,0.0,0.0,0.0,0.0,0.0,33.0,0.0,0.0,1507.4753173828126,2,Murach J.,1998
6735,53.0,0.0,9.0,0.0,0.0,0.0,0.0,0.0,0.0,38.0,0.0,0.0,1599.74228515625,1,Murach J.,1998
6736,53.0,0.0,9.0,0.0,0.0,0.0,0.0,0.0,0.0,38.0,0.0,0.0,1457.719580078125,2,Murach J.,1998
6737,100.0,0.0,0.0,0.0,0.0,0.0,0.0,0.0,0.0,0.0,0.0,0.0,1427.6623291015626,11,Doladugina V.S.,1993
6738,100.0,0.0,0.0,0.0,0.0,0.0,0.0,0.0,0.0,0.0,0.0,0.0,1336.401220703125,12,Doladugina V.S.,1993
6739,100.0,0.0,0.0,0.0,0.0,0.0,0.0,0.0,0.0,0.0,0.0,0.0,1541.526953125,11,Doladugina V.S.,1993
6740,100.0,0.0,0.0,0.0,0.0,0.0,0.0,0.0,0.0,0.0,0.0,0.0,1470.0470947265626,12,Doladugina V.S.,1993
6741,33.62,0.0,12.42,0.0,0.0,0.0,0.0,0.0,17.95,36.02,0.0,0.0,1636.6930908203126,0,Levin L.L.,1971
6742,32.55,0.0,14.38,0.0,0.0,0.0,0.0,0.0,18.2,34.87,0.0,0.0,1721.01474609375,0,Levin L.L.,1971
6743,30.32,0.0,18.48,0.0,0.0,0.0,0.0,0.0,18.7,32.49,0.0,0.0,1617.1352294921876,0,Levin L.L.,1971
6744,38.68,0.0,8.66,0.0,0.0,0.0,0.0,0.0,17.52,35.15,0.0,0.0,1618.2680419921876,0,Levin L.L.,1971
