Repository: charlesll/gpvisc

# GPVisc
=========
GPVisc is a Python module containing a Gaussian Process - Artificial Neural Network of melt viscosity.

- **Documentation:** http://charlesll.github.io/gpvisc/html/index.html
- **Examples:** https://github.com/charlesll/gpvisc/tree/master/examples
- **Web app** https://gpvisc.streamlit.app/
- **Source code:** https://github.com/charlesll/gpvisc/tree/master/src/gpvisc
- **License:** https://github.com/charlesll/gpvisc/tree/master/LICENSE.txt
- **Contributing:** https://github.com/charlesll/gpvisc/blob/master/CONTRIBUTING.md
- **Bug reports:** https://github.com/charlesll/gpvisc/issues
- **Contact:** lelosq@ipgp.fr

See the documentation for more information.

File: examples/additional_data/FULL_SCIGLASS.csv (part 17 of 35)
,sio2,tio2,al2o3,feo,fe2o3,mno,na2o,k2o,mgo,cao,p2o5,h2o,T,viscosity,Author,Year
6745,37.5,0.0,10.52,0.0,0.0,0.0,0.0,0.0,17.75,34.23,0.0,0.0,1634.25009765625,0,Levin L.L.,1971
6746,36.39,0.0,12.44,0.0,0.0,0.0,0.0,0.0,17.99,33.18,0.0,0.0,1654.94541015625,0,Levin L.L.,1971
6747,32.89,0.0,18.52,0.0,0.0,0.0,0.0,0.0,18.74,29.85,0.0,0.0,1673.7472900390626,0,Levin L.L.,1971
6748,42.11,0.0,8.68,0.0,0.0,0.0,0.0,0.0,17.56,31.66,0.0,0.0,1677.7399658203126,0,Levin L.L.,1971
6749,39.7,0.0,12.47,0.0,0.0,0.0,0.0,0.0,18.03,29.8,0.0,0.0,1702.7602294921876,0,Levin L.L.,1971
6750,37.17,0.0,16.47,0.0,0.0,0.0,0.0,0.0,18.52,27.84,0.0,0.0,1713.27158203125,0,Levin L.L.,1971
6751,30.6,0.0,14.19,0.0,0.0,0.0,0.0,0.0,22.43,32.78,0.0,0.0,1634.2170166015626,0,Levin L.L.,1971
6752,29.49,0.0,16.18,0.0,0.0,0.0,0.0,0.0,22.74,31.6,0.0,0.0,1694.7529052734376,0,Levin L.L.,1971
6753,35.43,0.0,10.38,0.0,0.0,0.0,0.0,0.0,21.89,32.3,0.0,0.0,1636.211767578125,0,Levin L.L.,1971
6754,34.31,0.0,12.27,0.0,0.0,0.0,0.0,0.0,22.18,31.24,0.0,0.0,1660.0917724609376,0,Levin L.L.,1971
6755,31.98,0.0,16.21,0.0,0.0,0.0,0.0,0.0,22.78,29.03,0.0,0.0,1720.9738525390626,0,Levin L.L.,1971
6756,39.9,0.0,8.56,0.0,0.0,0.0,0.0,0.0,21.66,29.88,0.0,0.0,1636.220068359375,0,Levin L.L.,1971
6757,37.37,0.0,12.3,0.0,0.0,0.0,0.0,0.0,22.22,28.11,0.0,0.0,1660.1589111328126,0,Levin L.L.,1971
6758,34.8,0.0,16.24,0.0,0.0,0.0,0.0,0.0,22.82,26.14,0.0,0.0,1738.29306640625,0,Levin L.L.,1971
6759,33.42,0.0,10.24,0.0,0.0,0.0,0.0,0.0,25.92,30.42,0.0,0.0,1620.0285400390626,0,Levin L.L.,1971
6760,37.65,0.0,8.45,0.0,0.0,0.0,0.0,0.0,25.64,28.26,0.0,0.0,1621.1496337890626,0,Levin L.L.,1971
6761,36.39,0.0,10.27,0.0,0.0,0.0,0.0,0.0,25.97,27.38,0.0,0.0,1630.2077392578126,0,Levin L.L.,1971
6762,49.17,0.0,5.76,0.0,0.0,0.0,0.0,0.0,11.66,33.41,0.0,0.0,1729.1281494140626,0,Vyatkin G.P.,1962
6763,49.76,0.0,5.43,0.0,0.0,0.0,0.0,0.0,25.66,19.15,0.0,0.0,1731.4517578125,0,Vyatkin G.P.,1962
6764,36.51,0.0,4.96,6.62,0.0,0.0,0.0,0.0,24.95,26.95,0.0,0.0,1573.15,0,Vyatkin G.P.,1962
6765,43.83,0.0,5.0,6.78,0.0,0.0,0.0,0.0,23.48,20.9,0.0,0.0,1623.149755859375,0,Vyatkin G.P.,1962
6766,46.13,0.0,5.04,7.29,0.0,0.0,0.0,0.0,23.79,17.75,0.0,0.0,1673.15048828125,0,Vyatkin G.P.,1962
6767,49.91,0.0,4.88,13.98,0.0,0.0,0.0,0.0,14.21,17.02,0.0,0.0,1632.763525390625,0,Vyatkin G.P.,1962
6768,47.07,0.0,4.87,13.81,0.0,0.0,0.0,0.0,17.97,16.28,0.0,0.0,1624.1149658203126,0,Vyatkin G.P.,1962
6769,70.13,0.0,0.59,0.0,0.23,0.0,16.49,1.08,1.19,10.29,0.0,0.0,1541.9228271484376,2,Golebiowska W.,1956
6770,75.0,0.0,0.0,0.0,0.0,0.0,25.0,0.0,0.0,0.0,0.0,0.0,774.6098083496094,10,Plumat E.,1956
6771,75.0,0.0,0.0,0.0,0.0,0.0,25.0,0.0,0.0,0.0,0.0,0.0,750.4302734375,11,Plumat E.,1956
6772,75.0,0.0,0.0,0.0,0.0,0.0,25.0,0.0,0.0,0.0,0.0,0.0,727.7148803710937,12,Plumat E.,1956
6773,69.02,0.0,1.17,0.0,0.0,0.0,16.75,0.0,5.18,7.87,0.0,0.0,799.5356201171875,12,Kobayashi K.,1968
6774,41.5,0.0,14.1,0.0,0.0,0.0,0.0,0.0,0.0,44.4,0.0,0.0,1725.3693603515626,0,Kato M.,1966
6775,38.4,0.0,20.5,0.0,0.0,0.0,0.0,0.0,0.0,41.1,0.0,0.0,1756.2079833984376,0,Kato M.,1966
6776,36.8,0.0,23.8,0.0,0.0,0.0,0.0,0.0,0.0,39.4,0.0,0.0,1779.748388671875,0,Kato M.,1966
6777,44.3,0.0,8.4,0.0,0.0,0.0,0.0,0.0,0.0,47.3,0.0,0.0,1665.563818359375,0,Kato M.,1966
6778,58.5,0.0,6.2,0.0,0.0,0.0,0.0,0.0,0.0,35.3,0.0,0.0,1666.9391845703126,0,Kato M.,1966
6779,55.9,0.0,9.3,0.0,0.0,0.0,0.0,0.0,0.0,34.8,0.0,0.0,1699.3847412109376,0,Kato M.,1966
6780,44.3,0.0,8.4,0.0,0.0,0.0,0.0,0.0,0.0,47.3,0.0,0.0,1678.9740966796876,0,Kato M.,1966
6781,41.76,0.0,13.59,2.9,0.0,0.0,0.0,0.0,0.0,41.76,0.0,0.0,1659.8788818359376,0,Kato M.,1966
6782,42.38,0.0,13.79,0.0,0.0,1.45,0.0,0.0,0.0,42.38,0.0,0.0,1664.0436767578126,0,Kato M.,1966
6783,42.68,0.0,13.9,0.0,0.0,0.0,0.0,0.0,0.0,42.68,0.74,0.0,1671.7328857421876,0,Kato M.,1966
6784,41.88,0.0,13.64,0.0,0.0,0.0,0.0,0.0,0.0,41.88,2.6,0.0,1671.557470703125,0,Kato M.,1966
6785,70.73,0.0,0.29,0.0,0.052,0.0,14.37,0.0,3.98,10.58,0.0,0.0,1441.6750244140626,2,Pieper H.,1968
6786,70.73,0.0,0.29,0.0,0.052,0.0,14.37,0.0,3.98,10.58,0.0,0.0,1280.2364868164063,3,Pieper H.,1968
6787,48.44,0.0,2.81,0.0,0.0,0.0,0.0,0.0,12.79,35.96,0.0,0.0,1679.7443603515626,0,Vyatkin G.P.,1962
6788,50.23,0.0,2.79,7.91,0.0,0.0,0.0,0.0,23.97,15.1,0.0,0.0,1683.1496337890626,0,Vyatkin G.P.,1962
6789,69.96,0.0,0.0,0.0,0.0,0.0,19.76,0.0,0.0,10.28,0.0,0.0,1636.161962890625,1,Sasek L.,1963
6790,69.96,0.0,0.0,0.0,0.0,0.0,19.76,0.0,0.0,10.28,0.0,0.0,1382.6586669921876,2,Sasek L.,1963
6791,75.0,0.0,12.5,0.0,0.0,0.0,12.5,0.0,0.0,0.0,0.0,0.0,2360.583837890625,1,Neuville D.R.,1990
6792,75.0,0.0,12.5,0.0,0.0,0.0,12.5,0.0,0.0,0.0,0.0,0.0,2081.580908203125,2,Neuville D.R.,1990
6793,75.0,0.0,12.5,0.0,0.0,0.0,12.5,0.0,0.0,0.0,0.0,0.0,1871.5856689453126,3,Neuville D.R.,1990
6794,75.0,0.0,12.5,0.0,0.0,0.0,12.5,0.0,0.0,0.0,0.0,0.0,1707.81357421875,4,Neuville D.R.,1990
6795,75.0,0.0,12.5,0.0,0.0,0.0,12.5,0.0,0.0,0.0,0.0,0.0,1576.5162109375,5,Neuville D.R.,1990
6796,75.0,0.0,12.5,0.0,0.0,0.0,12.5,0.0,0.0,0.0,0.0,0.0,1468.905615234375,6,Neuville D.R.,1990
6797,75.0,0.0,12.5,0.0,0.0,0.0,12.5,0.0,0.0,0.0,0.0,0.0,1379.1022705078126,7,Neuville D.R.,1990
6798,75.0,0.0,12.5,0.0,0.0,0.0,12.5,0.0,0.0,0.0,0.0,0.0,1303.0239013671876,8,Neuville D.R.,1990
6799,75.0,0.0,12.5,0.0,0.0,0.0,12.5,0.0,0.0,0.0,0.0,0.0,1237.7473510742188,9,Neuville D.R.,1990
6800,75.0,0.0,12.5,0.0,0.0,0.0,12.5,0.0,0.0,0.0,0.0,0.0,1181.1246704101563,10,Neuville D.R.,1990
6801,75.0,0.0,12.5,0.0,0.0,0.0,12.5,0.0,0.0,0.0,0.0,0.0,1131.5419067382813,11,Neuville D.R.,1990
6802,75.0,0.0,12.5,0.0,0.0,0.0,0.0,12.5,0.0,0.0,0.0,0.0,2615.090185546875,0,Neuville D.R.,1990
6803,75.0,0.0,12.5,0.0,0.0,0.0,0.0,12.5,0.0,0.0,0.0,0.0,2323.489111328125,1,Neuville D.R.,1990
6804,75.0,0.0,12.5,0.0,0.0,0.0,0.0,12.5,0.0,0.0,0.0,0.0,2100.77744140625,2,Neuville D.R.,1990
6805,75.0,0.0,12.5,0.0,0.0,0.0,0.0,12.5,0.0,0.0,0.0,0.0,1925.121923828125,3,Neuville D.R.,1990
6806,75.0,0.0,12.5,0.0,0.0,0.0,0.0,12.5,0.0,0.0,0.0,0.0,1783.034033203125,4,Neuville D.R.,1990
6807,75.0,0.0,12.5,0.0,0.0,0.0,0.0,12.5,0.0,0.0,0.0,0.0,1665.7309326171876,5,Neuville D.R.,1990
6808,75.0,0.0,12.5,0.0,0.0,0.0,0.0,12.5,0.0,0.0,0.0,0.0,1567.2477783203126,6,Neuville D.R.,1990
6809,75.0,0.0,12.5,0.0,0.0,0.0,0.0,12.5,0.0,0.0,0.0,0.0,1483.39169921875,7,Neuville D.R.,1990
6810,75.0,0.0,12.5,0.0,0.0,0.0,0.0,12.5,0.0,0.0,0.0,0.0,1411.1294921875,8,Neuville D.R.,1990
6811,75.0,0.0,12.5,0.0,0.0,0.0,0.0,12.5,0.0,0.0,0.0,0.0,1348.21201171875,9,Neuville D.R.,1990
6812,75.0,0.0,12.5,0.0,0.0,0.0,0.0,12.5,0.0,0.0,0.0,0.0,1292.9367431640624,10,Neuville D.R.,1990
6813,75.0,0.0,12.5,0.0,0.0,0.0,0.0,12.5,0.0,0.0,0.0,0.0,1243.9910034179688,11,Neuville D.R.,1990
6814,75.0,0.0,12.5,0.0,0.0,0.0,0.0,12.5,0.0,0.0,0.0,0.0,1200.346533203125,12,Neuville D.R.,1990
6815,50.0,0.0,25.0,0.0,0.0,0.0,0.0,0.0,0.0,25.0,0.0,0.0,1785.7843994140626,1,Neuville D.R.,1990
6816,50.0,0.0,25.0,0.0,0.0,0.0,0.0,0.0,0.0,25.0,0.0,0.0,1602.1435302734376,2,Neuville D.R.,1990
6817,50.0,0.0,25.0,0.0,0.0,0.0,0.0,0.0,0.0,25.0,0.0,0.0,1477.0761474609376,3,Neuville D.R.,1990
6818,50.0,0.0,25.0,0.0,0.0,0.0,0.0,0.0,0.0,25.0,0.0,0.0,1386.412939453125,4,Neuville D.R.,1990
6819,50.0,0.0,25.0,0.0,0.0,0.0,0.0,0.0,0.0,25.0,0.0,0.0,1317.6742919921876,5,Neuville D.R.,1990
6820,50.0,0.0,25.0,0.0,0.0,0.0,0.0,0.0,0.0,25.0,0.0,0.0,1263.7653564453124,6,Neuville D.R.,1990
6821,50.0,0.0,25.0,0.0,0.0,0.0,0.0,0.0,0.0,25.0,0.0,0.0,1220.3542236328124,7,Neuville D.R.,1990
6822,50.0,0.0,25.0,0.0,0.0,0.0,0.0,0.0,0.0,25.0,0.0,0.0,1184.6466430664063,8,Neuville D.R.,1990
6823,50.0,0.0,25.0,0.0,0.0,0.0,0.0,0.0,0.0,25.0,0.0,0.0,1154.7591918945313,9,Neuville D.R.,1990
6824,50.0,0.0,25.0,0.0,0.0,0.0,0.0,0.0,0.0,25.0,0.0,0.0,1129.37607421875,10,Neuville D.R.,1990
6825,50.0,0.0,25.0,0.0,0.0,0.0,0.0,0.0,0.0,25.0,0.0,0.0,1107.5503295898438,11,Neuville D.R.,1990
6826,50.0,0.0,25.0,0.0,0.0,0.0,0.0,0.0,0.0,25.0,0.0,0.0,1088.5832275390626,12,Neuville D.R.,1990
6827,42.86,0.0,14.29,0.0,0.0,0.0,0.0,0.0,42.86,0.0,0.0,0.0,1707.664892578125,1,Neuville D.R.,1990
6828,42.86,0.0,14.29,0.0,0.0,0.0,0.0,0.0,42.86,0.0,0.0,0.0,1544.155615234375,2,Neuville D.R.,1990
6829,42.86,0.0,14.29,0.0,0.0,0.0,0.0,0.0,42.86,0.0,0.0,0.0,1427.7402099609376,3,Neuville D.R.,1990
6830,42.86,0.0,14.29,0.0,0.0,0.0,0.0,0.0,42.86,0.0,0.0,0.0,1340.6340087890626,4,Neuville D.R.,1990
6831,42.86,0.0,14.29,0.0,0.0,0.0,0.0,0.0,42.86,0.0,0.0,0.0,1273.0058349609376,5,Neuville D.R.,1990
6832,42.86,0.0,14.29,0.0,0.0,0.0,0.0,0.0,42.86,0.0,0.0,0.0,1218.97958984375,6,Neuville D.R.,1990
6833,42.86,0.0,14.29,0.0,0.0,0.0,0.0,0.0,42.86,0.0,0.0,0.0,1174.8265747070313,7,Neuville D.R.,1990
6834,42.86,0.0,14.29,0.0,0.0,0.0,0.0,0.0,42.86,0.0,0.0,0.0,1138.0668701171876,8,Neuville D.R.,1990
6835,42.86,0.0,14.29,0.0,0.0,0.0,0.0,0.0,42.86,0.0,0.0,0.0,1106.9870361328126,9,Neuville D.R.,1990
6836,42.86,0.0,14.29,0.0,0.0,0.0,0.0,0.0,42.86,0.0,0.0,0.0,1080.3649658203126,10,Neuville D.R.,1990
6837,42.86,0.0,14.29,0.0,0.0,0.0,0.0,0.0,42.86,0.0,0.0,0.0,1057.3058227539063,11,Neuville D.R.,1990
6838,42.86,0.0,14.29,0.0,0.0,0.0,0.0,0.0,0.0,42.86,0.0,0.0,1733.5781005859376,1,Neuville D.R.,1990
6839,42.86,0.0,14.29,0.0,0.0,0.0,0.0,0.0,0.0,42.86,0.0,0.0,1564.8998779296876,2,Neuville D.R.,1990
6840,42.86,0.0,14.29,0.0,0.0,0.0,0.0,0.0,0.0,42.86,0.0,0.0,1447.2720703125,3,Neuville D.R.,1990
6841,42.86,0.0,14.29,0.0,0.0,0.0,0.0,0.0,0.0,42.86,0.0,0.0,1360.5654052734376,4,Neuville D.R.,1990
6842,42.86,0.0,14.29,0.0,0.0,0.0,0.0,0.0,0.0,42.86,0.0,0.0,1294.0035766601563,5,Neuville D.R.,1990
6843,42.86,0.0,14.29,0.0,0.0,0.0,0.0,0.0,0.0,42.86,0.0,0.0,1241.2968505859376,6,Neuville D.R.,1990
6844,42.86,0.0,14.29,0.0,0.0,0.0,0.0,0.0,0.0,42.86,0.0,0.0,1198.5270751953124,7,Neuville D.R.,1990
6845,42.86,0.0,14.29,0.0,0.0,0.0,0.0,0.0,0.0,42.86,0.0,0.0,1163.12607421875,8,Neuville D.R.,1990
6846,42.86,0.0,14.29,0.0,0.0,0.0,0.0,0.0,0.0,42.86,0.0,0.0,1133.3406127929688,9,Neuville D.R.,1990
6847,42.86,0.0,14.29,0.0,0.0,0.0,0.0,0.0,0.0,42.86,0.0,0.0,1107.93271484375,10,Neuville D.R.,1990
6848,50.0,0.0,0.0,0.0,0.0,0.0,0.0,0.0,25.0,25.0,0.0,0.0,1693.3571533203126,0,Neuville D.R.,1990
6849,50.0,0.0,0.0,0.0,0.0,0.0,0.0,0.0,25.0,25.0,0.0,0.0,1519.5929931640626,1,Neuville D.R.,1990
6850,50.0,0.0,0.0,0.0,0.0,0.0,0.0,0.0,25.0,25.0,0.0,0.0,1398.6593994140626,2,Neuville D.R.,1990
6851,50.0,0.0,0.0,0.0,0.0,0.0,0.0,0.0,25.0,25.0,0.0,0.0,1309.6420654296876,3,Neuville D.R.,1990
6852,50.0,0.0,0.0,0.0,0.0,0.0,0.0,0.0,25.0,25.0,0.0,0.0,1241.3790649414063,4,Neuville D.R.,1990
6853,50.0,0.0,0.0,0.0,0.0,0.0,0.0,0.0,25.0,25.0,0.0,0.0,1187.369970703125,5,Neuville D.R.,1990
6854,50.0,0.0,0.0,0.0,0.0,0.0,0.0,0.0,25.0,25.0,0.0,0.0,1143.5723022460938,6,Neuville D.R.,1990
6855,50.0,0.0,0.0,0.0,0.0,0.0,0.0,0.0,25.0,25.0,0.0,0.0,1107.340185546875,7,Neuville D.R.,1990
6856,50.0,0.0,0.0,0.0,0.0,0.0,0.0,0.0,25.0,25.0,0.0,0.0,1076.8691772460938,8,Neuville D.R.,1990
6857,50.0,0.0,0.0,0.0,0.0,0.0,0.0,0.0,25.0,25.0,0.0,0.0,1050.8863891601563,9,Neuville D.R.,1990
6858,50.0,0.0,0.0,0.0,0.0,0.0,0.0,0.0,25.0,25.0,0.0,0.0,1028.4682373046876,10,Neuville D.R.,1990
6859,50.0,0.0,0.0,0.0,0.0,0.0,0.0,0.0,25.0,25.0,0.0,0.0,1008.9281982421875,11,Neuville D.R.,1990
6860,50.0,0.0,0.0,0.0,0.0,0.0,0.0,0.0,25.0,25.0,0.0,0.0,991.7455200195312,12,Neuville D.R.,1990
6861,50.0,0.0,5.0,0.0,0.0,0.0,0.0,0.0,20.0,25.0,0.0,0.0,1134.8130249023438,8,Barbieri L.,1993
6862,50.0,0.0,5.0,0.0,0.0,0.0,0.0,0.0,20.0,25.0,0.0,0.0,1066.2504028320313,9,Barbieri L.,1993
6863,50.0,0.0,5.0,0.0,0.0,0.0,0.0,0.0,20.0,25.0,0.0,0.0,1017.898046875,10,Barbieri L.,1993
6864,50.0,0.0,11.0,0.0,0.0,0.0,0.0,0.0,14.0,25.0,0.0,0.0,1115.5466674804688,9,Barbieri L.,1993
6865,73.85,0.0,0.0,0.0,0.2,0.0,10.98,0.0,0.0,14.97,0.0,0.0,1474.342626953125,2,Claussen O.,1998
6866,73.85,0.0,0.0,0.0,0.2,0.0,10.98,0.0,0.0,14.97,0.0,0.0,1329.29892578125,3,Claussen O.,1998
6867,73.85,0.0,0.0,0.0,0.2,0.0,15.97,0.0,0.0,9.98,0.0,0.0,1437.83994140625,2,Claussen O.,1998
6868,73.85,0.0,0.0,0.0,0.2,0.0,15.97,0.0,0.0,9.98,0.0,0.0,1276.843359375,3,Claussen O.,1998
6869,73.85,0.0,0.0,0.0,0.2,0.0,20.96,0.0,0.0,4.99,0.0,0.0,1399.9406494140626,2,Claussen O.,1998
6870,73.85,0.0,0.0,0.0,0.2,0.0,25.95,0.0,0.0,0.0,0.0,0.0,1369.4946044921876,2,Claussen O.,1998
6871,75.37,0.0,0.0,0.0,0.0,0.0,24.63,0.0,0.0,0.0,0.0,0.0,1637.128759765625,1,Lotto B.,1966
6872,75.37,0.0,0.0,0.0,0.0,0.0,24.63,0.0,0.0,0.0,0.0,0.0,1371.960302734375,2,Lotto B.,1966
6873,72.47,0.0,2.01,0.0,0.0,0.0,25.52,0.0,0.0,0.0,0.0,0.0,1674.698095703125,1,Lotto B.,1966
6874,72.47,0.0,2.01,0.0,0.0,0.0,25.52,0.0,0.0,0.0,0.0,0.0,1407.0424560546876,2,Lotto B.,1966
6875,69.16,0.0,0.0,0.0,0.0,0.0,30.84,0.0,0.0,0.0,0.0,0.0,1564.120703125,1,Lotto B.,1966
6876,69.16,0.0,0.0,0.0,0.0,0.0,30.84,0.0,0.0,0.0,0.0,0.0,1325.1928466796876,2,Lotto B.,1966
6877,67.77,0.0,2.21,0.0,0.0,0.0,30.02,0.0,0.0,0.0,0.0,0.0,1610.6177734375,1,Lotto B.,1966
6878,67.77,0.0,2.21,0.0,0.0,0.0,30.02,0.0,0.0,0.0,0.0,0.0,1355.104345703125,2,Lotto B.,1966
6879,66.06,0.0,4.0,0.0,0.0,0.0,29.94,0.0,0.0,0.0,0.0,0.0,1629.4389404296876,1,Lotto B.,1966
6880,66.06,0.0,4.0,0.0,0.0,0.0,29.94,0.0,0.0,0.0,0.0,0.0,1371.4753173828126,2,Lotto B.,1966
6881,70.82,0.0,0.0,0.0,0.0,0.0,29.18,0.0,0.0,0.0,0.0,0.0,1330.547705078125,2,Lotto B.,1969
6882,58.65,0.0,0.0,0.0,0.0,0.0,41.35,0.0,0.0,0.0,0.0,0.0,1412.4361328125,1,Lotto B.,1969
6883,58.65,0.0,0.0,0.0,0.0,0.0,41.35,0.0,0.0,0.0,0.0,0.0,1208.997900390625,2,Lotto B.,1969
6884,80.2,0.0,0.0,0.0,0.0,0.0,19.8,0.0,0.0,0.0,0.0,0.0,862.7472900390625,8,Mazurin O.V.,1970
6885,80.2,0.0,0.0,0.0,0.0,0.0,19.8,0.0,0.0,0.0,0.0,0.0,827.9166625976562,9,Mazurin O.V.,1970
6886,80.2,0.0,0.0,0.0,0.0,0.0,19.8,0.0,0.0,0.0,0.0,0.0,795.7896484375,10,Mazurin O.V.,1970
6887,80.2,0.0,0.0,0.0,0.0,0.0,19.8,0.0,0.0,0.0,0.0,0.0,766.063330078125,11,Mazurin O.V.,1970
6888,80.2,0.0,0.0,0.0,0.0,0.0,19.8,0.0,0.0,0.0,0.0,0.0,738.4782165527344,12,Mazurin O.V.,1970
6889,82.8,0.0,0.0,0.0,0.0,0.0,17.2,0.0,0.0,0.0,0.0,0.0,837.9562133789062,9,Mazurin O.V.,1970
6890,82.8,0.0,0.0,0.0,0.0,0.0,17.2,0.0,0.0,0.0,0.0,0.0,806.3464721679687,10,Mazurin O.V.,1970
6891,82.8,0.0,0.0,0.0,0.0,0.0,17.2,0.0,0.0,0.0,0.0,0.0,777.03525390625,11,Mazurin O.V.,1970
6892,82.8,0.0,0.0,0.0,0.0,0.0,17.2,0.0,0.0,0.0,0.0,0.0,749.7805847167969,12,Mazurin O.V.,1970
6893,83.7,0.0,0.0,0.0,0.0,0.0,16.3,0.0,0.0,0.0,0.0,0.0,800.9720825195312,11,Mazurin O.V.,1970
6894,86.3,0.0,0.0,0.0,0.0,0.0,13.7,0.0,0.0,0.0,0.0,0.0,864.452978515625,9,Mazurin O.V.,1970
6895,86.3,0.0,0.0,0.0,0.0,0.0,13.7,0.0,0.0,0.0,0.0,0.0,831.1446899414062,10,Mazurin O.V.,1970
6896,86.3,0.0,0.0,0.0,0.0,0.0,13.7,0.0,0.0,0.0,0.0,0.0,800.3083862304687,11,Mazurin O.V.,1970
6897,86.3,0.0,0.0,0.0,0.0,0.0,13.7,0.0,0.0,0.0,0.0,0.0,771.6787170410156,12,Mazurin O.V.,1970
6898,54.21,8.68,16.99,0.0,0.0,0.0,20.13,0.0,0.0,0.0,0.0,0.0,1483.15,3,Smith W.E.,1970
6899,55.98,8.59,15.49,0.0,0.0,0.0,19.94,0.0,0.0,0.0,0.0,0.0,1472.15,3,Smith W.E.,1970
6900,54.31,7.82,17.7,0.0,0.0,0.0,20.16,0.0,0.0,0.0,0.0,0.0,1494.15,3,Smith W.E.,1970
6901,55.31,6.93,17.65,0.0,0.0,0.0,20.11,0.0,0.0,0.0,0.0,0.0,1494.15,3,Smith W.E.,1970
6902,56.3,6.05,17.6,0.0,0.0,0.0,20.05,0.0,0.0,0.0,0.0,0.0,1505.15,3,Smith W.E.,1970
6903,54.17,6.94,17.66,0.0,0.0,0.0,21.23,0.0,0.0,0.0,0.0,0.0,1489.15,3,Smith W.E.,1970
6904,54.87,6.34,17.56,0.0,0.0,0.0,20.27,0.96,0.0,0.0,0.0,0.0,1497.15,3,"Owens-Illinois,",1971
6905,54.61,6.92,17.55,0.0,0.0,0.0,20.06,0.0,0.0,0.86,0.0,0.0,1494.15,3,"Owens-Illinois,",1971
6906,54.48,6.93,17.51,0.0,0.0,0.98,20.1,0.0,0.0,0.0,0.0,0.0,1469.15,3,"Owens-Illinois,",1971
6907,51.98,9.38,18.41,0.0,0.0,0.0,20.23,0.0,0.0,0.0,0.0,0.0,1475.15,3,"Owens-Illinois,",1971
6908,94.33,5.67,0.0,0.0,0.0,0.0,0.0,0.0,0.0,0.0,0.0,0.0,1288.2496704101563,12,Hagy H.E.,1973
6909,70.92,0.03,0.35,0.64,0.0,0.0,13.56,0.13,5.3,9.07,0.0,0.0,1452.1652587890626,2,Richet P.,1997
6910,70.92,0.03,0.35,0.64,0.0,0.0,13.56,0.13,5.3,9.07,0.0,0.0,1290.1080688476563,3,Richet P.,1997
6911,70.92,0.03,0.35,0.64,0.0,0.0,13.56,0.13,5.3,9.07,0.0,0.0,1176.2545532226563,4,Richet P.,1997
6912,70.92,0.03,0.35,0.64,0.0,0.0,13.56,0.13,5.3,9.07,0.0,0.0,1091.8820556640626,5,Richet P.,1997
6913,70.92,0.03,0.35,0.64,0.0,0.0,13.56,0.13,5.3,9.07,0.0,0.0,1026.8525146484376,6,Richet P.,1997
6914,70.92,0.03,0.35,0.64,0.0,0.0,13.56,0.13,5.3,9.07,0.0,0.0,975.1982177734375,7,Richet P.,1997
6915,70.92,0.03,0.35,0.64,0.0,0.0,13.56,0.13,5.3,9.07,0.0,0.0,933.1774658203125,8,Richet P.,1997
6916,70.92,0.03,0.35,0.64,0.0,0.0,13.56,0.13,5.3,9.07,0.0,0.0,898.3251098632812,9,Richet P.,1997
6917,70.92,0.03,0.35,0.64,0.0,0.0,13.56,0.13,5.3,9.07,0.0,0.0,868.951025390625,10,Richet P.,1997
6918,70.92,0.03,0.35,0.64,0.0,0.0,13.56,0.13,5.3,9.07,0.0,0.0,843.8577026367187,11,Richet P.,1997
6919,70.92,0.03,0.35,0.64,0.0,0.0,13.56,0.13,5.3,9.07,0.0,0.0,822.1728881835937,12,Richet P.,1997
6920,50.0,0.0,9.01,0.0,0.0,0.0,0.0,0.0,15.98,25.01,0.0,0.0,1571.21494140625,1,Scarfe C.M.,1983
6921,50.0,0.0,10.94,0.0,0.0,0.0,0.0,0.0,14.06,25.0,0.0,0.0,1596.7055419921876,1,Scarfe C.M.,1983
6922,50.01,0.0,16.12,0.0,0.0,0.0,0.0,0.0,8.87,25.0,0.0,0.0,1668.5812744140626,1,Scarfe C.M.,1983
6923,50.0,0.0,18.92,0.0,0.0,0.0,0.0,0.0,6.07,25.0,0.0,0.0,1691.276708984375,1,Scarfe C.M.,1983
6924,50.0,0.0,18.92,0.0,0.0,0.0,0.0,0.0,6.07,25.0,0.0,0.0,1539.1305908203126,2,Scarfe C.M.,1983
6925,49.99,0.0,25.0,0.0,0.0,0.0,0.0,0.0,0.0,25.01,0.0,0.0,1741.425146484375,1,Scarfe C.M.,1983
6926,61.41,0.0,1.17,1.66,0.75,0.0,2.88,0.0,16.24,13.8,2.1,0.0,1473.15,3,Varshal B.G.,1986
6927,64.0,20.0,0.0,0.0,0.0,0.0,16.0,0.0,0.0,0.0,0.0,0.0,1348.788916015625,2,Artemjev V.I.,1965
6928,64.0,0.0,0.0,0.0,0.0,20.0,16.0,0.0,0.0,0.0,0.0,0.0,1542.375341796875,1,Artemjev V.I.,1965
6929,64.0,0.0,0.0,0.0,0.0,20.0,16.0,0.0,0.0,0.0,0.0,0.0,1321.098974609375,2,Artemjev V.I.,1965
6930,73.35,0.0,0.0,0.0,0.0,0.0,15.96,0.0,0.0,10.69,0.0,0.0,1692.5993408203126,1,Gotz J.,1974
6931,73.35,0.0,0.0,0.0,0.0,0.0,15.96,0.0,0.0,10.69,0.0,0.0,1445.366064453125,2,Gotz J.,1974
6932,50.6,0.0,0.0,0.0,0.0,0.0,16.3,0.0,0.0,33.1,0.0,0.0,899.8241943359375,9,Gonzalez-Oliver,1980
6933,50.6,0.0,0.0,0.0,0.0,0.0,16.3,0.0,0.0,33.1,0.0,0.0,873.1282104492187,10,Gonzalez-Oliver,1980
6934,50.6,0.0,0.0,0.0,0.0,0.0,16.3,0.0,0.0,33.1,0.0,0.0,850.0067504882812,11,Gonzalez-Oliver,1980
6935,50.0,0.0,25.0,0.0,0.0,0.0,0.0,0.0,0.0,25.0,0.0,0.0,1770.0614990234376,1,Cukierman M.,1973
6936,50.0,0.0,25.0,0.0,0.0,0.0,0.0,0.0,0.0,25.0,0.0,0.0,1629.259619140625,2,Cukierman M.,1973
6937,50.0,0.0,25.0,0.0,0.0,0.0,0.0,0.0,0.0,25.0,0.0,0.0,1522.5607666015626,3,Cukierman M.,1973
6938,50.0,0.0,25.0,0.0,0.0,0.0,0.0,0.0,0.0,25.0,0.0,0.0,1438.91318359375,4,Cukierman M.,1973
6939,50.0,0.0,25.0,0.0,0.0,0.0,0.0,0.0,0.0,25.0,0.0,0.0,1371.57529296875,5,Cukierman M.,1973
6940,50.0,0.0,25.0,0.0,0.0,0.0,0.0,0.0,0.0,25.0,0.0,0.0,1316.200537109375,6,Cukierman M.,1973
6941,50.0,0.0,25.0,0.0,0.0,0.0,0.0,0.0,0.0,25.0,0.0,0.0,1269.8611206054688,7,Cukierman M.,1973
6942,50.0,0.0,25.0,0.0,0.0,0.0,0.0,0.0,0.0,25.0,0.0,0.0,1230.5123657226563,8,Cukierman M.,1973
6943,50.0,0.0,25.0,0.0,0.0,0.0,0.0,0.0,0.0,25.0,0.0,0.0,1196.6833862304688,9,Cukierman M.,1973
6944,50.0,0.0,25.0,0.0,0.0,0.0,0.0,0.0,0.0,25.0,0.0,0.0,1167.2887939453126,10,Cukierman M.,1973
6945,50.0,0.0,25.0,0.0,0.0,0.0,0.0,0.0,0.0,25.0,0.0,0.0,1141.5102905273438,11,Cukierman M.,1973
6946,50.0,0.0,25.0,0.0,0.0,0.0,0.0,0.0,0.0,25.0,0.0,0.0,1118.7193359375,12,Cukierman M.,1973
6947,71.88,0.0,13.97,0.0,0.0,0.0,9.68,0.0,0.0,4.47,0.0,0.0,1715.6574462890626,3,Cranmer D.,1981
6948,71.88,0.0,13.97,0.0,0.0,0.0,9.68,0.0,0.0,4.47,0.0,0.0,1574.642919921875,4,Cranmer D.,1981
6949,71.88,0.0,13.97,0.0,0.0,0.0,9.68,0.0,0.0,4.47,0.0,0.0,1460.8833984375,5,Cranmer D.,1981
6950,71.88,0.0,13.97,0.0,0.0,0.0,9.68,0.0,0.0,4.47,0.0,0.0,1367.1734375,6,Cranmer D.,1981
6951,71.88,0.0,13.97,0.0,0.0,0.0,9.68,0.0,0.0,4.47,0.0,0.0,1288.6418212890624,7,Cranmer D.,1981
6952,71.88,0.0,13.97,0.0,0.0,0.0,9.68,0.0,0.0,4.47,0.0,0.0,1221.8772338867188,8,Cranmer D.,1981
6953,71.88,0.0,13.97,0.0,0.0,0.0,9.68,0.0,0.0,4.47,0.0,0.0,1164.4191650390626,9,Cranmer D.,1981
6954,71.88,0.0,13.97,0.0,0.0,0.0,9.68,0.0,0.0,4.47,0.0,0.0,1114.448583984375,10,Cranmer D.,1981
6955,71.88,0.0,13.97,0.0,0.0,0.0,9.68,0.0,0.0,4.47,0.0,0.0,1070.59140625,11,Cranmer D.,1981
6956,49.96,0.0,25.01,0.0,0.0,0.0,0.0,0.0,0.0,25.03,0.0,0.0,1753.59287109375,1,Cranmer D.,1981
6957,49.96,0.0,25.01,0.0,0.0,0.0,0.0,0.0,0.0,25.03,0.0,0.0,1616.059912109375,2,Cranmer D.,1981
6958,49.96,0.0,25.01,0.0,0.0,0.0,0.0,0.0,0.0,25.03,0.0,0.0,1511.6808837890626,3,Cranmer D.,1981
6959,49.96,0.0,25.01,0.0,0.0,0.0,0.0,0.0,0.0,25.03,0.0,0.0,1429.7570556640626,4,Cranmer D.,1981
6960,49.96,0.0,25.01,0.0,0.0,0.0,0.0,0.0,0.0,25.03,0.0,0.0,1363.745947265625,5,Cranmer D.,1981
6961,49.96,0.0,25.01,0.0,0.0,0.0,0.0,0.0,0.0,25.03,0.0,0.0,1309.4216064453126,6,Cranmer D.,1981
6962,49.96,0.0,25.01,0.0,0.0,0.0,0.0,0.0,0.0,25.03,0.0,0.0,1263.932958984375,7,Cranmer D.,1981
6963,49.96,0.0,25.01,0.0,0.0,0.0,0.0,0.0,0.0,25.03,0.0,0.0,1225.2864135742188,8,Cranmer D.,1981
6964,49.96,0.0,25.01,0.0,0.0,0.0,0.0,0.0,0.0,25.03,0.0,0.0,1192.046240234375,9,Cranmer D.,1981
6965,49.96,0.0,25.01,0.0,0.0,0.0,0.0,0.0,0.0,25.03,0.0,0.0,1163.1521362304688,10,Cranmer D.,1981
6966,49.96,0.0,25.01,0.0,0.0,0.0,0.0,0.0,0.0,25.03,0.0,0.0,1137.8039916992188,11,Cranmer D.,1981
6967,49.96,0.0,25.01,0.0,0.0,0.0,0.0,0.0,0.0,25.03,0.0,0.0,1115.3869384765626,12,Cranmer D.,1981
6968,66.7,0.0,0.0,0.0,0.0,0.0,33.3,0.0,0.0,0.0,0.0,0.0,1137.1831420898438,2,Evstropiev K.S.,1968
6969,66.7,0.0,0.0,0.0,0.0,0.0,33.3,0.0,0.0,0.0,0.0,0.0,1031.6101440429688,3,Evstropiev K.S.,1968
6970,66.7,0.0,0.0,0.0,0.0,0.0,33.3,0.0,0.0,0.0,0.0,0.0,956.05234375,4,Evstropiev K.S.,1968
6971,66.7,0.0,0.0,0.0,0.0,0.0,33.3,0.0,0.0,0.0,0.0,0.0,899.302587890625,5,Evstropiev K.S.,1968
6972,66.7,0.0,0.0,0.0,0.0,0.0,33.3,0.0,0.0,0.0,0.0,0.0,855.115576171875,6,Evstropiev K.S.,1968
6973,66.7,0.0,0.0,0.0,0.0,0.0,33.3,0.0,0.0,0.0,0.0,0.0,819.73544921875,7,Evstropiev K.S.,1968
6974,66.7,0.0,0.0,0.0,0.0,0.0,33.3,0.0,0.0,0.0,0.0,0.0,790.7678588867187,8,Evstropiev K.S.,1968
6975,66.7,0.0,0.0,0.0,0.0,0.0,33.3,0.0,0.0,0.0,0.0,0.0,766.6143249511719,9,Evstropiev K.S.,1968
6976,58.3,8.4,0.0,0.0,0.0,0.0,33.3,0.0,0.0,0.0,0.0,0.0,1171.2611450195313,1,Evstropiev K.S.,1968
6977,58.3,8.4,0.0,0.0,0.0,0.0,33.3,0.0,0.0,0.0,0.0,0.0,1077.5851806640626,2,Evstropiev K.S.,1968
6978,58.3,8.4,0.0,0.0,0.0,0.0,33.3,0.0,0.0,0.0,0.0,0.0,1006.8553833007812,3,Evstropiev K.S.,1968
6979,58.3,8.4,0.0,0.0,0.0,0.0,33.3,0.0,0.0,0.0,0.0,0.0,951.5607055664062,4,Evstropiev K.S.,1968
6980,58.3,8.4,0.0,0.0,0.0,0.0,33.3,0.0,0.0,0.0,0.0,0.0,907.14560546875,5,Evstropiev K.S.,1968
6981,58.3,8.4,0.0,0.0,0.0,0.0,33.3,0.0,0.0,0.0,0.0,0.0,870.6867431640625,6,Evstropiev K.S.,1968
6982,58.3,8.4,0.0,0.0,0.0,0.0,33.3,0.0,0.0,0.0,0.0,0.0,840.222021484375,7,Evstropiev K.S.,1968
6983,58.3,8.4,0.0,0.0,0.0,0.0,33.3,0.0,0.0,0.0,0.0,0.0,814.3855346679687,8,Evstropiev K.S.,1968
6984,58.3,8.4,0.0,0.0,0.0,0.0,33.3,0.0,0.0,0.0,0.0,0.0,792.1969970703125,9,Evstropiev K.S.,1968
6985,58.3,8.4,0.0,0.0,0.0,0.0,33.3,0.0,0.0,0.0,0.0,0.0,772.9348205566406,10,Evstropiev K.S.,1968
6986,54.3,12.4,0.0,0.0,0.0,0.0,33.3,0.0,0.0,0.0,0.0,0.0,1220.8097290039063,0,Evstropiev K.S.,1968
6987,54.3,12.4,0.0,0.0,0.0,0.0,33.3,0.0,0.0,0.0,0.0,0.0,1124.9894775390626,1,Evstropiev K.S.,1968
6988,54.3,12.4,0.0,0.0,0.0,0.0,33.3,0.0,0.0,0.0,0.0,0.0,1051.658056640625,2,Evstropiev K.S.,1968
6989,54.3,12.4,0.0,0.0,0.0,0.0,33.3,0.0,0.0,0.0,0.0,0.0,993.729833984375,3,Evstropiev K.S.,1968
6990,54.3,12.4,0.0,0.0,0.0,0.0,33.3,0.0,0.0,0.0,0.0,0.0,946.8129028320312,4,Evstropiev K.S.,1968
6991,54.3,12.4,0.0,0.0,0.0,0.0,33.3,0.0,0.0,0.0,0.0,0.0,908.04013671875,5,Evstropiev K.S.,1968
6992,54.3,12.4,0.0,0.0,0.0,0.0,33.3,0.0,0.0,0.0,0.0,0.0,875.460302734375,6,Evstropiev K.S.,1968
6993,54.3,12.4,0.0,0.0,0.0,0.0,33.3,0.0,0.0,0.0,0.0,0.0,847.6994384765625,7,Evstropiev K.S.,1968
6994,54.3,12.4,0.0,0.0,0.0,0.0,33.3,0.0,0.0,0.0,0.0,0.0,823.7619384765625,8,Evstropiev K.S.,1968
6995,54.3,12.4,0.0,0.0,0.0,0.0,33.3,0.0,0.0,0.0,0.0,0.0,802.9088500976562,9,Evstropiev K.S.,1968
6996,54.3,12.4,0.0,0.0,0.0,0.0,33.3,0.0,0.0,0.0,0.0,0.0,784.5801147460937,10,Evstropiev K.S.,1968
6997,54.3,12.4,0.0,0.0,0.0,0.0,33.3,0.0,0.0,0.0,0.0,0.0,768.3435119628906,11,Evstropiev K.S.,1968
6998,50.0,16.7,0.0,0.0,0.0,0.0,33.3,0.0,0.0,0.0,0.0,0.0,1155.4354614257813,0,Evstropiev K.S.,1968
6999,50.0,16.7,0.0,0.0,0.0,0.0,33.3,0.0,0.0,0.0,0.0,0.0,1081.5238403320313,1,Evstropiev K.S.,1968
7000,50.0,16.7,0.0,0.0,0.0,0.0,33.3,0.0,0.0,0.0,0.0,0.0,1022.5943969726562,2,Evstropiev K.S.,1968
7001,50.0,16.7,0.0,0.0,0.0,0.0,33.3,0.0,0.0,0.0,0.0,0.0,974.51083984375,3,Evstropiev K.S.,1968
7002,50.0,16.7,0.0,0.0,0.0,0.0,33.3,0.0,0.0,0.0,0.0,0.0,934.53134765625,4,Evstropiev K.S.,1968
7003,50.0,16.7,0.0,0.0,0.0,0.0,33.3,0.0,0.0,0.0,0.0,0.0,900.7662719726562,5,Evstropiev K.S.,1968
7004,50.0,16.7,0.0,0.0,0.0,0.0,33.3,0.0,0.0,0.0,0.0,0.0,871.87119140625,6,Evstropiev K.S.,1968
7005,50.0,16.7,0.0,0.0,0.0,0.0,33.3,0.0,0.0,0.0,0.0,0.0,846.86337890625,7,Evstropiev K.S.,1968
7006,50.0,16.7,0.0,0.0,0.0,0.0,33.3,0.0,0.0,0.0,0.0,0.0,825.0077880859375,8,Evstropiev K.S.,1968
7007,50.0,16.7,0.0,0.0,0.0,0.0,33.3,0.0,0.0,0.0,0.0,0.0,805.74375,9,Evstropiev K.S.,1968
7008,50.0,16.7,0.0,0.0,0.0,0.0,33.3,0.0,0.0,0.0,0.0,0.0,788.6362060546875,10,Evstropiev K.S.,1968
7009,50.0,16.7,0.0,0.0,0.0,0.0,33.3,0.0,0.0,0.0,0.0,0.0,773.342138671875,11,Evstropiev K.S.,1968
7010,41.7,25.0,0.0,0.0,0.0,0.0,33.3,0.0,0.0,0.0,0.0,0.0,1070.0088256835938,0,Evstropiev K.S.,1968
7011,41.7,25.0,0.0,0.0,0.0,0.0,33.3,0.0,0.0,0.0,0.0,0.0,1020.748876953125,1,Evstropiev K.S.,1968
7012,41.7,25.0,0.0,0.0,0.0,0.0,33.3,0.0,0.0,0.0,0.0,0.0,979.3268188476562,2,Evstropiev K.S.,1968
7013,41.7,25.0,0.0,0.0,0.0,0.0,33.3,0.0,0.0,0.0,0.0,0.0,944.00986328125,3,Evstropiev K.S.,1968
7014,41.7,25.0,0.0,0.0,0.0,0.0,33.3,0.0,0.0,0.0,0.0,0.0,913.5409912109375,4,Evstropiev K.S.,1968
7015,41.7,25.0,0.0,0.0,0.0,0.0,33.3,0.0,0.0,0.0,0.0,0.0,886.9859375,5,Evstropiev K.S.,1968
7016,41.7,25.0,0.0,0.0,0.0,0.0,33.3,0.0,0.0,0.0,0.0,0.0,863.6362060546875,6,Evstropiev K.S.,1968
7017,41.7,25.0,0.0,0.0,0.0,0.0,33.3,0.0,0.0,0.0,0.0,0.0,842.94443359375,7,Evstropiev K.S.,1968
7018,41.7,25.0,0.0,0.0,0.0,0.0,33.3,0.0,0.0,0.0,0.0,0.0,824.4811767578125,8,Evstropiev K.S.,1968
7019,41.7,25.0,0.0,0.0,0.0,0.0,33.3,0.0,0.0,0.0,0.0,0.0,807.9048828125,9,Evstropiev K.S.,1968
7020,41.7,25.0,0.0,0.0,0.0,0.0,33.3,0.0,0.0,0.0,0.0,0.0,792.940283203125,10,Evstropiev K.S.,1968
7021,41.7,25.0,0.0,0.0,0.0,0.0,33.3,0.0,0.0,0.0,0.0,0.0,779.3632873535156,11,Evstropiev K.S.,1968
7022,41.7,25.0,0.0,0.0,0.0,0.0,33.3,0.0,0.0,0.0,0.0,0.0,766.9893859863281,12,Evstropiev K.S.,1968
7023,33.4,33.3,0.0,0.0,0.0,0.0,33.3,0.0,0.0,0.0,0.0,0.0,867.3246215820312,5,Evstropiev K.S.,1968
7024,33.4,33.3,0.0,0.0,0.0,0.0,33.3,0.0,0.0,0.0,0.0,0.0,851.1833862304687,6,Evstropiev K.S.,1968
7025,33.4,33.3,0.0,0.0,0.0,0.0,33.3,0.0,0.0,0.0,0.0,0.0,835.7484497070312,7,Evstropiev K.S.,1968
7026,33.4,33.3,0.0,0.0,0.0,0.0,33.3,0.0,0.0,0.0,0.0,0.0,820.9744018554687,8,Evstropiev K.S.,1968
7027,33.4,33.3,0.0,0.0,0.0,0.0,33.3,0.0,0.0,0.0,0.0,0.0,806.8197387695312,9,Evstropiev K.S.,1968
7028,33.4,33.3,0.0,0.0,0.0,0.0,33.3,0.0,0.0,0.0,0.0,0.0,793.2462524414062,10,Evstropiev K.S.,1968
7029,33.4,33.3,0.0,0.0,0.0,0.0,33.3,0.0,0.0,0.0,0.0,0.0,780.2189086914063,11,Evstropiev K.S.,1968
7030,33.4,33.3,0.0,0.0,0.0,0.0,33.3,0.0,0.0,0.0,0.0,0.0,767.7053894042969,12,Evstropiev K.S.,1968
7031,50.0,16.7,0.0,0.0,0.0,0.0,32.0,1.3,0.0,0.0,0.0,0.0,816.2092651367187,8,Evstropiev K.S.,1968
7032,50.0,16.7,0.0,0.0,0.0,0.0,32.0,1.3,0.0,0.0,0.0,0.0,798.4917358398437,9,Evstropiev K.S.,1968
7033,50.0,16.7,0.0,0.0,0.0,0.0,32.0,1.3,0.0,0.0,0.0,0.0,781.527197265625,10,Evstropiev K.S.,1968
7034,50.0,16.7,0.0,0.0,0.0,0.0,32.0,1.3,0.0,0.0,0.0,0.0,765.2686218261719,11,Evstropiev K.S.,1968
7035,50.0,16.7,0.0,0.0,0.0,0.0,30.0,3.3,0.0,0.0,0.0,0.0,1157.5865844726563,0,Evstropiev K.S.,1968
7036,50.0,16.7,0.0,0.0,0.0,0.0,30.0,3.3,0.0,0.0,0.0,0.0,1074.2380126953126,1,Evstropiev K.S.,1968
7037,50.0,16.7,0.0,0.0,0.0,0.0,30.0,3.3,0.0,0.0,0.0,0.0,1009.64365234375,2,Evstropiev K.S.,1968
7038,50.0,16.7,0.0,0.0,0.0,0.0,30.0,3.3,0.0,0.0,0.0,0.0,958.1138061523437,3,Evstropiev K.S.,1968
7039,50.0,16.7,0.0,0.0,0.0,0.0,30.0,3.3,0.0,0.0,0.0,0.0,916.04892578125,4,Evstropiev K.S.,1968
7040,50.0,16.7,0.0,0.0,0.0,0.0,30.0,3.3,0.0,0.0,0.0,0.0,881.0605834960937,5,Evstropiev K.S.,1968
7041,50.0,16.7,0.0,0.0,0.0,0.0,30.0,3.3,0.0,0.0,0.0,0.0,851.5016235351562,6,Evstropiev K.S.,1968
7042,50.0,16.7,0.0,0.0,0.0,0.0,30.0,3.3,0.0,0.0,0.0,0.0,826.1992553710937,7,Evstropiev K.S.,1968
7043,50.0,16.7,0.0,0.0,0.0,0.0,30.0,3.3,0.0,0.0,0.0,0.0,804.2958129882812,8,Evstropiev K.S.,1968
7044,50.0,16.7,0.0,0.0,0.0,0.0,30.0,3.3,0.0,0.0,0.0,0.0,785.14951171875,9,Evstropiev K.S.,1968
7045,50.0,16.7,0.0,0.0,0.0,0.0,30.0,3.3,0.0,0.0,0.0,0.0,768.2705749511719,10,Evstropiev K.S.,1968
7046,50.0,16.7,0.0,0.0,0.0,0.0,26.7,6.6,0.0,0.0,0.0,0.0,1154.4960693359376,0,Evstropiev K.S.,1968
7047,50.0,16.7,0.0,0.0,0.0,0.0,26.7,6.6,0.0,0.0,0.0,0.0,1068.504736328125,1,Evstropiev K.S.,1968
7048,50.0,16.7,0.0,0.0,0.0,0.0,26.7,6.6,0.0,0.0,0.0,0.0,1002.4877685546875,2,Evstropiev K.S.,1968
7049,50.0,16.7,0.0,0.0,0.0,0.0,26.7,6.6,0.0,0.0,0.0,0.0,950.2098754882812,3,Evstropiev K.S.,1968
7050,50.0,16.7,0.0,0.0,0.0,0.0,26.7,6.6,0.0,0.0,0.0,0.0,907.7862915039062,4,Evstropiev K.S.,1968
7051,50.0,16.7,0.0,0.0,0.0,0.0,26.7,6.6,0.0,0.0,0.0,0.0,872.6706909179687,5,Evstropiev K.S.,1968
7052,50.0,16.7,0.0,0.0,0.0,0.0,26.7,6.6,0.0,0.0,0.0,0.0,843.1244873046875,6,Evstropiev K.S.,1968
7053,50.0,16.7,0.0,0.0,0.0,0.0,26.7,6.6,0.0,0.0,0.0,0.0,817.9201416015625,7,Evstropiev K.S.,1968
7054,50.0,16.7,0.0,0.0,0.0,0.0,26.7,6.6,0.0,0.0,0.0,0.0,796.1659912109375,8,Evstropiev K.S.,1968
7055,50.0,16.7,0.0,0.0,0.0,0.0,26.7,6.6,0.0,0.0,0.0,0.0,777.1990417480469,9,Evstropiev K.S.,1968
7056,50.0,16.7,0.0,0.0,0.0,0.0,23.3,10.0,0.0,0.0,0.0,0.0,1170.1434692382813,0,Evstropiev K.S.,1968
7057,50.0,16.7,0.0,0.0,0.0,0.0,23.3,10.0,0.0,0.0,0.0,0.0,1071.745947265625,1,Evstropiev K.S.,1968
7058,50.0,16.7,0.0,0.0,0.0,0.0,23.3,10.0,0.0,0.0,0.0,0.0,998.5473388671875,2,Evstropiev K.S.,1968
7059,50.0,16.7,0.0,0.0,0.0,0.0,23.3,10.0,0.0,0.0,0.0,0.0,941.9664672851562,3,Evstropiev K.S.,1968
7060,50.0,16.7,0.0,0.0,0.0,0.0,23.3,10.0,0.0,0.0,0.0,0.0,896.9213623046875,4,Evstropiev K.S.,1968
7061,50.0,16.7,0.0,0.0,0.0,0.0,23.3,10.0,0.0,0.0,0.0,0.0,860.2104858398437,5,Evstropiev K.S.,1968
7062,50.0,16.7,0.0,0.0,0.0,0.0,23.3,10.0,0.0,0.0,0.0,0.0,829.7167114257812,6,Evstropiev K.S.,1968
7063,50.0,16.7,0.0,0.0,0.0,0.0,23.3,10.0,0.0,0.0,0.0,0.0,803.983984375,7,Evstropiev K.S.,1968
7064,50.0,16.7,0.0,0.0,0.0,0.0,23.3,10.0,0.0,0.0,0.0,0.0,781.9780334472656,8,Evstropiev K.S.,1968
7065,50.0,16.7,0.0,0.0,0.0,0.0,20.0,13.3,0.0,0.0,0.0,0.0,1079.020361328125,1,Evstropiev K.S.,1968
7066,50.0,16.7,0.0,0.0,0.0,0.0,20.0,13.3,0.0,0.0,0.0,0.0,1000.8207763671875,2,Evstropiev K.S.,1968
7067,50.0,16.7,0.0,0.0,0.0,0.0,20.0,13.3,0.0,0.0,0.0,0.0,941.2329467773437,3,Evstropiev K.S.,1968
7068,50.0,16.7,0.0,0.0,0.0,0.0,20.0,13.3,0.0,0.0,0.0,0.0,894.3189453125,4,Evstropiev K.S.,1968
7069,50.0,16.7,0.0,0.0,0.0,0.0,20.0,13.3,0.0,0.0,0.0,0.0,856.4241088867187,5,Evstropiev K.S.,1968
7070,50.0,16.7,0.0,0.0,0.0,0.0,20.0,13.3,0.0,0.0,0.0,0.0,825.1755126953125,6,Evstropiev K.S.,1968
7071,50.0,16.7,0.0,0.0,0.0,0.0,20.0,13.3,0.0,0.0,0.0,0.0,798.9657348632812,7,Evstropiev K.S.,1968
7072,50.0,16.7,0.0,0.0,0.0,0.0,20.0,13.3,0.0,0.0,0.0,0.0,776.6669372558594,8,Evstropiev K.S.,1968
7073,50.0,16.7,0.0,0.0,0.0,0.0,13.3,20.0,0.0,0.0,0.0,0.0,1092.334326171875,1,Evstropiev K.S.,1968
7074,50.0,16.7,0.0,0.0,0.0,0.0,13.3,20.0,0.0,0.0,0.0,0.0,1005.6493286132812,2,Evstropiev K.S.,1968
7075,50.0,16.7,0.0,0.0,0.0,0.0,13.3,20.0,0.0,0.0,0.0,0.0,941.1000122070312,3,Evstropiev K.S.,1968
7076,50.0,16.7,0.0,0.0,0.0,0.0,13.3,20.0,0.0,0.0,0.0,0.0,891.167578125,4,Evstropiev K.S.,1968
7077,50.0,16.7,0.0,0.0,0.0,0.0,13.3,20.0,0.0,0.0,0.0,0.0,851.3921264648437,5,Evstropiev K.S.,1968
7078,50.0,16.7,0.0,0.0,0.0,0.0,13.3,20.0,0.0,0.0,0.0,0.0,818.9606079101562,6,Evstropiev K.S.,1968
7079,50.0,16.7,0.0,0.0,0.0,0.0,13.3,20.0,0.0,0.0,0.0,0.0,792.0110229492187,7,Evstropiev K.S.,1968
7080,50.0,16.7,0.0,0.0,0.0,0.0,13.3,20.0,0.0,0.0,0.0,0.0,769.2617858886719,8,Evstropiev K.S.,1968
7081,48.3,16.7,1.7,0.0,0.0,0.0,33.3,0.0,0.0,0.0,0.0,0.0,1180.1841186523438,0,Evstropiev K.S.,1968
7082,48.3,16.7,1.7,0.0,0.0,0.0,33.3,0.0,0.0,0.0,0.0,0.0,1093.7119506835938,1,Evstropiev K.S.,1968
7083,48.3,16.7,1.7,0.0,0.0,0.0,33.3,0.0,0.0,0.0,0.0,0.0,1028.1097778320313,2,Evstropiev K.S.,1968
7084,48.3,16.7,1.7,0.0,0.0,0.0,33.3,0.0,0.0,0.0,0.0,0.0,976.6357177734375,3,Evstropiev K.S.,1968
7085,48.3,16.7,1.7,0.0,0.0,0.0,33.3,0.0,0.0,0.0,0.0,0.0,935.1694702148437,4,Evstropiev K.S.,1968
7086,48.3,16.7,1.7,0.0,0.0,0.0,33.3,0.0,0.0,0.0,0.0,0.0,901.0510009765625,5,Evstropiev K.S.,1968
7087,48.3,16.7,1.7,0.0,0.0,0.0,33.3,0.0,0.0,0.0,0.0,0.0,872.4862426757812,6,Evstropiev K.S.,1968
7088,48.3,16.7,1.7,0.0,0.0,0.0,33.3,0.0,0.0,0.0,0.0,0.0,848.2212280273437,7,Evstropiev K.S.,1968
7089,48.3,16.7,1.7,0.0,0.0,0.0,33.3,0.0,0.0,0.0,0.0,0.0,827.3530639648437,8,Evstropiev K.S.,1968
7090,46.7,16.7,3.3,0.0,0.0,0.0,33.3,0.0,0.0,0.0,0.0,0.0,1100.038427734375,1,Evstropiev K.S.,1968
7091,46.7,16.7,3.3,0.0,0.0,0.0,33.3,0.0,0.0,0.0,0.0,0.0,1033.948583984375,2,Evstropiev K.S.,1968
7092,46.7,16.7,3.3,0.0,0.0,0.0,33.3,0.0,0.0,0.0,0.0,0.0,982.0390380859375,3,Evstropiev K.S.,1968
7093,46.7,16.7,3.3,0.0,0.0,0.0,33.3,0.0,0.0,0.0,0.0,0.0,940.1882080078125,4,Evstropiev K.S.,1968
7094,46.7,16.7,3.3,0.0,0.0,0.0,33.3,0.0,0.0,0.0,0.0,0.0,905.7306884765625,5,Evstropiev K.S.,1968
7095,46.7,16.7,3.3,0.0,0.0,0.0,33.3,0.0,0.0,0.0,0.0,0.0,876.8662475585937,6,Evstropiev K.S.,1968
7096,46.7,16.7,3.3,0.0,0.0,0.0,33.3,0.0,0.0,0.0,0.0,0.0,852.3354248046875,7,Evstropiev K.S.,1968
7097,46.7,16.7,3.3,0.0,0.0,0.0,33.3,0.0,0.0,0.0,0.0,0.0,831.2303833007812,8,Evstropiev K.S.,1968
7098,45.0,16.7,5.0,0.0,0.0,0.0,33.3,0.0,0.0,0.0,0.0,0.0,1107.184423828125,1,Evstropiev K.S.,1968
7099,45.0,16.7,5.0,0.0,0.0,0.0,33.3,0.0,0.0,0.0,0.0,0.0,1039.91220703125,2,Evstropiev K.S.,1968
7100,45.0,16.7,5.0,0.0,0.0,0.0,33.3,0.0,0.0,0.0,0.0,0.0,987.1362670898437,3,Evstropiev K.S.,1968
7101,45.0,16.7,5.0,0.0,0.0,0.0,33.3,0.0,0.0,0.0,0.0,0.0,944.6267456054687,4,Evstropiev K.S.,1968
7102,45.0,16.7,5.0,0.0,0.0,0.0,33.3,0.0,0.0,0.0,0.0,0.0,909.6534790039062,5,Evstropiev K.S.,1968
7103,45.0,16.7,5.0,0.0,0.0,0.0,33.3,0.0,0.0,0.0,0.0,0.0,880.3755859375,6,Evstropiev K.S.,1968
7104,45.0,16.7,5.0,0.0,0.0,0.0,33.3,0.0,0.0,0.0,0.0,0.0,855.5065673828125,7,Evstropiev K.S.,1968
7105,45.0,16.7,5.0,0.0,0.0,0.0,33.3,0.0,0.0,0.0,0.0,0.0,834.1203369140625,8,Evstropiev K.S.,1968
7106,45.0,16.7,5.0,0.0,0.0,0.0,33.3,0.0,0.0,0.0,0.0,0.0,815.533056640625,9,Evstropiev K.S.,1968
7107,43.4,16.7,6.6,0.0,0.0,0.0,33.3,0.0,0.0,0.0,0.0,0.0,1235.868994140625,0,Evstropiev K.S.,1968
7108,43.4,16.7,6.6,0.0,0.0,0.0,33.3,0.0,0.0,0.0,0.0,0.0,1133.8705810546876,1,Evstropiev K.S.,1968
7109,43.4,16.7,6.6,0.0,0.0,0.0,33.3,0.0,0.0,0.0,0.0,0.0,1058.2847045898438,2,Evstropiev K.S.,1968
7110,43.4,16.7,6.6,0.0,0.0,0.0,33.3,0.0,0.0,0.0,0.0,0.0,1000.0280517578125,3,Evstropiev K.S.,1968
7111,43.4,16.7,6.6,0.0,0.0,0.0,33.3,0.0,0.0,0.0,0.0,0.0,953.7540649414062,4,Evstropiev K.S.,1968
7112,43.4,16.7,6.6,0.0,0.0,0.0,33.3,0.0,0.0,0.0,0.0,0.0,916.11044921875,5,Evstropiev K.S.,1968
7113,43.4,16.7,6.6,0.0,0.0,0.0,33.3,0.0,0.0,0.0,0.0,0.0,884.88876953125,6,Evstropiev K.S.,1968
7114,43.4,16.7,6.6,0.0,0.0,0.0,33.3,0.0,0.0,0.0,0.0,0.0,858.5747436523437,7,Evstropiev K.S.,1968
7115,43.4,16.7,6.6,0.0,0.0,0.0,33.3,0.0,0.0,0.0,0.0,0.0,836.0956787109375,8,Evstropiev K.S.,1968
7116,43.4,16.7,6.6,0.0,0.0,0.0,33.3,0.0,0.0,0.0,0.0,0.0,816.6700805664062,9,Evstropiev K.S.,1968
7117,50.02,16.69,0.0,0.0,0.0,0.0,33.29,0.0,0.0,0.0,0.0,0.0,1149.0904907226563,0,Evstropiev K.S.,1968
7118,50.02,16.69,0.0,0.0,0.0,0.0,33.29,0.0,0.0,0.0,0.0,0.0,1076.6579956054688,1,Evstropiev K.S.,1968
7119,50.02,16.69,0.0,0.0,0.0,0.0,33.29,0.0,0.0,0.0,0.0,0.0,1018.7701171875,2,Evstropiev K.S.,1968
7120,50.02,16.69,0.0,0.0,0.0,0.0,33.29,0.0,0.0,0.0,0.0,0.0,971.4455932617187,3,Evstropiev K.S.,1968
7121,50.02,16.69,0.0,0.0,0.0,0.0,33.29,0.0,0.0,0.0,0.0,0.0,932.0348266601562,4,Evstropiev K.S.,1968
7122,50.02,16.69,0.0,0.0,0.0,0.0,33.29,0.0,0.0,0.0,0.0,0.0,898.705908203125,5,Evstropiev K.S.,1968
7123,50.02,16.69,0.0,0.0,0.0,0.0,33.29,0.0,0.0,0.0,0.0,0.0,870.1518920898437,6,Evstropiev K.S.,1968
7124,50.02,16.69,0.0,0.0,0.0,0.0,33.29,0.0,0.0,0.0,0.0,0.0,845.4151977539062,7,Evstropiev K.S.,1968
7125,50.02,16.69,0.0,0.0,0.0,0.0,33.29,0.0,0.0,0.0,0.0,0.0,823.7783569335937,8,Evstropiev K.S.,1968
7126,50.02,16.69,0.0,0.0,0.0,0.0,33.29,0.0,0.0,0.0,0.0,0.0,804.69296875,9,Evstropiev K.S.,1968
7127,50.02,16.69,0.0,0.0,0.0,0.0,33.29,0.0,0.0,0.0,0.0,0.0,787.7329467773437,10,Evstropiev K.S.,1968
7128,50.02,16.69,0.0,0.0,0.0,0.0,33.29,0.0,0.0,0.0,0.0,0.0,772.5619262695313,11,Evstropiev K.S.,1968
7129,79.03,0.0,9.31,0.0,1.49,0.0,3.88,3.65,0.62,2.01,0.0,0.0,1652.9223388671876,4,Hochella M.F.,1984
7130,79.03,0.0,9.31,0.0,1.49,0.0,3.88,3.65,0.62,2.01,0.0,0.0,1516.9909423828126,5,Hochella M.F.,1984
7131,76.0,0.0,0.0,0.0,2.0,0.0,22.0,0.0,0.0,0.0,0.0,0.0,1653.970068359375,1,Dingwell D.B.,1988
7132,76.0,0.0,0.0,0.0,2.0,0.0,22.0,0.0,0.0,0.0,0.0,0.0,1387.3290771484376,2,Dingwell D.B.,1988
7133,72.0,0.0,0.0,0.0,4.0,0.0,24.0,0.0,0.0,0.0,0.0,0.0,1575.03037109375,1,Dingwell D.B.,1988
7134,72.0,0.0,0.0,0.0,4.0,0.0,24.0,0.0,0.0,0.0,0.0,0.0,1320.1178955078126,2,Dingwell D.B.,1988
7135,72.0,0.0,0.0,0.0,4.0,0.0,24.0,0.0,0.0,0.0,0.0,0.0,1154.4198974609376,3,Dingwell D.B.,1988
7136,64.0,0.0,0.0,0.0,8.0,0.0,28.0,0.0,0.0,0.0,0.0,0.0,1417.007421875,1,Dingwell D.B.,1988
7137,64.0,0.0,0.0,0.0,8.0,0.0,28.0,0.0,0.0,0.0,0.0,0.0,1207.1675170898438,2,Dingwell D.B.,1988
7138,56.0,0.0,0.0,0.0,12.0,0.0,32.0,0.0,0.0,0.0,0.0,0.0,1573.54697265625,0,Dingwell D.B.,1988
7139,56.0,0.0,0.0,0.0,12.0,0.0,32.0,0.0,0.0,0.0,0.0,0.0,1311.19248046875,1,Dingwell D.B.,1988
7140,56.0,0.0,0.0,0.0,12.0,0.0,32.0,0.0,0.0,0.0,0.0,0.0,1123.8261474609376,2,Dingwell D.B.,1988
7141,47.99,0.0,0.0,0.0,16.0,0.0,36.01,0.0,0.0,0.0,0.0,0.0,1224.9921020507813,1,Dingwell D.B.,1988
7142,87.5,0.0,0.0,0.0,6.25,0.0,6.25,0.0,0.0,0.0,0.0,0.0,1594.74912109375,3,Dingwell D.B.,1988
7143,75.0,0.0,0.0,0.0,12.5,0.0,12.5,0.0,0.0,0.0,0.0,0.0,1504.821875,2,Dingwell D.B.,1988
7144,75.0,0.0,0.0,0.0,12.5,0.0,12.5,0.0,0.0,0.0,0.0,0.0,1342.9234375,3,Dingwell D.B.,1988
7145,68.31,0.0,2.37,0.0,0.0,0.0,7.79,0.0,0.0,21.53,0.0,0.0,1517.5346435546876,1,Smirnov V.G.,1978
7146,62.89,0.0,2.18,0.0,0.0,0.0,7.15,0.0,0.0,25.71,2.07,0.0,1502.4400390625,1,Smirnov V.G.,1978
7147,62.89,0.0,2.18,0.0,0.0,0.0,7.15,0.0,0.0,25.71,2.07,0.0,1352.901708984375,2,Smirnov V.G.,1978
7148,73.84,0.4,10.2,3.75,0.0,0.056,4.23,2.22,1.75,3.48,0.065,0.0,1403.4682373046876,5,Stein D.J.,1993
7149,73.84,0.4,10.2,3.75,0.0,0.056,4.23,2.22,1.75,3.48,0.065,0.0,1303.9906982421876,6,Stein D.J.,1993
7150,84.42,0.0,7.91,0.0,0.0,0.0,4.79,2.88,0.0,0.0,0.0,0.0,1794.187109375,4,Hess K.-U.,1996
7151,84.42,0.0,7.91,0.0,0.0,0.0,4.79,2.88,0.0,0.0,0.0,0.0,1658.9733642578126,5,Hess K.-U.,1996
7152,84.42,0.0,7.91,0.0,0.0,0.0,4.79,2.88,0.0,0.0,0.0,0.0,1544.066015625,6,Hess K.-U.,1996
7153,84.42,0.0,7.91,0.0,0.0,0.0,4.79,2.88,0.0,0.0,0.0,0.0,1445.2101806640626,7,Hess K.-U.,1996
7154,84.42,0.0,7.91,0.0,0.0,0.0,4.79,2.88,0.0,0.0,0.0,0.0,1359.2619384765626,8,Hess K.-U.,1996
7155,84.42,0.0,7.91,0.0,0.0,0.0,4.79,2.88,0.0,0.0,0.0,0.0,1283.8484252929688,9,Hess K.-U.,1996
7156,84.42,0.0,7.91,0.0,0.0,0.0,4.79,2.88,0.0,0.0,0.0,0.0,1217.1444458007813,10,Hess K.-U.,1996
7157,84.42,0.0,7.91,0.0,0.0,0.0,4.79,2.88,0.0,0.0,0.0,0.0,1157.7236083984376,11,Hess K.-U.,1996
7158,78.03,0.0,7.3,0.0,0.0,0.0,4.5,2.63,7.54,0.0,0.0,0.0,1739.2248291015626,3,Hess K.-U.,1996
7159,78.03,0.0,7.3,0.0,0.0,0.0,4.5,2.63,7.54,0.0,0.0,0.0,1578.5885986328126,4,Hess K.-U.,1996
7160,78.03,0.0,7.3,0.0,0.0,0.0,4.5,2.63,7.54,0.0,0.0,0.0,1456.36728515625,5,Hess K.-U.,1996
7161,78.03,0.0,7.3,0.0,0.0,0.0,4.5,2.63,7.54,0.0,0.0,0.0,1360.252783203125,6,Hess K.-U.,1996
