Repository: charlesll/gpvisc

# GPVisc
=========
GPVisc is a Python module containing a Gaussian Process - Artificial Neural Network of melt viscosity.

- **Documentation:** http://charlesll.github.io/gpvisc/html/index.html
- **Examples:** https://github.com/charlesll/gpvisc/tree/master/examples
- **Web app** https://gpvisc.streamlit.app/
- **Source code:** https://github.com/charlesll/gpvisc/tree/master/src/gpvisc
- **License:** https://github.com/charlesll/gpvisc/tree/master/LICENSE.txt
- **Contributing:** https://github.com/charlesll/gpvisc/blob/master/CONTRIBUTING.md
- **Bug reports:** https://github.com/charlesll/gpvisc/issues
- **Contact:** lelosq@ipgp.fr

See the documentation for more information.

File: examples/additional_data/FULL_SCIGLASS.csv (part 18 of 35)
,sio2,tio2,al2o3,feo,fe2o3,mno,na2o,k2o,mgo,cao,p2o5,h2o,T,viscosity,Author,Year
7162,78.03,0.0,7.3,0.0,0.0,0.0,4.5,2.63,7.54,0.0,0.0,0.0,1282.687353515625,7,Hess K.-U.,1996
7163,78.03,0.0,7.3,0.0,0.0,0.0,4.5,2.63,7.54,0.0,0.0,0.0,1218.7739624023438,8,Hess K.-U.,1996
7164,78.03,0.0,7.3,0.0,0.0,0.0,4.5,2.63,7.54,0.0,0.0,0.0,1165.1998657226563,9,Hess K.-U.,1996
7165,78.03,0.0,7.3,0.0,0.0,0.0,4.5,2.63,7.54,0.0,0.0,0.0,1119.643896484375,10,Hess K.-U.,1996
7166,78.03,0.0,7.3,0.0,0.0,0.0,4.5,2.63,7.54,0.0,0.0,0.0,1080.4313110351563,11,Hess K.-U.,1996
7167,72.2,0.0,6.87,0.0,0.0,0.0,4.13,2.59,14.21,0.0,0.0,0.0,1784.796484375,2,Hess K.-U.,1996
7168,72.2,0.0,6.87,0.0,0.0,0.0,4.13,2.59,14.21,0.0,0.0,0.0,1620.4008544921876,3,Hess K.-U.,1996
7169,72.2,0.0,6.87,0.0,0.0,0.0,4.13,2.59,14.21,0.0,0.0,0.0,1495.57724609375,4,Hess K.-U.,1996
7170,72.2,0.0,6.87,0.0,0.0,0.0,4.13,2.59,14.21,0.0,0.0,0.0,1397.57236328125,5,Hess K.-U.,1996
7171,72.2,0.0,6.87,0.0,0.0,0.0,4.13,2.59,14.21,0.0,0.0,0.0,1318.5815185546876,6,Hess K.-U.,1996
7172,72.2,0.0,6.87,0.0,0.0,0.0,4.13,2.59,14.21,0.0,0.0,0.0,1253.5607055664063,7,Hess K.-U.,1996
7173,72.2,0.0,6.87,0.0,0.0,0.0,4.13,2.59,14.21,0.0,0.0,0.0,1199.104833984375,8,Hess K.-U.,1996
7174,72.2,0.0,6.87,0.0,0.0,0.0,4.13,2.59,14.21,0.0,0.0,0.0,1152.8324951171876,9,Hess K.-U.,1996
7175,72.2,0.0,6.87,0.0,0.0,0.0,4.13,2.59,14.21,0.0,0.0,0.0,1113.0279296875,10,Hess K.-U.,1996
7176,72.2,0.0,6.87,0.0,0.0,0.0,4.13,2.59,14.21,0.0,0.0,0.0,1078.4236206054688,11,Hess K.-U.,1996
7177,60.56,0.0,5.08,0.0,0.0,0.0,3.53,2.26,28.57,0.0,0.0,0.0,1756.864599609375,1,Hess K.-U.,1996
7178,60.56,0.0,5.08,0.0,0.0,0.0,3.53,2.26,28.57,0.0,0.0,0.0,1588.0907958984376,2,Hess K.-U.,1996
7179,60.56,0.0,5.08,0.0,0.0,0.0,3.53,2.26,28.57,0.0,0.0,0.0,1463.087744140625,3,Hess K.-U.,1996
7180,60.56,0.0,5.08,0.0,0.0,0.0,3.53,2.26,28.57,0.0,0.0,0.0,1366.78232421875,4,Hess K.-U.,1996
7181,60.56,0.0,5.08,0.0,0.0,0.0,3.53,2.26,28.57,0.0,0.0,0.0,1290.3097290039063,5,Hess K.-U.,1996
7182,60.56,0.0,5.08,0.0,0.0,0.0,3.53,2.26,28.57,0.0,0.0,0.0,1228.1154541015624,6,Hess K.-U.,1996
7183,60.56,0.0,5.08,0.0,0.0,0.0,3.53,2.26,28.57,0.0,0.0,0.0,1176.5420288085938,7,Hess K.-U.,1996
7184,60.56,0.0,5.08,0.0,0.0,0.0,3.53,2.26,28.57,0.0,0.0,0.0,1133.0829223632813,8,Hess K.-U.,1996
7185,60.56,0.0,5.08,0.0,0.0,0.0,3.53,2.26,28.57,0.0,0.0,0.0,1095.9628051757813,9,Hess K.-U.,1996
7186,60.56,0.0,5.08,0.0,0.0,0.0,3.53,2.26,28.57,0.0,0.0,0.0,1063.8889526367188,10,Hess K.-U.,1996
7187,60.56,0.0,5.08,0.0,0.0,0.0,3.53,2.26,28.57,0.0,0.0,0.0,1035.8979248046876,11,Hess K.-U.,1996
7188,65.55,0.0,5.4,0.0,0.0,0.0,3.94,2.33,0.0,22.78,0.0,0.0,1562.8781494140626,2,Hess K.-U.,1996
7189,65.55,0.0,5.4,0.0,0.0,0.0,3.94,2.33,0.0,22.78,0.0,0.0,1428.968359375,3,Hess K.-U.,1996
7190,65.55,0.0,5.4,0.0,0.0,0.0,3.94,2.33,0.0,22.78,0.0,0.0,1328.160986328125,4,Hess K.-U.,1996
7191,65.55,0.0,5.4,0.0,0.0,0.0,3.94,2.33,0.0,22.78,0.0,0.0,1249.5319580078124,5,Hess K.-U.,1996
7192,65.55,0.0,5.4,0.0,0.0,0.0,3.94,2.33,0.0,22.78,0.0,0.0,1186.4874633789063,6,Hess K.-U.,1996
7193,65.55,0.0,5.4,0.0,0.0,0.0,3.94,2.33,0.0,22.78,0.0,0.0,1134.8119262695313,7,Hess K.-U.,1996
7194,65.55,0.0,5.4,0.0,0.0,0.0,3.94,2.33,0.0,22.78,0.0,0.0,1091.6843627929688,8,Hess K.-U.,1996
7195,65.55,0.0,5.4,0.0,0.0,0.0,3.94,2.33,0.0,22.78,0.0,0.0,1055.1459106445313,9,Hess K.-U.,1996
7196,65.55,0.0,5.4,0.0,0.0,0.0,3.94,2.33,0.0,22.78,0.0,0.0,1023.7936767578125,10,Hess K.-U.,1996
7197,65.55,0.0,5.4,0.0,0.0,0.0,3.94,2.33,0.0,22.78,0.0,0.0,996.5965942382812,11,Hess K.-U.,1996
7198,83.11,0.0,8.53,0.0,0.0,0.0,8.36,0.0,0.0,0.0,0.0,0.0,1529.93466796875,6,Stein D.J.,1993
7199,83.11,0.0,8.53,0.0,0.0,0.0,8.36,0.0,0.0,0.0,0.0,0.0,1436.8034423828126,7,Stein D.J.,1993
7200,78.01,0.0,11.11,0.0,0.0,0.0,10.88,0.0,0.0,0.0,0.0,0.0,1579.6835693359376,5,Stein D.J.,1993
7201,78.01,0.0,11.11,0.0,0.0,0.0,10.88,0.0,0.0,0.0,0.0,0.0,1479.2531494140626,6,Stein D.J.,1993
7202,78.01,0.0,11.11,0.0,0.0,0.0,10.88,0.0,0.0,0.0,0.0,0.0,1390.8305419921876,7,Stein D.J.,1993
7203,73.0,0.0,13.49,0.0,0.0,0.0,13.51,0.0,0.0,0.0,0.0,0.0,1554.9751953125,5,Stein D.J.,1993
7204,73.0,0.0,13.49,0.0,0.0,0.0,13.51,0.0,0.0,0.0,0.0,0.0,1454.3549560546876,6,Stein D.J.,1993
7205,74.11,0.0,13.06,0.0,0.0,0.0,12.83,0.0,0.0,0.0,0.0,0.0,1532.735205078125,5,Stein D.J.,1993
7206,74.11,0.0,13.06,0.0,0.0,0.0,12.83,0.0,0.0,0.0,0.0,0.0,1435.133154296875,6,Stein D.J.,1993
7207,74.11,0.0,13.06,0.0,0.0,0.0,12.83,0.0,0.0,0.0,0.0,0.0,1356.240087890625,7,Stein D.J.,1993
7208,69.5,0.0,15.38,0.0,0.0,0.0,15.12,0.0,0.0,0.0,0.0,0.0,1512.2431396484376,5,Stein D.J.,1993
7209,69.5,0.0,15.38,0.0,0.0,0.0,15.12,0.0,0.0,0.0,0.0,0.0,1410.149755859375,6,Stein D.J.,1993
7210,69.5,0.0,15.38,0.0,0.0,0.0,15.12,0.0,0.0,0.0,0.0,0.0,1332.472265625,7,Stein D.J.,1993
7211,67.23,0.0,16.04,0.0,0.0,0.0,16.73,0.0,0.0,0.0,0.0,0.0,1479.12216796875,5,Stein D.J.,1993
7212,67.23,0.0,16.04,0.0,0.0,0.0,16.73,0.0,0.0,0.0,0.0,0.0,1388.586767578125,6,Stein D.J.,1993
7213,67.23,0.0,16.04,0.0,0.0,0.0,16.73,0.0,0.0,0.0,0.0,0.0,1312.0912841796876,7,Stein D.J.,1993
7214,61.33,0.0,18.51,0.0,0.0,0.0,20.15,0.0,0.0,0.0,0.0,0.0,1452.6462158203126,5,Stein D.J.,1993
7215,61.33,0.0,18.51,0.0,0.0,0.0,20.15,0.0,0.0,0.0,0.0,0.0,1363.562109375,6,Stein D.J.,1993
7216,61.79,0.0,18.58,0.0,0.0,0.0,19.63,0.0,0.0,0.0,0.0,0.0,1455.8573974609376,5,Stein D.J.,1993
7217,61.79,0.0,18.58,0.0,0.0,0.0,19.63,0.0,0.0,0.0,0.0,0.0,1369.9987548828126,6,Stein D.J.,1993
7218,80.3,0.0,0.0,0.0,0.0,0.0,19.7,0.0,0.0,0.0,0.0,0.0,1260.141455078125,3,Leontjeva A.A.,1941
7219,74.6,0.0,0.0,0.0,0.0,0.0,25.4,0.0,0.0,0.0,0.0,0.0,1019.2106079101562,5,Leontjeva A.A.,1941
7220,72.18,0.0,0.0,0.0,0.0,0.0,27.82,0.0,0.0,0.0,0.0,0.0,1004.9252685546875,5,Leontjeva A.A.,1941
7221,68.91,0.0,0.0,0.0,0.0,0.0,31.09,0.0,0.0,0.0,0.0,0.0,1047.9955810546876,4,Leontjeva A.A.,1941
7222,66.44,0.0,0.0,0.0,0.0,0.0,33.56,0.0,0.0,0.0,0.0,0.0,1023.2698120117187,4,Leontjeva A.A.,1941
7223,64.02,0.0,0.0,0.0,0.0,0.0,35.98,0.0,0.0,0.0,0.0,0.0,1018.2568725585937,4,Leontjeva A.A.,1941
7224,60.9,0.0,0.0,0.0,0.0,0.0,39.1,0.0,0.0,0.0,0.0,0.0,988.023046875,4,Leontjeva A.A.,1941
7225,40.52,0.0,0.45,37.18,0.0,15.71,3.23,0.35,0.8,1.76,0.0,0.0,1382.4850830078126,1,Volarovich M.P.,1936
7226,40.52,0.0,0.45,37.18,0.0,15.71,3.23,0.35,0.8,1.76,0.0,0.0,1261.638525390625,2,Volarovich M.P.,1936
7227,52.47,0.0,3.51,19.26,0.0,16.85,4.86,0.41,0.77,1.87,0.0,0.0,1549.9289306640626,0,Volarovich M.P.,1936
7228,52.47,0.0,3.51,19.26,0.0,16.85,4.86,0.41,0.77,1.87,0.0,0.0,1433.4655517578126,1,Volarovich M.P.,1936
7229,52.47,0.0,3.51,19.26,0.0,16.85,4.86,0.41,0.77,1.87,0.0,0.0,1354.8737548828126,2,Volarovich M.P.,1936
7230,52.47,0.0,3.51,19.26,0.0,16.85,4.86,0.41,0.77,1.87,0.0,0.0,1298.2643798828126,3,Volarovich M.P.,1936
7231,52.47,0.0,3.51,19.26,0.0,16.85,4.86,0.41,0.77,1.87,0.0,0.0,1255.5460571289063,4,Volarovich M.P.,1936
7232,52.47,0.0,3.51,19.26,0.0,16.85,4.86,0.41,0.77,1.87,0.0,0.0,1222.1647094726563,5,Volarovich M.P.,1936
7233,54.55,0.88,11.92,4.19,2.44,0.16,2.81,5.43,6.43,10.62,0.0,0.57,1538.3725341796876,2,Volarovich M.P.,1936
7234,54.55,0.88,11.92,4.19,2.44,0.16,2.81,5.43,6.43,10.62,0.0,0.57,1409.6919921875,3,Volarovich M.P.,1936
7235,54.72,0.67,9.39,4.54,1.77,0.089,2.51,0.6,14.87,10.46,0.058,0.32,1495.6305908203126,3,Khitarov N.I.,1976
7236,77.64,0.16,8.85,1.56,0.096,0.054,5.28,2.77,0.28,1.53,0.013,1.76,1554.28720703125,5,Murase T.,1973
7237,77.64,0.16,8.85,1.56,0.096,0.054,5.28,2.77,0.28,1.53,0.013,1.76,1423.83896484375,6,Murase T.,1973
7238,65.9,0.75,11.17,2.42,1.41,0.092,4.44,0.81,5.42,6.43,0.074,1.09,1675.653173828125,2,Murase T.,1973
7239,65.9,0.75,11.17,2.42,1.41,0.092,4.44,0.81,5.42,6.43,0.074,1.09,1508.19296875,3,Murase T.,1973
7240,65.9,0.75,11.17,2.42,1.41,0.092,4.44,0.81,5.42,6.43,0.074,1.09,1389.1230224609376,4,Murase T.,1973
7241,50.0,0.0,0.0,0.0,0.0,0.0,0.0,0.0,25.0,25.0,0.0,0.0,1055.5318969726563,9,Taniguchi H.,1988
7242,50.0,0.0,0.0,0.0,0.0,0.0,0.0,0.0,25.0,25.0,0.0,0.0,1029.9640869140626,10,Taniguchi H.,1988
7243,50.0,0.0,0.0,0.0,0.0,0.0,0.0,0.0,25.0,25.0,0.0,0.0,1005.605810546875,11,Taniguchi H.,1988
7244,50.0,0.0,0.0,0.0,0.0,0.0,0.0,0.0,25.0,25.0,0.0,0.0,982.3732055664062,12,Taniguchi H.,1988
7245,50.0,0.0,5.0,0.0,0.0,0.0,0.0,0.0,20.0,25.0,0.0,0.0,1718.0358642578126,0,Taniguchi H.,1988
7246,50.0,0.0,5.0,0.0,0.0,0.0,0.0,0.0,20.0,25.0,0.0,0.0,1554.4040283203126,1,Taniguchi H.,1988
7247,50.0,0.0,5.0,0.0,0.0,0.0,0.0,0.0,20.0,25.0,0.0,0.0,1436.0431884765626,2,Taniguchi H.,1988
7248,50.0,0.0,5.0,0.0,0.0,0.0,0.0,0.0,20.0,25.0,0.0,0.0,1346.449072265625,3,Taniguchi H.,1988
7249,50.0,0.0,5.0,0.0,0.0,0.0,0.0,0.0,20.0,25.0,0.0,0.0,1276.2707885742188,4,Taniguchi H.,1988
7250,50.0,0.0,5.0,0.0,0.0,0.0,0.0,0.0,20.0,25.0,0.0,0.0,1219.8139404296876,5,Taniguchi H.,1988
7251,50.0,0.0,5.0,0.0,0.0,0.0,0.0,0.0,20.0,25.0,0.0,0.0,1173.4125732421876,6,Taniguchi H.,1988
7252,50.0,0.0,5.0,0.0,0.0,0.0,0.0,0.0,20.0,25.0,0.0,0.0,1134.6000122070313,7,Taniguchi H.,1988
7253,50.0,0.0,5.0,0.0,0.0,0.0,0.0,0.0,20.0,25.0,0.0,0.0,1101.6552490234376,8,Taniguchi H.,1988
7254,50.0,0.0,5.0,0.0,0.0,0.0,0.0,0.0,20.0,25.0,0.0,0.0,1073.3411010742188,9,Taniguchi H.,1988
7255,50.0,0.0,5.0,0.0,0.0,0.0,0.0,0.0,20.0,25.0,0.0,0.0,1048.7453979492188,10,Taniguchi H.,1988
7256,50.0,0.0,5.0,0.0,0.0,0.0,0.0,0.0,20.0,25.0,0.0,0.0,1027.1808227539063,11,Taniguchi H.,1988
7257,50.0,0.0,5.0,0.0,0.0,0.0,0.0,0.0,20.0,25.0,0.0,0.0,1008.119482421875,12,Taniguchi H.,1988
7258,50.0,0.0,9.0,0.0,0.0,0.0,0.0,0.0,16.0,25.0,0.0,0.0,1775.38095703125,0,Taniguchi H.,1988
7259,50.0,0.0,9.0,0.0,0.0,0.0,0.0,0.0,16.0,25.0,0.0,0.0,1582.8075927734376,1,Taniguchi H.,1988
7260,50.0,0.0,9.0,0.0,0.0,0.0,0.0,0.0,16.0,25.0,0.0,0.0,1451.133642578125,2,Taniguchi H.,1988
7261,50.0,0.0,9.0,0.0,0.0,0.0,0.0,0.0,16.0,25.0,0.0,0.0,1355.4147705078126,3,Taniguchi H.,1988
7262,50.0,0.0,9.0,0.0,0.0,0.0,0.0,0.0,16.0,25.0,0.0,0.0,1282.6933959960938,4,Taniguchi H.,1988
7263,50.0,0.0,9.0,0.0,0.0,0.0,0.0,0.0,16.0,25.0,0.0,0.0,1225.5702270507813,5,Taniguchi H.,1988
7264,50.0,0.0,9.0,0.0,0.0,0.0,0.0,0.0,16.0,25.0,0.0,0.0,1179.51279296875,6,Taniguchi H.,1988
7265,50.0,0.0,9.0,0.0,0.0,0.0,0.0,0.0,16.0,25.0,0.0,0.0,1141.5896362304688,7,Taniguchi H.,1988
7266,50.0,0.0,9.0,0.0,0.0,0.0,0.0,0.0,16.0,25.0,0.0,0.0,1109.820654296875,8,Taniguchi H.,1988
7267,50.0,0.0,9.0,0.0,0.0,0.0,0.0,0.0,16.0,25.0,0.0,0.0,1082.8202270507813,9,Taniguchi H.,1988
7268,50.0,0.0,9.0,0.0,0.0,0.0,0.0,0.0,16.0,25.0,0.0,0.0,1059.589697265625,10,Taniguchi H.,1988
7269,50.0,0.0,9.0,0.0,0.0,0.0,0.0,0.0,16.0,25.0,0.0,0.0,1039.390966796875,11,Taniguchi H.,1988
7270,50.0,0.0,9.0,0.0,0.0,0.0,0.0,0.0,16.0,25.0,0.0,0.0,1021.6669677734375,12,Taniguchi H.,1988
7271,50.0,0.0,15.0,0.0,0.0,0.0,0.0,0.0,10.0,25.0,0.0,0.0,1657.28525390625,1,Taniguchi H.,1988
7272,50.0,0.0,15.0,0.0,0.0,0.0,0.0,0.0,10.0,25.0,0.0,0.0,1506.6916259765626,2,Taniguchi H.,1988
7273,50.0,0.0,15.0,0.0,0.0,0.0,0.0,0.0,10.0,25.0,0.0,0.0,1400.013525390625,3,Taniguchi H.,1988
7274,50.0,0.0,15.0,0.0,0.0,0.0,0.0,0.0,10.0,25.0,0.0,0.0,1320.4855712890626,4,Taniguchi H.,1988
7275,50.0,0.0,15.0,0.0,0.0,0.0,0.0,0.0,10.0,25.0,0.0,0.0,1258.91318359375,5,Taniguchi H.,1988
7276,50.0,0.0,15.0,0.0,0.0,0.0,0.0,0.0,10.0,25.0,0.0,0.0,1209.8321899414063,6,Taniguchi H.,1988
7277,50.0,0.0,15.0,0.0,0.0,0.0,0.0,0.0,10.0,25.0,0.0,0.0,1169.7914184570313,7,Taniguchi H.,1988
7278,50.0,0.0,15.0,0.0,0.0,0.0,0.0,0.0,10.0,25.0,0.0,0.0,1136.5038208007813,8,Taniguchi H.,1988
7279,50.0,0.0,15.0,0.0,0.0,0.0,0.0,0.0,10.0,25.0,0.0,0.0,1108.3937744140626,9,Taniguchi H.,1988
7280,50.0,0.0,15.0,0.0,0.0,0.0,0.0,0.0,10.0,25.0,0.0,0.0,1084.3405517578126,10,Taniguchi H.,1988
7281,50.0,0.0,15.0,0.0,0.0,0.0,0.0,0.0,10.0,25.0,0.0,0.0,1063.5249389648438,11,Taniguchi H.,1988
7282,50.0,0.0,15.0,0.0,0.0,0.0,0.0,0.0,10.0,25.0,0.0,0.0,1045.3345703125,12,Taniguchi H.,1988
7283,50.0,0.0,20.0,0.0,0.0,0.0,0.0,0.0,5.0,25.0,0.0,0.0,1719.1235107421876,1,Taniguchi H.,1988
7284,50.0,0.0,20.0,0.0,0.0,0.0,0.0,0.0,5.0,25.0,0.0,0.0,1571.0387939453126,2,Taniguchi H.,1988
7285,50.0,0.0,20.0,0.0,0.0,0.0,0.0,0.0,5.0,25.0,0.0,0.0,1463.485205078125,3,Taniguchi H.,1988
7286,50.0,0.0,20.0,0.0,0.0,0.0,0.0,0.0,5.0,25.0,0.0,0.0,1381.8256591796876,4,Taniguchi H.,1988
7287,50.0,0.0,20.0,0.0,0.0,0.0,0.0,0.0,5.0,25.0,0.0,0.0,1317.713720703125,5,Taniguchi H.,1988
7288,50.0,0.0,20.0,0.0,0.0,0.0,0.0,0.0,5.0,25.0,0.0,0.0,1266.0420288085938,6,Taniguchi H.,1988
7289,50.0,0.0,20.0,0.0,0.0,0.0,0.0,0.0,5.0,25.0,0.0,0.0,1223.5099243164063,7,Taniguchi H.,1988
7290,50.0,0.0,20.0,0.0,0.0,0.0,0.0,0.0,5.0,25.0,0.0,0.0,1187.8895629882813,8,Taniguchi H.,1988
7291,50.0,0.0,20.0,0.0,0.0,0.0,0.0,0.0,5.0,25.0,0.0,0.0,1157.6227172851563,9,Taniguchi H.,1988
7292,50.0,0.0,20.0,0.0,0.0,0.0,0.0,0.0,5.0,25.0,0.0,0.0,1131.5868896484376,10,Taniguchi H.,1988
7293,50.0,0.0,20.0,0.0,0.0,0.0,0.0,0.0,5.0,25.0,0.0,0.0,1108.9527954101563,11,Taniguchi H.,1988
7294,50.0,0.0,20.0,0.0,0.0,0.0,0.0,0.0,5.0,25.0,0.0,0.0,1089.0947021484376,12,Taniguchi H.,1988
7295,50.0,0.0,25.0,0.0,0.0,0.0,0.0,0.0,0.0,25.0,0.0,0.0,1757.816259765625,1,Taniguchi H.,1988
7296,50.0,0.0,25.0,0.0,0.0,0.0,0.0,0.0,0.0,25.0,0.0,0.0,1605.541357421875,2,Taniguchi H.,1988
7297,50.0,0.0,25.0,0.0,0.0,0.0,0.0,0.0,0.0,25.0,0.0,0.0,1497.7712158203126,3,Taniguchi H.,1988
7298,50.0,0.0,25.0,0.0,0.0,0.0,0.0,0.0,0.0,25.0,0.0,0.0,1417.4826416015626,4,Taniguchi H.,1988
7299,50.0,0.0,25.0,0.0,0.0,0.0,0.0,0.0,0.0,25.0,0.0,0.0,1355.3525146484376,5,Taniguchi H.,1988
7300,50.0,0.0,25.0,0.0,0.0,0.0,0.0,0.0,0.0,25.0,0.0,0.0,1305.846533203125,6,Taniguchi H.,1988
7301,50.0,0.0,25.0,0.0,0.0,0.0,0.0,0.0,0.0,25.0,0.0,0.0,1265.4718994140624,7,Taniguchi H.,1988
7302,50.0,0.0,25.0,0.0,0.0,0.0,0.0,0.0,0.0,25.0,0.0,0.0,1231.9155029296876,8,Taniguchi H.,1988
7303,50.0,0.0,25.0,0.0,0.0,0.0,0.0,0.0,0.0,25.0,0.0,0.0,1203.5846923828124,9,Taniguchi H.,1988
7304,50.0,0.0,25.0,0.0,0.0,0.0,0.0,0.0,0.0,25.0,0.0,0.0,1179.347021484375,10,Taniguchi H.,1988
7305,50.0,0.0,25.0,0.0,0.0,0.0,0.0,0.0,0.0,25.0,0.0,0.0,1158.3752197265626,11,Taniguchi H.,1988
7306,50.0,0.0,25.0,0.0,0.0,0.0,0.0,0.0,0.0,25.0,0.0,0.0,1140.05087890625,12,Taniguchi H.,1988
7307,65.63,0.0,2.24,0.0,0.0,0.0,4.61,0.0,0.0,27.52,0.0,0.0,1108.1479858398438,7,Pavlushkin N.M.,1971
7308,65.63,0.0,2.24,0.0,0.0,0.0,4.61,0.0,0.0,27.52,0.0,0.0,1066.36142578125,8,Pavlushkin N.M.,1971
7309,65.63,0.0,2.24,0.0,0.0,0.0,4.61,0.0,0.0,27.52,0.0,0.0,1029.1810668945313,9,Pavlushkin N.M.,1971
7310,65.63,0.0,2.24,0.0,0.0,0.0,4.61,0.0,0.0,27.52,0.0,0.0,995.8852294921875,10,Pavlushkin N.M.,1971
7311,65.63,0.0,2.24,0.0,0.0,0.0,4.61,0.0,0.0,27.52,0.0,0.0,965.8952392578125,11,Pavlushkin N.M.,1971
7312,64.93,0.0,2.81,0.0,0.0,0.0,4.63,0.0,0.0,27.62,0.0,0.0,1119.2450927734376,7,Pavlushkin N.M.,1971
7313,64.93,0.0,2.81,0.0,0.0,0.0,4.63,0.0,0.0,27.62,0.0,0.0,1079.0431884765626,8,Pavlushkin N.M.,1971
7314,64.93,0.0,2.81,0.0,0.0,0.0,4.63,0.0,0.0,27.62,0.0,0.0,1041.6294921875,9,Pavlushkin N.M.,1971
7315,64.93,0.0,2.81,0.0,0.0,0.0,4.63,0.0,0.0,27.62,0.0,0.0,1006.72373046875,10,Pavlushkin N.M.,1971
7316,64.93,0.0,2.81,0.0,0.0,0.0,4.63,0.0,0.0,27.62,0.0,0.0,974.081884765625,11,Pavlushkin N.M.,1971
7317,64.23,0.0,3.39,0.0,0.0,0.0,4.65,0.0,0.0,27.73,0.0,0.0,1127.2509521484376,7,Pavlushkin N.M.,1971
7318,64.23,0.0,3.39,0.0,0.0,0.0,4.65,0.0,0.0,27.73,0.0,0.0,1076.7596801757813,8,Pavlushkin N.M.,1971
7319,64.23,0.0,3.39,0.0,0.0,0.0,4.65,0.0,0.0,27.73,0.0,0.0,1036.56455078125,9,Pavlushkin N.M.,1971
7320,64.23,0.0,3.39,0.0,0.0,0.0,4.65,0.0,0.0,27.73,0.0,0.0,1003.8075927734375,10,Pavlushkin N.M.,1971
7321,64.23,0.0,3.39,0.0,0.0,0.0,4.65,0.0,0.0,27.73,0.0,0.0,976.598974609375,11,Pavlushkin N.M.,1971
7322,63.52,0.0,3.97,0.0,0.0,0.0,4.67,0.0,0.0,27.84,0.0,0.0,1115.5049194335938,7,Pavlushkin N.M.,1971
7323,63.52,0.0,3.97,0.0,0.0,0.0,4.67,0.0,0.0,27.84,0.0,0.0,1074.8637451171876,8,Pavlushkin N.M.,1971
7324,63.52,0.0,3.97,0.0,0.0,0.0,4.67,0.0,0.0,27.84,0.0,0.0,1037.08017578125,9,Pavlushkin N.M.,1971
7325,63.52,0.0,3.97,0.0,0.0,0.0,4.67,0.0,0.0,27.84,0.0,0.0,1001.8630737304687,10,Pavlushkin N.M.,1971
7326,63.52,0.0,3.97,0.0,0.0,0.0,4.67,0.0,0.0,27.84,0.0,0.0,968.9595703125,11,Pavlushkin N.M.,1971
7327,62.81,0.0,4.56,0.0,0.0,0.0,4.68,0.0,0.0,27.95,0.0,0.0,1066.747900390625,8,Pavlushkin N.M.,1971
7328,62.81,0.0,4.56,0.0,0.0,0.0,4.68,0.0,0.0,27.95,0.0,0.0,1037.281103515625,9,Pavlushkin N.M.,1971
7329,62.09,0.0,5.15,0.0,0.0,0.0,4.7,0.0,0.0,28.06,0.0,0.0,1128.0338500976563,7,Pavlushkin N.M.,1971
7330,62.09,0.0,5.15,0.0,0.0,0.0,4.7,0.0,0.0,28.06,0.0,0.0,1081.37119140625,8,Pavlushkin N.M.,1971
7331,62.09,0.0,5.15,0.0,0.0,0.0,4.7,0.0,0.0,28.06,0.0,0.0,1038.4162353515626,9,Pavlushkin N.M.,1971
7332,62.09,0.0,5.15,0.0,0.0,0.0,4.7,0.0,0.0,28.06,0.0,0.0,998.7438720703125,10,Pavlushkin N.M.,1971
7333,61.36,0.0,5.74,0.0,0.0,0.0,4.72,0.0,0.0,28.18,0.0,0.0,1111.0084594726563,7,Pavlushkin N.M.,1971
7334,61.36,0.0,5.74,0.0,0.0,0.0,4.72,0.0,0.0,28.18,0.0,0.0,1073.4214233398438,8,Pavlushkin N.M.,1971
7335,61.36,0.0,5.74,0.0,0.0,0.0,4.72,0.0,0.0,28.18,0.0,0.0,1039.7387451171876,9,Pavlushkin N.M.,1971
7336,61.36,0.0,5.74,0.0,0.0,0.0,4.72,0.0,0.0,28.18,0.0,0.0,1009.382177734375,10,Pavlushkin N.M.,1971
7337,61.36,0.0,5.74,0.0,0.0,0.0,4.72,0.0,0.0,28.18,0.0,0.0,981.8821166992187,11,Pavlushkin N.M.,1971
7338,60.63,0.0,6.34,0.0,0.0,0.0,4.74,0.0,0.0,28.29,0.0,0.0,1129.2658447265626,7,Pavlushkin N.M.,1971
7339,60.63,0.0,6.34,0.0,0.0,0.0,4.74,0.0,0.0,28.29,0.0,0.0,1080.9462646484376,8,Pavlushkin N.M.,1971
7340,60.63,0.0,6.34,0.0,0.0,0.0,4.74,0.0,0.0,28.29,0.0,0.0,1043.54892578125,9,Pavlushkin N.M.,1971
7341,60.63,0.0,6.34,0.0,0.0,0.0,4.74,0.0,0.0,28.29,0.0,0.0,1013.7466186523437,10,Pavlushkin N.M.,1971
7342,59.89,0.0,6.94,0.0,0.0,0.0,4.76,0.0,0.0,28.4,0.0,0.0,1120.9773315429688,7,Pavlushkin N.M.,1971
7343,59.89,0.0,6.94,0.0,0.0,0.0,4.76,0.0,0.0,28.4,0.0,0.0,1080.2699340820313,8,Pavlushkin N.M.,1971
7344,59.89,0.0,6.94,0.0,0.0,0.0,4.76,0.0,0.0,28.4,0.0,0.0,1042.4157470703126,9,Pavlushkin N.M.,1971
7345,59.89,0.0,6.94,0.0,0.0,0.0,4.76,0.0,0.0,28.4,0.0,0.0,1007.12509765625,10,Pavlushkin N.M.,1971
7346,59.89,0.0,6.94,0.0,0.0,0.0,4.76,0.0,0.0,28.4,0.0,0.0,974.1459716796875,11,Pavlushkin N.M.,1971
7347,59.15,0.0,7.55,0.0,0.0,0.0,4.78,0.0,0.0,28.52,0.0,0.0,1119.7661499023438,7,Pavlushkin N.M.,1971
7348,59.15,0.0,7.55,0.0,0.0,0.0,4.78,0.0,0.0,28.52,0.0,0.0,1081.8649658203126,8,Pavlushkin N.M.,1971
7349,59.15,0.0,7.55,0.0,0.0,0.0,4.78,0.0,0.0,28.52,0.0,0.0,1046.4457763671876,9,Pavlushkin N.M.,1971
7350,59.15,0.0,7.55,0.0,0.0,0.0,4.78,0.0,0.0,28.52,0.0,0.0,1013.27255859375,10,Pavlushkin N.M.,1971
7351,59.15,0.0,7.55,0.0,0.0,0.0,4.78,0.0,0.0,28.52,0.0,0.0,982.1382202148437,11,Pavlushkin N.M.,1971
7352,58.4,0.0,8.17,0.0,0.0,0.0,4.8,0.0,0.0,28.64,0.0,0.0,1126.3338989257813,7,Pavlushkin N.M.,1971
7353,58.4,0.0,8.17,0.0,0.0,0.0,4.8,0.0,0.0,28.64,0.0,0.0,1084.8296875,8,Pavlushkin N.M.,1971
7354,58.4,0.0,8.17,0.0,0.0,0.0,4.8,0.0,0.0,28.64,0.0,0.0,1050.4653686523438,9,Pavlushkin N.M.,1971
7355,58.4,0.0,8.17,0.0,0.0,0.0,4.8,0.0,0.0,28.64,0.0,0.0,1021.54453125,10,Pavlushkin N.M.,1971
7356,57.65,0.0,8.79,0.0,0.0,0.0,4.82,0.0,0.0,28.75,0.0,0.0,1053.3754638671876,9,Pavlushkin N.M.,1971
7357,57.65,0.0,8.79,0.0,0.0,0.0,4.82,0.0,0.0,28.75,0.0,0.0,1023.441015625,10,Pavlushkin N.M.,1971
7358,55.34,0.0,10.67,0.0,0.0,0.0,4.88,0.0,0.0,29.11,0.0,0.0,1127.091162109375,7,Pavlushkin N.M.,1971
7359,55.34,0.0,10.67,0.0,0.0,0.0,4.88,0.0,0.0,29.11,0.0,0.0,1091.825048828125,8,Pavlushkin N.M.,1971
7360,55.34,0.0,10.67,0.0,0.0,0.0,4.88,0.0,0.0,29.11,0.0,0.0,1058.6991943359376,9,Pavlushkin N.M.,1971
7361,55.34,0.0,10.67,0.0,0.0,0.0,4.88,0.0,0.0,29.11,0.0,0.0,1027.5244506835938,10,Pavlushkin N.M.,1971
7362,52.98,0.0,12.61,0.0,0.0,0.0,4.94,0.0,0.0,29.47,0.0,0.0,1102.0507568359376,8,Pavlushkin N.M.,1971
7363,52.98,0.0,12.61,0.0,0.0,0.0,4.94,0.0,0.0,29.47,0.0,0.0,1069.8197387695313,9,Pavlushkin N.M.,1971
7364,52.98,0.0,12.61,0.0,0.0,0.0,4.94,0.0,0.0,29.47,0.0,0.0,1039.4206909179688,10,Pavlushkin N.M.,1971
7365,51.37,0.0,13.93,0.0,0.0,0.0,4.98,0.0,0.0,29.72,0.0,0.0,1156.6278442382813,7,Pavlushkin N.M.,1971
7366,51.37,0.0,13.93,0.0,0.0,0.0,4.98,0.0,0.0,29.72,0.0,0.0,1115.5449584960938,8,Pavlushkin N.M.,1971
7367,51.37,0.0,13.93,0.0,0.0,0.0,4.98,0.0,0.0,29.72,0.0,0.0,1079.95712890625,9,Pavlushkin N.M.,1971
7368,51.37,0.0,13.93,0.0,0.0,0.0,4.98,0.0,0.0,29.72,0.0,0.0,1048.8309692382813,10,Pavlushkin N.M.,1971
7369,51.37,0.0,13.93,0.0,0.0,0.0,4.98,0.0,0.0,29.72,0.0,0.0,1021.3768676757812,11,Pavlushkin N.M.,1971
7370,67.56,0.0,3.98,0.0,0.0,0.0,4.68,0.0,0.0,23.78,0.0,0.0,1116.7826904296876,7,Pavlushkin N.M.,1971
7371,67.56,0.0,3.98,0.0,0.0,0.0,4.68,0.0,0.0,23.78,0.0,0.0,1074.95908203125,8,Pavlushkin N.M.,1971
7372,67.56,0.0,3.98,0.0,0.0,0.0,4.68,0.0,0.0,23.78,0.0,0.0,1041.698583984375,9,Pavlushkin N.M.,1971
7373,67.56,0.0,3.98,0.0,0.0,0.0,4.68,0.0,0.0,23.78,0.0,0.0,1014.6155151367187,10,Pavlushkin N.M.,1971
7374,64.53,0.0,3.97,0.0,0.0,0.0,4.67,0.0,0.0,26.83,0.0,0.0,1122.2783569335938,7,Pavlushkin N.M.,1971
7375,64.53,0.0,3.97,0.0,0.0,0.0,4.67,0.0,0.0,26.83,0.0,0.0,1078.5537475585938,8,Pavlushkin N.M.,1971
7376,64.53,0.0,3.97,0.0,0.0,0.0,4.67,0.0,0.0,26.83,0.0,0.0,1038.1089233398438,9,Pavlushkin N.M.,1971
7377,63.52,0.0,3.97,0.0,0.0,0.0,4.67,0.0,0.0,27.84,0.0,0.0,1114.8668579101563,7,Pavlushkin N.M.,1971
7378,63.52,0.0,3.97,0.0,0.0,0.0,4.67,0.0,0.0,27.84,0.0,0.0,1076.915869140625,8,Pavlushkin N.M.,1971
7379,63.52,0.0,3.97,0.0,0.0,0.0,4.67,0.0,0.0,27.84,0.0,0.0,1041.46396484375,9,Pavlushkin N.M.,1971
7380,63.52,0.0,3.97,0.0,0.0,0.0,4.67,0.0,0.0,27.84,0.0,0.0,1008.2720703125,10,Pavlushkin N.M.,1971
7381,63.52,0.0,3.97,0.0,0.0,0.0,4.67,0.0,0.0,27.84,0.0,0.0,977.1308349609375,11,Pavlushkin N.M.,1971
7382,62.52,0.0,3.97,0.0,0.0,0.0,4.66,0.0,0.0,28.85,0.0,0.0,1113.2284912109376,7,Pavlushkin N.M.,1971
7383,62.52,0.0,3.97,0.0,0.0,0.0,4.66,0.0,0.0,28.85,0.0,0.0,1075.666845703125,8,Pavlushkin N.M.,1971
7384,62.52,0.0,3.97,0.0,0.0,0.0,4.66,0.0,0.0,28.85,0.0,0.0,1040.5575317382813,9,Pavlushkin N.M.,1971
7385,62.52,0.0,3.97,0.0,0.0,0.0,4.66,0.0,0.0,28.85,0.0,0.0,1007.6680053710937,10,Pavlushkin N.M.,1971
7386,62.52,0.0,3.97,0.0,0.0,0.0,4.66,0.0,0.0,28.85,0.0,0.0,976.7941650390625,11,Pavlushkin N.M.,1971
7387,60.51,0.0,3.96,0.0,0.0,0.0,4.66,0.0,0.0,30.87,0.0,0.0,1108.8127807617188,7,Pavlushkin N.M.,1971
7388,60.51,0.0,3.96,0.0,0.0,0.0,4.66,0.0,0.0,30.87,0.0,0.0,1067.9499877929688,8,Pavlushkin N.M.,1971
7389,60.51,0.0,3.96,0.0,0.0,0.0,4.66,0.0,0.0,30.87,0.0,0.0,1035.4440063476563,9,Pavlushkin N.M.,1971
7390,59.51,0.0,3.96,0.0,0.0,0.0,4.65,0.0,0.0,31.88,0.0,0.0,1102.3608764648438,7,Pavlushkin N.M.,1971
7391,59.51,0.0,3.96,0.0,0.0,0.0,4.65,0.0,0.0,31.88,0.0,0.0,1063.75400390625,8,Pavlushkin N.M.,1971
7392,57.51,0.0,3.95,0.0,0.0,0.0,4.65,0.0,0.0,33.89,0.0,0.0,1100.7052978515626,7,Pavlushkin N.M.,1971
7393,57.51,0.0,3.95,0.0,0.0,0.0,4.65,0.0,0.0,33.89,0.0,0.0,1066.3097900390626,8,Pavlushkin N.M.,1971
7394,57.51,0.0,3.95,0.0,0.0,0.0,4.65,0.0,0.0,33.89,0.0,0.0,1033.9990600585938,9,Pavlushkin N.M.,1971
7395,57.51,0.0,3.95,0.0,0.0,0.0,4.65,0.0,0.0,33.89,0.0,0.0,1003.5891479492187,10,Pavlushkin N.M.,1971
7396,57.51,0.0,3.95,0.0,0.0,0.0,4.65,0.0,0.0,33.89,0.0,0.0,974.9170288085937,11,Pavlushkin N.M.,1971
7397,55.52,0.0,3.95,0.0,0.0,0.0,4.64,0.0,0.0,35.9,0.0,0.0,1061.8560546875,8,Pavlushkin N.M.,1971
7398,55.52,0.0,3.95,0.0,0.0,0.0,4.64,0.0,0.0,35.9,0.0,0.0,1032.4881958007813,9,Pavlushkin N.M.,1971
7399,52.54,0.0,3.94,0.0,0.0,0.0,4.63,0.0,0.0,38.89,0.0,0.0,1112.8485473632813,7,Pavlushkin N.M.,1971
7400,52.54,0.0,3.94,0.0,0.0,0.0,4.63,0.0,0.0,38.89,0.0,0.0,1077.1847900390626,8,Pavlushkin N.M.,1971
7401,52.54,0.0,3.94,0.0,0.0,0.0,4.63,0.0,0.0,38.89,0.0,0.0,1045.007177734375,9,Pavlushkin N.M.,1971
7402,52.54,0.0,3.94,0.0,0.0,0.0,4.63,0.0,0.0,38.89,0.0,0.0,1015.8282836914062,10,Pavlushkin N.M.,1971
7403,49.57,0.0,3.93,0.0,0.0,0.0,4.62,0.0,0.0,41.88,0.0,0.0,1069.0411743164063,8,Pavlushkin N.M.,1971
7404,49.57,0.0,3.93,0.0,0.0,0.0,4.62,0.0,0.0,41.88,0.0,0.0,1040.5820678710938,9,Pavlushkin N.M.,1971
7405,49.57,0.0,3.93,0.0,0.0,0.0,4.62,0.0,0.0,41.88,0.0,0.0,1013.5990966796875,10,Pavlushkin N.M.,1971
7406,46.62,0.0,3.92,0.0,0.0,0.0,4.61,0.0,0.0,44.85,0.0,0.0,1113.8028930664063,7,Pavlushkin N.M.,1971
7407,46.62,0.0,3.92,0.0,0.0,0.0,4.61,0.0,0.0,44.85,0.0,0.0,1085.9086669921876,8,Pavlushkin N.M.,1971
7408,46.62,0.0,3.92,0.0,0.0,0.0,4.61,0.0,0.0,44.85,0.0,0.0,1059.3776611328126,9,Pavlushkin N.M.,1971
7409,46.62,0.0,3.92,0.0,0.0,0.0,4.61,0.0,0.0,44.85,0.0,0.0,1034.1122802734376,10,Pavlushkin N.M.,1971
7410,62.36,0.0,1.67,0.0,0.0,0.0,4.58,0.0,0.0,31.39,0.0,0.0,1098.070654296875,7,Pavlushkin N.M.,1971
7411,62.36,0.0,1.67,0.0,0.0,0.0,4.58,0.0,0.0,31.39,0.0,0.0,1058.7692626953126,8,Pavlushkin N.M.,1971
7412,62.36,0.0,1.67,0.0,0.0,0.0,4.58,0.0,0.0,31.39,0.0,0.0,1024.186376953125,9,Pavlushkin N.M.,1971
7413,62.36,0.0,1.67,0.0,0.0,0.0,4.58,0.0,0.0,31.39,0.0,0.0,993.520361328125,10,Pavlushkin N.M.,1971
7414,62.36,0.0,1.67,0.0,0.0,0.0,4.58,0.0,0.0,31.39,0.0,0.0,966.141455078125,11,Pavlushkin N.M.,1971
7415,63.23,0.0,3.39,0.0,0.0,0.0,4.64,0.0,0.0,28.74,0.0,0.0,1108.3757080078126,7,Pavlushkin N.M.,1971
7416,63.23,0.0,3.39,0.0,0.0,0.0,4.64,0.0,0.0,28.74,0.0,0.0,1070.8303588867188,8,Pavlushkin N.M.,1971
7417,63.23,0.0,3.39,0.0,0.0,0.0,4.64,0.0,0.0,28.74,0.0,0.0,1035.7455810546876,9,Pavlushkin N.M.,1971
7418,63.23,0.0,3.39,0.0,0.0,0.0,4.64,0.0,0.0,28.74,0.0,0.0,1002.8872436523437,10,Pavlushkin N.M.,1971
7419,63.23,0.0,3.39,0.0,0.0,0.0,4.64,0.0,0.0,28.74,0.0,0.0,972.04990234375,11,Pavlushkin N.M.,1971
7420,64.42,0.0,5.75,0.0,0.0,0.0,4.73,0.0,0.0,25.1,0.0,0.0,1176.523046875,6,Pavlushkin N.M.,1971
7421,64.42,0.0,5.75,0.0,0.0,0.0,4.73,0.0,0.0,25.1,0.0,0.0,1132.247412109375,7,Pavlushkin N.M.,1971
7422,64.42,0.0,5.75,0.0,0.0,0.0,4.73,0.0,0.0,25.1,0.0,0.0,1091.1837524414063,8,Pavlushkin N.M.,1971
7423,64.42,0.0,5.75,0.0,0.0,0.0,4.73,0.0,0.0,25.1,0.0,0.0,1052.9947875976563,9,Pavlushkin N.M.,1971
7424,64.42,0.0,5.75,0.0,0.0,0.0,4.73,0.0,0.0,25.1,0.0,0.0,1017.3888305664062,10,Pavlushkin N.M.,1971
7425,64.42,0.0,5.75,0.0,0.0,0.0,4.73,0.0,0.0,25.1,0.0,0.0,984.1123413085937,11,Pavlushkin N.M.,1971
7426,65.65,0.0,8.21,0.0,0.0,0.0,4.82,0.0,0.0,21.32,0.0,0.0,1146.0174926757813,7,Pavlushkin N.M.,1971
7427,65.65,0.0,8.21,0.0,0.0,0.0,4.82,0.0,0.0,21.32,0.0,0.0,1100.3701538085938,8,Pavlushkin N.M.,1971
7428,65.65,0.0,8.21,0.0,0.0,0.0,4.82,0.0,0.0,21.32,0.0,0.0,1061.50546875,9,Pavlushkin N.M.,1971
7429,65.65,0.0,8.21,0.0,0.0,0.0,4.82,0.0,0.0,21.32,0.0,0.0,1028.0161499023438,10,Pavlushkin N.M.,1971
7430,27.14,0.0,2.8,37.17,3.57,0.0,0.0,0.0,0.0,29.32,0.0,0.0,1474.3976806640626,0,Rontgen P.,1960
7431,32.86,0.0,6.68,31.22,3.36,0.0,0.0,0.0,0.0,25.88,0.0,0.0,1501.3478759765626,0,Rontgen P.,1960
7432,37.15,0.0,4.85,25.12,2.97,0.0,0.0,0.0,0.0,29.91,0.0,0.0,1574.40390625,0,Rontgen P.,1960
7433,39.74,0.0,17.72,0.0,0.0,0.0,0.0,0.0,8.01,34.53,0.0,0.0,1572.2192138671876,1,Bardin I.P.,1957
7434,52.57,0.79,8.28,9.7,3.0,0.074,4.43,0.46,9.96,10.74,0.0,0.0,1593.551123046875,1,Volarovich M.P.,1934
7435,52.57,0.79,8.28,9.7,3.0,0.074,4.43,0.46,9.96,10.74,0.0,0.0,1458.679541015625,2,Volarovich M.P.,1934
7436,72.87,0.0,0.53,0.0,0.0,0.0,15.33,0.0,0.0,11.26,0.0,0.0,1432.663916015625,2,Volarovich M.P.,1934
7437,41.13,0.0,12.5,0.0,0.0,0.0,0.0,0.0,0.0,46.37,0.0,0.0,1781.744482421875,0,Ostroukhov M.,1939
7438,41.13,0.0,12.5,0.0,0.0,0.0,0.0,0.0,0.0,46.37,0.0,0.0,1564.29404296875,1,Ostroukhov M.,1939
7439,32.75,0.0,9.76,8.95,0.62,0.0,0.0,0.0,10.78,37.14,0.0,0.0,1623.1503662109376,0,Ostroukhov M.,1939
7440,49.46,0.0,11.13,0.0,0.0,0.0,0.0,0.0,8.96,30.45,0.0,0.0,1831.8288330078126,0,Ostroukhov M.,1939
7441,51.98,0.0,12.96,0.0,0.0,0.0,0.0,0.0,14.14,20.92,0.0,0.0,1872.3884033203126,0,Ostroukhov M.,1939
7442,51.98,0.0,12.96,0.0,0.0,0.0,0.0,0.0,14.14,20.92,0.0,0.0,1631.0036376953126,1,Ostroukhov M.,1939
7443,44.58,0.0,10.58,0.0,0.0,8.54,0.0,0.0,8.0,28.3,0.0,0.0,1519.3189453125,1,Ostroukhov M.,1939
7444,42.69,0.0,19.46,0.0,0.0,0.0,0.0,0.0,5.94,31.91,0.0,0.0,1622.56015625,1,Ostroukhov M.,1939
7445,39.59,0.0,17.63,0.0,0.0,0.0,0.0,0.0,8.16,34.63,0.0,0.0,1582.5162109375,1,Ostroukhov M.,1939
7446,36.79,0.0,15.85,0.0,0.0,10.18,0.0,0.0,8.19,28.99,0.0,0.0,1517.7170166015626,1,Ostroukhov M.,1939
7447,42.59,0.0,14.19,0.0,0.0,0.0,0.0,0.0,6.56,36.66,0.0,0.0,1583.2934326171876,1,Ostroukhov M.,1939
7448,40.86,0.0,8.09,0.0,0.0,0.0,0.0,0.0,9.59,41.46,0.0,0.0,1680.704443359375,0,Ostroukhov M.,1939
7449,44.13,0.0,13.33,0.0,0.0,0.0,0.0,0.0,0.0,42.54,0.0,0.0,1776.9399169921876,0,Ostroukhov M.,1939
7450,44.13,0.0,13.33,0.0,0.0,0.0,0.0,0.0,0.0,42.54,0.0,0.0,1568.68125,1,Ostroukhov M.,1939
7451,64.41,0.0,9.75,0.0,0.0,0.0,0.0,0.0,0.0,25.85,0.0,0.0,1808.968603515625,1,Ostroukhov M.,1939
7452,48.65,0.0,14.64,0.0,0.0,0.0,0.0,0.0,0.0,36.71,0.0,0.0,1824.185888671875,0,Ostroukhov M.,1939
7453,47.18,0.0,20.6,0.0,0.0,0.0,0.0,0.0,0.0,32.22,0.0,0.0,1674.127294921875,1,Ostroukhov M.,1939
7454,41.28,0.0,13.04,0.0,0.0,0.0,0.0,0.0,9.12,36.57,0.0,0.0,1729.8744873046876,0,Ostroukhov M.,1939
7455,74.0,0.0,0.0,0.0,0.0,0.0,10.0,0.0,0.0,16.0,0.0,0.0,1796.62998046875,1,Bornhoft H.,1999
7456,74.0,0.0,0.0,0.0,0.0,0.0,10.0,0.0,0.0,16.0,0.0,0.0,1546.0666259765626,2,Bornhoft H.,1999
7457,74.0,0.0,0.0,0.0,0.0,0.0,10.0,0.0,0.0,16.0,0.0,0.0,1381.7555908203126,3,Bornhoft H.,1999
7458,74.0,0.0,0.0,0.0,0.0,0.0,10.0,0.0,0.0,16.0,0.0,0.0,1265.7004760742188,4,Bornhoft H.,1999
7459,74.0,0.0,0.0,0.0,0.0,0.0,10.0,0.0,0.0,16.0,0.0,0.0,1179.3649658203124,5,Bornhoft H.,1999
7460,74.0,0.0,0.0,0.0,0.0,0.0,10.0,0.0,0.0,16.0,0.0,0.0,1112.6288818359376,6,Bornhoft H.,1999
7461,74.0,0.0,0.0,0.0,0.0,0.0,10.0,0.0,0.0,16.0,0.0,0.0,1059.4985107421876,7,Bornhoft H.,1999
7462,74.0,0.0,0.0,0.0,0.0,0.0,10.0,0.0,0.0,16.0,0.0,0.0,1016.1979736328125,8,Bornhoft H.,1999
7463,74.0,0.0,0.0,0.0,0.0,0.0,10.0,0.0,0.0,16.0,0.0,0.0,980.230322265625,9,Bornhoft H.,1999
7464,74.0,0.0,0.0,0.0,0.0,0.0,10.0,0.0,0.0,16.0,0.0,0.0,949.8782104492187,10,Bornhoft H.,1999
7465,74.0,0.0,0.0,0.0,0.0,0.0,10.0,0.0,0.0,16.0,0.0,0.0,923.9217895507812,11,Bornhoft H.,1999
7466,74.0,0.0,0.0,0.0,0.0,0.0,10.0,0.0,0.0,16.0,0.0,0.0,901.4706176757812,12,Bornhoft H.,1999
7467,74.0,0.0,0.0,0.0,0.0,0.0,26.0,0.0,0.0,0.0,0.0,0.0,1723.5563720703126,1,Bornhoft H.,1999
7468,74.0,0.0,0.0,0.0,0.0,0.0,26.0,0.0,0.0,0.0,0.0,0.0,1421.3451904296876,2,Bornhoft H.,1999
7469,74.0,0.0,0.0,0.0,0.0,0.0,26.0,0.0,0.0,0.0,0.0,0.0,1239.1305297851563,3,Bornhoft H.,1999
7470,74.0,0.0,0.0,0.0,0.0,0.0,26.0,0.0,0.0,0.0,0.0,0.0,1117.2818359375,4,Bornhoft H.,1999
7471,74.0,0.0,0.0,0.0,0.0,0.0,26.0,0.0,0.0,0.0,0.0,0.0,1030.0640625,5,Bornhoft H.,1999
7472,74.0,0.0,0.0,0.0,0.0,0.0,26.0,0.0,0.0,0.0,0.0,0.0,964.5502685546875,6,Bornhoft H.,1999
7473,74.0,0.0,0.0,0.0,0.0,0.0,26.0,0.0,0.0,0.0,0.0,0.0,913.5355590820312,7,Bornhoft H.,1999
7474,74.0,0.0,0.0,0.0,0.0,0.0,26.0,0.0,0.0,0.0,0.0,0.0,872.6861328125,8,Bornhoft H.,1999
7475,74.0,0.0,0.0,0.0,0.0,0.0,26.0,0.0,0.0,0.0,0.0,0.0,839.2389892578125,9,Bornhoft H.,1999
7476,74.0,0.0,0.0,0.0,0.0,0.0,26.0,0.0,0.0,0.0,0.0,0.0,811.34921875,10,Bornhoft H.,1999
7477,74.0,0.0,0.0,0.0,0.0,0.0,26.0,0.0,0.0,0.0,0.0,0.0,787.7380126953125,11,Bornhoft H.,1999
7478,74.0,0.0,0.0,0.0,0.0,0.0,26.0,0.0,0.0,0.0,0.0,0.0,767.4909729003906,12,Bornhoft H.,1999
7479,74.0,0.0,0.0,0.0,0.0,0.0,22.0,0.0,0.0,4.0,0.0,0.0,1739.284033203125,1,Bornhoft H.,1999
7480,74.0,0.0,0.0,0.0,0.0,0.0,22.0,0.0,0.0,4.0,0.0,0.0,1446.7221435546876,2,Bornhoft H.,1999
7481,74.0,0.0,0.0,0.0,0.0,0.0,22.0,0.0,0.0,4.0,0.0,0.0,1267.9310668945313,3,Bornhoft H.,1999
7482,74.0,0.0,0.0,0.0,0.0,0.0,22.0,0.0,0.0,4.0,0.0,0.0,1147.3497680664063,4,Bornhoft H.,1999
7483,74.0,0.0,0.0,0.0,0.0,0.0,22.0,0.0,0.0,4.0,0.0,0.0,1060.5305541992188,5,Bornhoft H.,1999
7484,74.0,0.0,0.0,0.0,0.0,0.0,22.0,0.0,0.0,4.0,0.0,0.0,995.0349487304687,6,Bornhoft H.,1999
7485,74.0,0.0,0.0,0.0,0.0,0.0,22.0,0.0,0.0,4.0,0.0,0.0,943.86630859375,7,Bornhoft H.,1999
7486,74.0,0.0,0.0,0.0,0.0,0.0,22.0,0.0,0.0,4.0,0.0,0.0,902.7870849609375,8,Bornhoft H.,1999
7487,74.0,0.0,0.0,0.0,0.0,0.0,22.0,0.0,0.0,4.0,0.0,0.0,869.0810302734375,9,Bornhoft H.,1999
7488,74.0,0.0,0.0,0.0,0.0,0.0,22.0,0.0,0.0,4.0,0.0,0.0,840.9264282226562,10,Bornhoft H.,1999
7489,74.0,0.0,0.0,0.0,0.0,0.0,22.0,0.0,0.0,4.0,0.0,0.0,817.0561889648437,11,Bornhoft H.,1999
7490,74.0,0.0,0.0,0.0,0.0,0.0,22.0,0.0,0.0,4.0,0.0,0.0,796.5614990234375,12,Bornhoft H.,1999
7491,74.0,0.0,0.0,0.0,0.0,0.0,19.0,0.0,0.0,7.0,0.0,0.0,1760.33505859375,1,Bornhoft H.,1999
7492,74.0,0.0,0.0,0.0,0.0,0.0,19.0,0.0,0.0,7.0,0.0,0.0,1464.0669921875,2,Bornhoft H.,1999
7493,74.0,0.0,0.0,0.0,0.0,0.0,19.0,0.0,0.0,7.0,0.0,0.0,1285.5058349609376,3,Bornhoft H.,1999
7494,74.0,0.0,0.0,0.0,0.0,0.0,19.0,0.0,0.0,7.0,0.0,0.0,1166.1296752929688,4,Bornhoft H.,1999
7495,74.0,0.0,0.0,0.0,0.0,0.0,19.0,0.0,0.0,7.0,0.0,0.0,1080.696142578125,5,Bornhoft H.,1999
7496,74.0,0.0,0.0,0.0,0.0,0.0,19.0,0.0,0.0,7.0,0.0,0.0,1016.5305541992187,6,Bornhoft H.,1999
7497,74.0,0.0,0.0,0.0,0.0,0.0,19.0,0.0,0.0,7.0,0.0,0.0,966.5703491210937,7,Bornhoft H.,1999
7498,74.0,0.0,0.0,0.0,0.0,0.0,19.0,0.0,0.0,7.0,0.0,0.0,926.5683349609375,8,Bornhoft H.,1999
7499,74.0,0.0,0.0,0.0,0.0,0.0,19.0,0.0,0.0,7.0,0.0,0.0,893.8169921875,9,Bornhoft H.,1999
7500,74.0,0.0,0.0,0.0,0.0,0.0,19.0,0.0,0.0,7.0,0.0,0.0,866.5087646484375,10,Bornhoft H.,1999
7501,74.0,0.0,0.0,0.0,0.0,0.0,19.0,0.0,0.0,7.0,0.0,0.0,843.3908447265625,11,Bornhoft H.,1999
7502,74.0,0.0,0.0,0.0,0.0,0.0,19.0,0.0,0.0,7.0,0.0,0.0,823.5675415039062,12,Bornhoft H.,1999
7503,74.0,0.0,0.0,0.0,0.0,0.0,16.0,0.0,0.0,10.0,0.0,0.0,1767.722509765625,1,Bornhoft H.,1999
7504,74.0,0.0,0.0,0.0,0.0,0.0,16.0,0.0,0.0,10.0,0.0,0.0,1494.310888671875,2,Bornhoft H.,1999
7505,74.0,0.0,0.0,0.0,0.0,0.0,16.0,0.0,0.0,10.0,0.0,0.0,1321.0134033203126,3,Bornhoft H.,1999
7506,74.0,0.0,0.0,0.0,0.0,0.0,16.0,0.0,0.0,10.0,0.0,0.0,1201.3517822265624,4,Bornhoft H.,1999
7507,74.0,0.0,0.0,0.0,0.0,0.0,16.0,0.0,0.0,10.0,0.0,0.0,1113.7624267578126,5,Bornhoft H.,1999
7508,74.0,0.0,0.0,0.0,0.0,0.0,16.0,0.0,0.0,10.0,0.0,0.0,1046.874853515625,6,Bornhoft H.,1999
7509,74.0,0.0,0.0,0.0,0.0,0.0,16.0,0.0,0.0,10.0,0.0,0.0,994.1254638671875,7,Bornhoft H.,1999
7510,74.0,0.0,0.0,0.0,0.0,0.0,16.0,0.0,0.0,10.0,0.0,0.0,951.46005859375,8,Bornhoft H.,1999
7511,74.0,0.0,0.0,0.0,0.0,0.0,16.0,0.0,0.0,10.0,0.0,0.0,916.2392944335937,9,Bornhoft H.,1999
7512,74.0,0.0,0.0,0.0,0.0,0.0,16.0,0.0,0.0,10.0,0.0,0.0,886.6711181640625,10,Bornhoft H.,1999
7513,74.0,0.0,0.0,0.0,0.0,0.0,16.0,0.0,0.0,10.0,0.0,0.0,861.495703125,11,Bornhoft H.,1999
7514,74.0,0.0,0.0,0.0,0.0,0.0,16.0,0.0,0.0,10.0,0.0,0.0,839.8019165039062,12,Bornhoft H.,1999
7515,74.0,0.0,0.0,0.0,0.0,0.0,13.0,0.0,0.0,13.0,0.0,0.0,1802.1923583984376,1,Bornhoft H.,1999
7516,74.0,0.0,0.0,0.0,0.0,0.0,13.0,0.0,0.0,13.0,0.0,0.0,1520.8117431640626,2,Bornhoft H.,1999
7517,74.0,0.0,0.0,0.0,0.0,0.0,13.0,0.0,0.0,13.0,0.0,0.0,1345.53232421875,3,Bornhoft H.,1999
7518,74.0,0.0,0.0,0.0,0.0,0.0,13.0,0.0,0.0,13.0,0.0,0.0,1225.8619140625,4,Bornhoft H.,1999
7519,74.0,0.0,0.0,0.0,0.0,0.0,13.0,0.0,0.0,13.0,0.0,0.0,1138.9599365234376,5,Bornhoft H.,1999
7520,74.0,0.0,0.0,0.0,0.0,0.0,13.0,0.0,0.0,13.0,0.0,0.0,1072.988134765625,6,Bornhoft H.,1999
7521,74.0,0.0,0.0,0.0,0.0,0.0,13.0,0.0,0.0,13.0,0.0,0.0,1021.1977294921875,7,Bornhoft H.,1999
7522,74.0,0.0,0.0,0.0,0.0,0.0,13.0,0.0,0.0,13.0,0.0,0.0,979.4597534179687,8,Bornhoft H.,1999
7523,74.0,0.0,0.0,0.0,0.0,0.0,13.0,0.0,0.0,13.0,0.0,0.0,945.1064819335937,9,Bornhoft H.,1999
7524,74.0,0.0,0.0,0.0,0.0,0.0,13.0,0.0,0.0,13.0,0.0,0.0,916.337255859375,10,Bornhoft H.,1999
7525,74.0,0.0,0.0,0.0,0.0,0.0,13.0,0.0,0.0,13.0,0.0,0.0,891.892919921875,11,Bornhoft H.,1999
7526,74.0,0.0,0.0,0.0,0.0,0.0,13.0,0.0,0.0,13.0,0.0,0.0,870.8664306640625,12,Bornhoft H.,1999
7527,30.0,0.0,5.77,0.0,0.0,10.59,0.0,0.0,8.65,45.0,0.0,0.0,1727.2006591796876,0,Kurnushko O.V.,1964
7528,29.2,0.0,5.62,0.0,0.0,10.22,0.0,0.0,18.14,36.82,0.0,0.0,1706.292822265625,0,Kurnushko O.V.,1964
7529,28.08,0.0,5.42,0.0,0.0,9.76,0.0,0.0,18.77,37.97,0.0,0.0,1792.6269287109376,0,Kurnushko O.V.,1964
7530,54.91,0.0,3.24,0.0,0.0,41.86,0.0,0.0,0.0,0.0,0.0,0.0,1787.86435546875,0,Mikiashvili Sh.,1957
7531,51.3,0.0,10.08,0.0,0.0,38.62,0.0,0.0,0.0,0.0,0.0,0.0,1771.0646728515626,0,Mikiashvili Sh.,1957
7532,41.86,0.0,17.62,0.0,0.0,40.52,0.0,0.0,0.0,0.0,0.0,0.0,1677.8852294921876,0,Mikiashvili Sh.,1957
7533,47.41,0.0,17.46,0.0,0.0,35.13,0.0,0.0,0.0,0.0,0.0,0.0,1865.08505859375,0,Mikiashvili Sh.,1957
7534,24.99,0.0,22.09,0.0,0.0,52.92,0.0,0.0,0.0,0.0,0.0,0.0,1781.11142578125,0,Mikiashvili Sh.,1957
7535,55.7,0.0,6.56,0.0,0.0,37.74,0.0,0.0,0.0,0.0,0.0,0.0,1867.177099609375,0,Mikiashvili Sh.,1957
7536,41.22,0.0,13.88,0.0,0.0,44.89,0.0,0.0,0.0,0.0,0.0,0.0,1629.648779296875,0,Mikiashvili Sh.,1957
7537,70.98,0.0,0.0,0.0,0.0,0.0,20.38,0.0,0.0,8.64,0.0,0.0,1612.1227783203126,1,Hirayama C.,1969
7538,70.98,0.0,0.0,0.0,0.0,0.0,20.38,0.0,0.0,8.64,0.0,0.0,1371.781591796875,2,Hirayama C.,1969
7539,64.91,0.0,11.41,0.0,0.0,0.0,0.0,0.0,6.4,17.28,0.0,0.0,1710.6662353515626,2,Okhotin M.V.,1957
7540,64.91,0.0,11.41,0.0,0.0,0.0,0.0,0.0,6.4,17.28,0.0,0.0,1554.4931396484376,3,Okhotin M.V.,1957
7541,64.91,0.0,11.41,0.0,0.0,0.0,0.0,0.0,6.4,17.28,0.0,0.0,1438.876806640625,4,Okhotin M.V.,1957
7542,64.91,0.0,11.41,0.0,0.0,0.0,0.0,0.0,6.4,17.28,0.0,0.0,1349.8346923828126,5,Okhotin M.V.,1957
7543,64.91,0.0,11.41,0.0,0.0,0.0,0.0,0.0,6.4,17.28,0.0,0.0,1279.1489624023438,6,Okhotin M.V.,1957
7544,64.91,0.0,11.41,0.0,0.0,0.0,0.0,0.0,6.4,17.28,0.0,0.0,1221.6737426757813,7,Okhotin M.V.,1957
7545,64.91,0.0,11.41,0.0,0.0,0.0,0.0,0.0,6.4,17.28,0.0,0.0,1174.0221313476563,8,Okhotin M.V.,1957
7546,64.91,0.0,11.41,0.0,0.0,0.0,0.0,0.0,6.4,17.28,0.0,0.0,1133.873876953125,9,Okhotin M.V.,1957
7547,64.91,0.0,11.41,0.0,0.0,0.0,0.0,0.0,6.4,17.28,0.0,0.0,1099.58603515625,10,Okhotin M.V.,1957
7548,64.91,0.0,11.41,0.0,0.0,0.0,0.0,0.0,6.4,17.28,0.0,0.0,1069.9628051757813,11,Okhotin M.V.,1957
7549,64.91,0.0,11.41,0.0,0.0,0.0,0.0,0.0,6.4,17.28,0.0,0.0,1044.1128295898438,12,Okhotin M.V.,1957
7550,34.81,0.0,12.05,0.0,0.0,0.0,0.0,0.0,0.0,53.14,0.0,0.0,1776.987158203125,0,Kozakevitch P.,1967
7551,82.3,0.0,0.0,0.0,0.0,0.0,17.7,0.0,0.0,0.0,0.0,0.0,1573.3754638671876,2,Winter-Klein A.,1965
7552,80.0,0.0,0.0,0.0,0.0,0.0,20.0,0.0,0.0,0.0,0.0,0.0,1766.77646484375,1,Winter-Klein A.,1965
7553,79.2,0.0,0.0,0.0,0.0,0.0,20.8,0.0,0.0,0.0,0.0,0.0,1739.1666015625,1,Winter-Klein A.,1965
7554,75.0,0.0,0.0,0.0,0.0,0.0,25.0,0.0,0.0,0.0,0.0,0.0,1693.2475341796876,1,Winter-Klein A.,1965
7555,73.5,0.0,0.0,0.0,0.0,0.0,26.5,0.0,0.0,0.0,0.0,0.0,1672.6159423828126,1,Winter-Klein A.,1965
7556,70.0,0.0,0.0,0.0,0.0,0.0,30.0,0.0,0.0,0.0,0.0,0.0,1593.956396484375,1,Winter-Klein A.,1965
7557,66.5,0.0,0.0,0.0,0.0,0.0,33.5,0.0,0.0,0.0,0.0,0.0,1553.1469482421876,1,Winter-Klein A.,1965
7558,65.0,0.0,0.0,0.0,0.0,0.0,35.0,0.0,0.0,0.0,0.0,0.0,1537.7995361328126,1,Winter-Klein A.,1965
7559,70.8,0.0,0.0,0.0,0.0,0.0,0.0,0.0,0.0,29.2,0.0,0.0,1703.2587646484376,1,Winter-Klein A.,1965
7560,32.22,0.0,12.12,0.0,0.0,0.0,0.0,0.0,26.28,29.38,0.0,0.0,1676.9931396484376,0,Levin L.L.,1972
7561,63.44,0.0,15.47,0.0,0.0,0.0,0.0,0.0,0.0,21.09,0.0,0.0,1770.048193359375,2,Schleier J.,1958
7562,63.44,0.0,15.47,0.0,0.0,0.0,0.0,0.0,0.0,21.09,0.0,0.0,1613.1237548828126,3,Schleier J.,1958
7563,62.78,0.0,14.03,0.0,0.0,0.0,0.0,0.0,0.0,23.19,0.0,0.0,1730.1254638671876,2,Schleier J.,1958
7564,62.78,0.0,14.03,0.0,0.0,0.0,0.0,0.0,0.0,23.19,0.0,0.0,1584.406591796875,3,Schleier J.,1958
7565,62.13,0.0,12.62,0.0,0.0,0.0,0.0,0.0,0.0,25.25,0.0,0.0,1695.7656005859376,2,Schleier J.,1958
7566,61.49,0.0,11.25,0.0,0.0,0.0,0.0,0.0,0.0,27.26,0.0,0.0,1657.0746826171876,2,Schleier J.,1958
7567,60.87,0.0,9.89,0.0,0.0,0.0,0.0,0.0,0.0,29.24,0.0,0.0,1629.8744873046876,2,Schleier J.,1958
7568,60.26,0.0,8.57,0.0,0.0,0.0,0.0,0.0,0.0,31.17,0.0,0.0,1747.2839111328126,1,Schleier J.,1958
7569,60.26,0.0,8.57,0.0,0.0,0.0,0.0,0.0,0.0,31.17,0.0,0.0,1592.6611083984376,2,Schleier J.,1958
7570,59.08,0.0,6.0,0.0,0.0,0.0,0.0,0.0,0.0,34.92,0.0,0.0,1673.6069091796876,1,Schleier J.,1958
7571,58.5,0.0,4.76,0.0,0.0,0.0,0.0,0.0,0.0,36.74,0.0,0.0,1644.764990234375,1,Schleier J.,1958
7572,75.68,0.0,12.74,0.0,0.0,0.0,0.0,0.0,0.0,11.58,0.0,0.0,1772.366064453125,3,Schleier J.,1958
