Repository: charlesll/gpvisc

# GPVisc
=========
GPVisc is a Python module containing a Gaussian Process - Artificial Neural Network of melt viscosity.

- **Documentation:** http://charlesll.github.io/gpvisc/html/index.html
- **Examples:** https://github.com/charlesll/gpvisc/tree/master/examples
- **Web app** https://gpvisc.streamlit.app/
- **Source code:** https://github.com/charlesll/gpvisc/tree/master/src/gpvisc
- **License:** https://github.com/charlesll/gpvisc/tree/master/LICENSE.txt
- **Contributing:** https://github.com/charlesll/gpvisc/blob/master/CONTRIBUTING.md
- **Bug reports:** https://github.com/charlesll/gpvisc/issues
- **Contact:** lelosq@ipgp.fr

See the documentation for more information.

File: examples/additional_data/FULL_SCIGLASS.csv (part 19 of 35)
,sio2,tio2,al2o3,feo,fe2o3,mno,na2o,k2o,mgo,cao,p2o5,h2o,T,viscosity,Author,Year
7573,75.68,0.0,12.74,0.0,0.0,0.0,0.0,0.0,0.0,11.58,0.0,0.0,1581.4045166015626,4,Schleier J.,1958
7574,71.37,0.0,11.13,0.0,0.0,0.0,0.0,0.0,6.26,11.24,0.0,0.0,1711.7070068359376,3,Schleier J.,1958
7575,69.68,0.0,9.95,0.0,0.0,0.0,0.0,0.0,0.0,20.36,0.0,0.0,1662.7812255859376,3,Schleier J.,1958
7576,67.3,0.0,9.61,0.0,0.0,0.0,0.0,0.0,12.16,10.93,0.0,0.0,1641.7778076171876,3,Schleier J.,1958
7577,66.79,0.0,8.61,0.0,0.0,0.0,0.0,0.0,0.0,24.6,0.0,0.0,1760.4477294921876,2,Schleier J.,1958
7578,66.79,0.0,8.61,0.0,0.0,0.0,0.0,0.0,0.0,24.6,0.0,0.0,1591.15146484375,3,Schleier J.,1958
7579,63.46,0.0,8.18,0.0,0.0,0.0,0.0,0.0,17.74,10.62,0.0,0.0,1719.4616455078126,2,Schleier J.,1958
7580,63.46,0.0,8.18,0.0,0.0,0.0,0.0,0.0,17.74,10.62,0.0,0.0,1569.6579345703126,3,Schleier J.,1958
7581,63.96,0.0,7.3,0.0,0.0,0.0,0.0,0.0,0.0,28.74,0.0,0.0,1682.3288330078126,2,Schleier J.,1958
7582,59.82,0.0,6.82,0.0,0.0,0.0,0.0,0.0,23.01,10.34,0.0,0.0,1564.313330078125,3,Schleier J.,1958
7583,61.2,0.0,6.01,0.0,0.0,0.0,0.0,0.0,0.0,32.79,0.0,0.0,1626.448583984375,2,Schleier J.,1958
7584,56.38,0.0,5.54,0.0,0.0,0.0,0.0,0.0,28.02,10.07,0.0,0.0,1619.0190185546876,2,Schleier J.,1958
7585,71.88,0.0,14.12,0.0,0.0,0.0,0.0,0.0,0.0,14.0,0.0,0.0,1682.858740234375,3,Schleier J.,1958
7586,70.08,0.0,13.92,0.68,0.0,0.0,0.0,0.0,5.25,10.07,0.0,0.0,1755.7515625,2,Schleier J.,1958
7587,70.08,0.0,13.92,0.68,0.0,0.0,0.0,0.0,5.25,10.07,0.0,0.0,1576.2909912109376,3,Schleier J.,1958
7588,68.11,0.0,13.53,3.47,0.0,0.0,0.0,0.0,5.11,9.78,0.0,0.0,1729.2111572265626,2,Schleier J.,1958
7589,66.8,0.0,13.27,5.33,0.0,0.0,0.0,0.0,5.01,9.6,0.0,0.0,1573.15048828125,2,Schleier J.,1958
7590,70.07,0.0,12.56,5.41,0.0,0.0,0.0,0.0,3.88,8.08,0.0,0.0,1643.402685546875,2,Schleier J.,1958
7591,66.84,0.0,13.63,4.46,0.0,0.0,0.0,0.0,4.6,10.47,0.0,0.0,1634.434423828125,2,Schleier J.,1958
7592,54.69,0.0,6.91,0.44,0.0,0.0,0.0,0.0,30.45,7.52,0.0,0.0,1723.51181640625,1,Schleier J.,1958
7593,54.69,0.0,6.91,0.44,0.0,0.0,0.0,0.0,30.45,7.52,0.0,0.0,1658.5256103515626,2,Schleier J.,1958
7594,54.69,0.0,6.91,0.44,0.0,0.0,0.0,0.0,30.45,7.52,0.0,0.0,1598.2624267578126,3,Schleier J.,1958
7595,53.91,0.0,9.82,0.33,0.0,0.0,0.0,0.0,29.03,6.91,0.0,0.0,1718.280615234375,1,Schleier J.,1958
7596,53.91,0.0,9.82,0.33,0.0,0.0,0.0,0.0,29.03,6.91,0.0,0.0,1629.123876953125,2,Schleier J.,1958
7597,46.5,0.0,10.7,0.0,0.0,0.0,3.0,0.0,0.0,39.8,0.0,0.0,1705.6559814453126,0,Kato M.,1965
7598,75.52,0.0,2.86,0.0,0.0,0.0,21.62,0.0,0.0,0.0,0.0,0.0,1468.0348876953126,2,Belyaev G.I.,1965
7599,52.07,0.0,30.68,0.0,0.0,0.0,0.0,0.0,17.25,0.0,0.0,0.0,1855.15,1,Belyi Ya.I.,1981
7600,78.95,0.0,16.15,0.0,0.0,0.0,0.0,0.0,4.9,0.0,0.0,0.0,1941.15,1,Belyi Ya.I.,1981
7601,52.85,0.0,11.33,0.0,0.0,0.0,0.0,0.0,35.82,0.0,0.0,0.0,1689.15,1,Belyi Ya.I.,1981
7602,70.33,0.0,20.85,0.0,0.0,0.0,0.0,0.0,8.82,0.0,0.0,0.0,1945.15,1,Belyi Ya.I.,1981
7603,61.39,0.0,25.73,0.0,0.0,0.0,0.0,0.0,12.88,0.0,0.0,0.0,1862.15,1,Belyi Ya.I.,1981
7604,69.54,0.0,14.38,0.0,0.0,0.0,0.0,0.0,16.08,0.0,0.0,0.0,1712.15,1,Belyi Ya.I.,1981
7605,60.73,0.0,12.82,0.0,0.0,0.0,0.0,0.0,26.45,0.0,0.0,0.0,1650.15,1,Belyi Ya.I.,1981
7606,52.66,0.0,16.98,0.0,0.0,0.0,0.0,0.0,30.36,0.0,0.0,0.0,1669.15,1,Belyi Ya.I.,1981
7607,61.01,0.0,18.83,0.0,0.0,0.0,0.0,0.0,20.16,0.0,0.0,0.0,1735.15,1,Belyi Ya.I.,1981
7608,63.58,0.0,7.02,0.0,0.0,0.0,3.85,0.0,0.0,25.55,0.0,0.0,1567.545263671875,2,Pavlushkin N.M.,1970
7609,63.58,0.0,7.02,0.0,0.0,0.0,3.85,0.0,0.0,25.55,0.0,0.0,1429.160498046875,3,Pavlushkin N.M.,1970
7610,64.82,0.0,9.55,0.0,0.0,0.0,3.93,0.0,0.0,21.7,0.0,0.0,1612.7006591796876,2,Pavlushkin N.M.,1970
7611,64.82,0.0,9.55,0.0,0.0,0.0,3.93,0.0,0.0,21.7,0.0,0.0,1465.0561279296876,3,Pavlushkin N.M.,1970
7612,65.46,0.0,10.85,0.0,0.0,0.0,3.97,0.0,0.0,19.73,0.0,0.0,1528.07236328125,3,Pavlushkin N.M.,1970
7613,60.35,0.0,4.59,0.0,0.0,0.0,3.77,0.0,0.0,31.29,0.0,0.0,1670.57529296875,1,Pavlushkin N.M.,1970
7614,60.35,0.0,4.59,0.0,0.0,0.0,3.77,0.0,0.0,31.29,0.0,0.0,1584.3276123046876,2,Pavlushkin N.M.,1970
7615,60.92,0.0,5.79,0.0,0.0,0.0,3.81,0.0,0.0,29.48,0.0,0.0,1531.0202392578126,2,Pavlushkin N.M.,1970
7616,62.1,0.0,8.26,0.0,0.0,0.0,3.88,0.0,0.0,25.76,0.0,0.0,1595.052587890625,2,Pavlushkin N.M.,1970
7617,62.1,0.0,8.26,0.0,0.0,0.0,3.88,0.0,0.0,25.76,0.0,0.0,1446.0689453125,3,Pavlushkin N.M.,1970
7618,62.7,0.0,9.54,0.0,0.0,0.0,3.92,0.0,0.0,23.84,0.0,0.0,1623.6236328125,2,Pavlushkin N.M.,1970
7619,62.7,0.0,9.54,0.0,0.0,0.0,3.92,0.0,0.0,23.84,0.0,0.0,1474.2153076171876,3,Pavlushkin N.M.,1970
7620,63.32,0.0,10.83,0.0,0.0,0.0,3.96,0.0,0.0,21.89,0.0,0.0,1645.01279296875,2,Pavlushkin N.M.,1970
7621,63.32,0.0,10.83,0.0,0.0,0.0,3.96,0.0,0.0,21.89,0.0,0.0,1492.983984375,3,Pavlushkin N.M.,1970
7622,59.44,0.0,7.0,0.0,0.0,0.0,3.84,0.0,0.0,29.72,0.0,0.0,1552.1239990234376,2,Pavlushkin N.M.,1970
7623,59.44,0.0,7.0,0.0,0.0,0.0,3.84,0.0,0.0,29.72,0.0,0.0,1452.6952880859376,3,Pavlushkin N.M.,1970
7624,60.01,0.0,8.25,0.0,0.0,0.0,3.88,0.0,0.0,27.86,0.0,0.0,1569.8620361328126,2,Pavlushkin N.M.,1970
7625,60.01,0.0,8.25,0.0,0.0,0.0,3.88,0.0,0.0,27.86,0.0,0.0,1440.4716552734376,3,Pavlushkin N.M.,1970
7626,61.19,0.0,10.82,0.0,0.0,0.0,3.95,0.0,0.0,24.04,0.0,0.0,1603.8263916015626,2,Pavlushkin N.M.,1970
7627,61.19,0.0,10.82,0.0,0.0,0.0,3.95,0.0,0.0,24.04,0.0,0.0,1526.296484375,3,Pavlushkin N.M.,1970
7628,61.19,0.0,10.82,0.0,0.0,0.0,3.95,0.0,0.0,24.04,0.0,0.0,1473.7453369140626,4,Pavlushkin N.M.,1970
7629,57.37,0.0,6.99,0.0,0.0,0.0,3.84,0.0,0.0,31.8,0.0,0.0,1523.376806640625,2,Pavlushkin N.M.,1970
7630,58.49,0.0,9.51,0.0,0.0,0.0,3.91,0.0,0.0,28.09,0.0,0.0,1560.25009765625,2,Pavlushkin N.M.,1970
7631,58.49,0.0,9.51,0.0,0.0,0.0,3.91,0.0,0.0,28.09,0.0,0.0,1485.9440673828126,3,Pavlushkin N.M.,1970
7632,59.06,0.0,10.8,0.0,0.0,0.0,3.95,0.0,0.0,26.19,0.0,0.0,1678.5072998046876,1,Pavlushkin N.M.,1970
7633,59.06,0.0,10.8,0.0,0.0,0.0,3.95,0.0,0.0,26.19,0.0,0.0,1602.874365234375,2,Pavlushkin N.M.,1970
7634,59.06,0.0,10.8,0.0,0.0,0.0,3.95,0.0,0.0,26.19,0.0,0.0,1547.8901123046876,3,Pavlushkin N.M.,1970
7635,59.06,0.0,10.8,0.0,0.0,0.0,3.95,0.0,0.0,26.19,0.0,0.0,1506.114111328125,4,Pavlushkin N.M.,1970
7636,59.06,0.0,10.8,0.0,0.0,0.0,3.95,0.0,0.0,26.19,0.0,0.0,1473.2975830078126,5,Pavlushkin N.M.,1970
7637,0.0,0.0,0.0,0.0,0.0,0.0,50.0,0.0,0.0,0.0,50.0,0.0,577.15,12,Shelby J.E.,2000
7638,0.0,0.0,0.0,0.0,0.0,0.0,30.0,0.0,0.0,20.0,50.0,0.0,635.15,12,Shelby J.E.,2000
7639,0.0,0.0,0.0,0.0,0.0,0.0,20.0,0.0,0.0,30.0,50.0,0.0,671.15,12,Shelby J.E.,2000
7640,0.0,0.0,0.0,0.0,0.0,0.0,10.0,0.0,0.0,40.0,50.0,0.0,729.15,12,Shelby J.E.,2000
7641,60.0,0.0,19.0,0.0,0.0,0.0,21.0,0.0,0.0,0.0,0.0,0.0,1641.3456787109376,3,Evans D.L.,1965
7642,60.0,0.0,19.0,0.0,0.0,0.0,21.0,0.0,0.0,0.0,0.0,0.0,1496.9877685546876,4,Evans D.L.,1965
7643,60.0,0.0,19.0,0.0,0.0,0.0,21.0,0.0,0.0,0.0,0.0,0.0,1381.303076171875,5,Evans D.L.,1965
7644,57.42,4.31,18.18,0.0,0.0,0.0,20.1,0.0,0.0,0.0,0.0,0.0,1568.019384765625,3,Evans D.L.,1965
7645,57.42,4.31,18.18,0.0,0.0,0.0,20.1,0.0,0.0,0.0,0.0,0.0,1429.9159912109376,4,Evans D.L.,1965
7646,57.42,4.31,18.18,0.0,0.0,0.0,20.1,0.0,0.0,0.0,0.0,0.0,1323.2876953125,5,Evans D.L.,1965
7647,50.14,0.0,13.68,0.0,0.0,36.18,0.0,0.0,0.0,0.0,0.0,0.0,1431.8639892578126,3,Makarov I.A.,1969
7648,74.3,0.0,0.0,0.0,0.0,0.0,7.2,18.5,0.0,0.0,0.0,0.0,1666.7560791015626,1,Mackenzie J.D.,1957
7649,74.3,0.0,0.0,0.0,0.0,0.0,7.2,18.5,0.0,0.0,0.0,0.0,1411.1574462890626,2,Mackenzie J.D.,1957
7650,71.0,0.0,0.0,0.0,0.0,0.0,23.4,0.0,0.0,5.6,0.0,0.0,1601.20908203125,1,Mackenzie J.D.,1957
7651,71.0,0.0,0.0,0.0,0.0,0.0,23.4,0.0,0.0,5.6,0.0,0.0,1363.4565185546876,2,Mackenzie J.D.,1957
7652,47.66,0.0,13.7,0.0,0.0,0.0,0.0,0.0,4.67,33.97,0.0,0.0,1599.9438232421876,1,Hartmann F.,1931
7653,45.13,0.0,19.26,0.0,0.0,0.0,0.0,0.0,0.0,35.61,0.0,0.0,1862.594091796875,0,Hartmann F.,1931
7654,45.13,0.0,19.26,0.0,0.0,0.0,0.0,0.0,0.0,35.61,0.0,0.0,1621.531103515625,1,Hartmann F.,1931
7655,36.71,0.0,6.18,0.0,0.0,17.77,0.0,0.0,0.0,39.34,0.0,0.0,1628.299658203125,0,Chubinidze T.A.,1966
7656,36.29,0.0,6.11,0.0,0.0,13.17,0.0,0.0,0.0,44.43,0.0,0.0,1632.13828125,0,Chubinidze T.A.,1966
7657,42.98,0.0,0.0,0.0,0.0,45.51,0.0,0.0,0.0,11.51,0.0,0.0,1477.9572509765626,0,Mikiashvili Sh.,1961
7658,62.42,0.0,0.0,0.0,0.0,26.43,0.0,0.0,0.0,11.15,0.0,0.0,1568.0763916015626,1,Mikiashvili Sh.,1961
7659,41.97,0.0,0.0,0.0,0.0,35.55,0.0,0.0,0.0,22.48,0.0,0.0,1525.6855224609376,0,Mikiashvili Sh.,1961
7660,60.99,0.0,0.0,0.0,0.0,17.22,0.0,0.0,0.0,21.78,0.0,0.0,1574.29501953125,1,Mikiashvili Sh.,1961
7661,41.0,0.0,0.0,0.0,0.0,26.05,0.0,0.0,0.0,32.95,0.0,0.0,1532.20859375,0,Mikiashvili Sh.,1961
7662,26.37,0.0,15.54,0.0,0.0,0.0,0.0,0.0,2.38,55.71,0.0,0.0,1788.386328125,0,Korotich V.I.,1960
7663,79.76,0.4,7.21,3.91,0.2,0.0,1.24,1.36,2.85,3.08,0.0,0.0,1745.88388671875,3,Hoyte A.,1965
7664,79.76,0.4,7.21,3.91,0.2,0.0,1.24,1.36,2.85,3.08,0.0,0.0,1581.9233154296876,4,Hoyte A.,1965
7665,79.76,0.4,7.21,3.91,0.2,0.0,1.24,1.36,2.85,3.08,0.0,0.0,1450.7310546875,5,Hoyte A.,1965
7666,80.15,0.4,7.24,3.04,0.6,0.0,1.24,1.36,2.87,3.09,0.0,0.0,1740.0949462890626,3,Hoyte A.,1965
7667,80.15,0.4,7.24,3.04,0.6,0.0,1.24,1.36,2.87,3.09,0.0,0.0,1574.2663330078126,4,Hoyte A.,1965
7668,80.15,0.4,7.24,3.04,0.6,0.0,1.24,1.36,2.87,3.09,0.0,0.0,1445.7642578125,5,Hoyte A.,1965
7669,30.57,0.0,36.54,0.0,0.0,0.0,0.0,0.0,0.0,32.89,0.0,0.0,1833.3892578125,0,Mikhailikov S.V,1964
7670,35.73,0.0,5.39,0.21,0.0,1.55,0.0,0.0,39.1,18.02,0.0,0.0,1675.5470947265626,0,Vanin R.S.,1968
7671,32.89,0.0,5.32,0.24,0.0,1.39,0.0,0.0,40.41,19.75,0.0,0.0,1680.6735595703126,0,Vanin R.S.,1968
7672,46.57,0.0,11.9,0.0,0.0,0.0,0.0,0.0,7.53,34.0,0.0,0.0,1561.8364013671876,1,Benesch R.,1964
7673,48.88,0.0,5.86,0.0,0.0,0.0,0.0,0.0,14.11,31.15,0.0,0.0,1724.7348388671876,0,Benesch R.,1964
7674,53.57,0.0,12.43,0.0,0.0,0.0,0.0,0.0,0.0,34.0,0.0,0.0,1630.734716796875,1,Benesch R.,1964
7675,46.82,0.0,16.54,17.11,0.043,0.0,0.0,0.0,0.0,19.48,0.0,0.0,1504.87216796875,1,Dadabaev A.Yu.,1958
7676,50.8,0.0,7.29,30.94,0.083,0.0,0.0,0.0,0.0,10.89,0.0,0.0,1611.8849853515626,0,Dadabaev A.Yu.,1958
7677,50.8,0.0,7.29,30.94,0.083,0.0,0.0,0.0,0.0,10.89,0.0,0.0,1426.987158203125,1,Dadabaev A.Yu.,1958
7678,51.06,0.0,9.79,27.31,0.3,0.0,0.0,0.0,0.0,11.54,0.0,0.0,1464.98642578125,1,Dadabaev A.Yu.,1958
7679,51.06,0.0,9.79,27.31,0.3,0.0,0.0,0.0,0.0,11.54,0.0,0.0,1370.67734375,2,Dadabaev A.Yu.,1958
7680,52.02,0.0,12.8,17.5,0.72,0.0,0.0,0.0,0.0,16.96,0.0,0.0,1457.88486328125,1,Dadabaev A.Yu.,1958
7681,53.22,0.0,12.88,26.99,0.13,0.0,0.0,0.0,0.0,6.79,0.0,0.0,1486.3090576171876,1,Dadabaev A.Yu.,1958
7682,48.6,0.0,6.76,26.94,0.62,0.0,0.0,0.0,0.0,17.08,0.0,0.0,1393.810888671875,1,Dadabaev A.Yu.,1958
7683,54.85,0.0,3.04,25.01,0.85,0.0,0.0,0.0,0.0,16.25,0.0,0.0,1445.3906005859376,1,Dadabaev A.Yu.,1958
7684,52.64,0.0,3.18,20.58,0.23,0.0,0.0,0.0,0.0,23.36,0.0,0.0,1460.6216796875,1,Dadabaev A.Yu.,1958
7685,57.08,0.0,8.73,21.94,0.25,0.0,0.0,0.0,0.0,12.0,0.0,0.0,1573.909765625,1,Dadabaev A.Yu.,1958
7686,57.08,0.0,8.73,21.94,0.25,0.0,0.0,0.0,0.0,12.0,0.0,0.0,1417.15634765625,2,Dadabaev A.Yu.,1958
7687,54.96,0.0,9.46,18.37,0.12,0.0,0.0,0.0,0.0,17.09,0.0,0.0,1595.952734375,1,Dadabaev A.Yu.,1958
7688,54.96,0.0,9.46,18.37,0.12,0.0,0.0,0.0,0.0,17.09,0.0,0.0,1432.0214599609376,2,Dadabaev A.Yu.,1958
7689,56.25,0.0,13.79,22.17,1.13,0.0,0.0,0.0,0.0,6.67,0.0,0.0,1620.205908203125,1,Dadabaev A.Yu.,1958
7690,56.25,0.0,13.79,22.17,1.13,0.0,0.0,0.0,0.0,6.67,0.0,0.0,1445.4361328125,2,Dadabaev A.Yu.,1958
7691,57.04,0.0,12.06,12.35,1.18,0.0,0.0,0.0,0.0,17.38,0.0,0.0,1520.87509765625,2,Dadabaev A.Yu.,1958
7692,58.44,0.0,7.08,21.93,0.49,0.0,0.0,0.0,0.0,12.06,0.0,0.0,1588.2306884765626,1,Dadabaev A.Yu.,1958
7693,58.44,0.0,7.08,21.93,0.49,0.0,0.0,0.0,0.0,12.06,0.0,0.0,1398.4050048828126,2,Dadabaev A.Yu.,1958
7694,70.46,0.0,7.77,2.18,1.42,0.0,0.0,0.0,0.0,18.17,0.0,0.0,1642.2662109375,1,Dadabaev A.Yu.,1958
7695,57.39,0.0,6.16,12.02,2.38,0.0,0.0,0.0,0.0,22.05,0.0,0.0,1481.1984619140626,2,Dadabaev A.Yu.,1958
7696,59.72,0.0,9.12,12.67,1.66,0.0,0.0,0.0,0.0,16.83,0.0,0.0,1524.679296875,2,Dadabaev A.Yu.,1958
7697,61.66,0.0,12.68,14.38,0.0,0.0,0.0,0.0,0.0,11.29,0.0,0.0,1568.89658203125,2,Dadabaev A.Yu.,1958
7698,63.96,0.0,6.47,8.3,0.0,0.0,0.0,0.0,0.0,21.27,0.0,0.0,1581.686376953125,2,Dadabaev A.Yu.,1958
7699,43.79,0.0,0.51,49.28,0.0,0.0,0.0,0.0,0.0,6.42,0.0,0.0,1375.8815673828126,1,Onaev I.A.,1972
7700,42.69,0.0,0.0,40.16,0.0,0.0,0.0,0.0,0.0,17.15,0.0,0.0,1378.881201171875,1,Onaev I.A.,1972
7701,42.96,0.0,0.31,34.15,0.36,0.0,0.0,0.0,0.0,22.22,0.0,0.0,1386.8525146484376,1,Onaev I.A.,1972
7702,42.12,0.0,0.24,29.71,0.12,0.0,0.0,0.0,0.0,27.81,0.0,0.0,1515.6784423828126,1,Onaev I.A.,1972
7703,41.14,0.0,0.0,25.8,0.0,0.0,0.0,0.0,0.0,33.06,0.0,0.0,1535.405615234375,1,Onaev I.A.,1972
7704,53.61,0.0,2.21,34.11,0.83,0.0,0.0,0.0,0.0,9.24,0.0,0.0,1415.2228759765626,1,Onaev I.A.,1972
7705,49.75,0.0,0.46,34.08,0.4,0.0,0.0,0.0,0.0,15.31,0.0,0.0,1402.58505859375,1,Onaev I.A.,1972
7706,49.8,0.0,0.21,28.14,0.43,0.0,0.0,0.0,0.0,21.41,0.0,0.0,1397.85166015625,1,Onaev I.A.,1972
7707,46.45,0.0,0.0,25.9,0.0,0.0,0.0,0.0,0.0,27.65,0.0,0.0,1428.17392578125,1,Onaev I.A.,1972
7708,54.22,0.0,0.0,29.89,0.78,0.0,0.0,0.0,0.0,15.11,0.0,0.0,1414.868017578125,1,Onaev I.A.,1972
7709,53.39,0.0,0.087,25.61,0.12,0.0,0.0,0.0,0.0,20.79,0.0,0.0,1424.0019287109376,1,Onaev I.A.,1972
7710,58.63,0.0,0.0,35.66,0.0,0.0,0.0,0.0,0.0,5.71,0.0,0.0,1527.26572265625,1,Onaev I.A.,1972
7711,57.26,0.0,0.062,25.35,1.14,0.0,0.0,0.0,0.0,16.18,0.0,0.0,1462.7681640625,1,Onaev I.A.,1972
7712,56.74,0.0,0.1,16.59,0.35,0.0,0.0,0.0,0.0,26.21,0.0,0.0,1510.7775634765626,1,Onaev I.A.,1972
7713,61.54,0.0,1.01,20.5,1.31,0.0,0.0,0.0,0.0,15.64,0.0,0.0,1486.0461181640626,1,Onaev I.A.,1972
7714,60.5,0.0,1.22,11.98,1.4,0.0,0.0,0.0,0.0,24.9,0.0,0.0,1541.5553955078126,1,Onaev I.A.,1972
7715,64.9,0.0,0.0,8.35,0.0,0.0,0.0,0.0,0.0,26.75,0.0,0.0,1616.458349609375,1,Onaev I.A.,1972
7716,39.73,0.0,4.68,24.37,0.0,0.0,0.0,0.0,0.0,31.22,0.0,0.0,1469.297216796875,0,Damskaya G.I.,1959
7717,32.75,0.0,9.76,8.95,0.62,0.0,0.0,0.0,10.78,37.14,0.0,0.0,1623.1503662109376,0,Ostroukhov M.Ya,1963
7718,39.59,0.0,17.63,0.0,0.0,0.0,0.0,0.0,8.16,34.63,0.0,0.0,1581.5497802734376,1,Ostroukhov M.Ya,1963
7719,40.86,0.0,8.09,0.0,0.0,0.0,0.0,0.0,9.59,41.46,0.0,0.0,1680.704443359375,0,Ostroukhov M.Ya,1963
7720,44.58,0.0,10.58,0.0,0.0,8.54,0.0,0.0,8.0,28.3,0.0,0.0,1519.3189453125,1,Ostroukhov M.Ya,1963
7721,36.79,0.0,15.85,0.0,0.0,10.18,0.0,0.0,8.19,28.99,0.0,0.0,1467.7170166015626,1,Ostroukhov M.Ya,1963
7722,4.93,0.0,46.53,0.0,0.0,0.0,0.0,0.0,0.0,48.54,0.0,0.0,1909.055517578125,0,Mikhailov V.V.,1957
7723,4.93,0.0,46.53,0.0,0.0,0.0,0.0,0.0,0.0,48.54,0.0,0.0,1769.4079345703126,1,Mikhailov V.V.,1957
7724,4.16,0.0,34.57,0.26,0.0,0.0,0.0,0.0,0.0,61.0,0.0,0.0,1765.454931640625,0,Mikhailov V.V.,1957
7725,6.53,0.0,37.4,0.23,0.0,0.0,0.0,0.0,0.0,55.84,0.0,0.0,1797.9086669921876,0,Mikhailov V.V.,1957
7726,6.53,0.0,37.4,0.23,0.0,0.0,0.0,0.0,0.0,55.84,0.0,0.0,1650.3600830078126,1,Mikhailov V.V.,1957
7727,6.28,0.0,33.17,0.0,0.0,0.0,0.0,0.0,0.0,60.55,0.0,0.0,1737.1794189453126,0,Mikhailov V.V.,1957
7728,10.53,0.0,42.13,0.0,0.0,0.0,0.0,0.0,0.0,47.34,0.0,0.0,1841.3637451171876,0,Mikhailov V.V.,1957
7729,10.53,0.0,42.13,0.0,0.0,0.0,0.0,0.0,0.0,47.34,0.0,0.0,1809.5993408203126,1,Mikhailov V.V.,1957
7730,9.39,0.0,29.48,0.0,0.0,0.0,0.0,0.0,0.0,61.13,0.0,0.0,1716.8171142578126,0,Mikhailov V.V.,1957
7731,9.39,0.0,29.48,0.0,0.0,0.0,0.0,0.0,0.0,61.13,0.0,0.0,1633.9782470703126,1,Mikhailov V.V.,1957
7732,12.36,0.22,34.4,0.49,0.0,0.0,0.0,0.0,1.25,51.29,0.0,0.0,1797.73642578125,0,Mikhailov V.V.,1957
7733,60.0,0.0,0.0,0.0,25.0,0.0,15.0,0.0,0.0,0.0,0.0,0.0,1673.15,0,Sumita S.,1980
7734,72.23,0.0,7.67,6.95,0.0,0.0,0.0,0.0,1.69,11.46,0.0,0.0,1936.7310546875,1,Djyakonova L.A.,1973
7735,67.98,0.0,4.36,8.26,0.0,0.0,0.0,0.0,2.66,16.73,0.0,0.0,1841.21396484375,1,Djyakonova L.A.,1973
7736,60.96,0.0,9.12,8.82,0.0,0.0,0.0,0.0,2.89,18.2,0.0,0.0,2061.5962890625,0,Djyakonova L.A.,1973
7737,60.96,0.0,9.12,8.82,0.0,0.0,0.0,0.0,2.89,18.2,0.0,0.0,1776.76328125,1,Djyakonova L.A.,1973
7738,72.99,0.0,6.89,5.85,0.0,0.0,0.0,0.0,1.25,13.03,0.0,0.0,2014.3364013671876,1,Djyakonova L.A.,1973
7739,74.21,0.0,5.39,3.93,0.0,0.0,0.0,0.0,1.11,15.36,0.0,0.0,2007.175390625,1,Djyakonova L.A.,1973
7740,63.41,0.0,0.0,0.0,0.0,0.0,0.0,0.0,0.0,36.59,0.0,0.0,1577.28671875,1,Voskoboinikov V,1975
7741,58.33,0.0,0.0,0.0,0.0,0.0,0.0,0.0,0.0,41.67,0.0,0.0,1725.67685546875,0,Voskoboinikov V,1975
7742,61.2,0.0,6.01,0.0,0.0,0.0,0.0,0.0,0.0,32.79,0.0,0.0,1614.2643798828126,1,Voskoboinikov V,1975
7743,53.5,0.0,6.29,0.0,0.0,0.0,0.0,0.0,0.0,40.21,0.0,0.0,1779.005224609375,0,Voskoboinikov V,1975
7744,53.5,0.0,6.29,0.0,0.0,0.0,0.0,0.0,0.0,40.21,0.0,0.0,1571.40830078125,1,Voskoboinikov V,1975
7745,36.09,0.0,5.91,0.0,0.0,0.0,0.0,0.0,0.0,58.0,0.0,0.0,1781.4963134765626,0,Voskoboinikov V,1975
7746,36.09,0.0,5.91,0.0,0.0,0.0,0.0,0.0,0.0,58.0,0.0,0.0,1614.773779296875,1,Voskoboinikov V,1975
7747,51.9,0.0,9.18,0.0,0.0,0.0,0.0,0.0,0.0,38.93,0.0,0.0,1822.974462890625,0,Voskoboinikov V,1975
7748,51.9,0.0,9.18,0.0,0.0,0.0,0.0,0.0,0.0,38.93,0.0,0.0,1569.7385009765626,1,Voskoboinikov V,1975
7749,47.73,0.0,12.5,0.0,0.0,0.0,0.0,0.0,0.0,39.77,0.0,0.0,1572.541845703125,1,Voskoboinikov V,1975
7750,36.84,0.0,12.41,0.0,0.0,0.0,0.0,0.0,0.0,50.75,0.0,0.0,1682.3539794921876,0,Voskoboinikov V,1975
7751,62.14,0.0,0.0,0.0,0.0,0.0,0.0,0.0,7.13,30.73,0.0,0.0,1569.861181640625,1,Voskoboinikov V,1975
7752,57.17,0.0,0.0,0.0,0.0,0.0,0.0,0.0,7.1,35.73,0.0,0.0,1781.45810546875,0,Voskoboinikov V,1975
7753,58.51,0.0,2.87,0.0,0.0,0.0,0.0,0.0,7.27,31.35,0.0,0.0,1832.12021484375,0,Voskoboinikov V,1975
7754,34.34,0.0,5.78,0.0,0.0,0.0,0.0,0.0,7.31,52.56,0.0,0.0,1732.3365234375,0,Voskoboinikov V,1975
7755,30.04,0.0,8.85,0.0,0.0,0.0,0.0,0.0,7.46,53.64,0.0,0.0,1776.1286376953126,0,Voskoboinikov V,1975
7756,32.39,0.0,19.08,0.0,0.0,0.0,0.0,0.0,8.05,40.48,0.0,0.0,1727.5231689453126,0,Voskoboinikov V,1975
7757,48.42,0.0,2.85,0.0,0.0,0.0,0.0,0.0,7.22,41.51,0.0,0.0,1674.913916015625,0,Voskoboinikov V,1975
7758,36.05,0.0,12.14,0.0,0.0,0.0,0.0,0.0,7.68,44.14,0.0,0.0,1681.016943359375,0,Voskoboinikov V,1975
7759,36.01,0.0,2.83,0.0,0.0,0.0,0.0,0.0,7.16,54.01,0.0,0.0,1730.2238525390626,0,Voskoboinikov V,1975
7760,57.34,0.0,2.82,0.0,0.0,0.0,0.0,0.0,14.25,25.6,0.0,0.0,1568.858740234375,1,Voskoboinikov V,1975
7761,42.96,0.0,5.7,0.0,0.0,0.0,0.0,0.0,14.43,36.91,0.0,0.0,1676.155615234375,0,Voskoboinikov V,1975
7762,41.24,0.0,8.74,0.0,0.0,0.0,0.0,0.0,14.74,35.28,0.0,0.0,1675.5373291015626,0,Voskoboinikov V,1975
7763,51.36,0.0,2.75,0.0,0.0,0.0,0.0,0.0,20.88,25.01,0.0,0.0,1725.7934326171876,0,Voskoboinikov V,1975
7764,40.6,0.0,14.95,0.0,0.0,0.0,0.0,0.0,22.7,21.75,0.0,0.0,1535.87314453125,1,Voskoboinikov V,1975
7765,30.23,0.0,14.85,0.0,0.0,0.0,0.0,0.0,22.53,32.39,0.0,0.0,1674.94931640625,0,Voskoboinikov V,1975
7766,36.28,0.0,18.33,0.0,0.0,0.0,0.0,0.0,23.18,22.21,0.0,0.0,1564.1042236328126,1,Voskoboinikov V,1975
7767,25.72,0.0,18.19,0.0,0.0,0.0,0.0,0.0,23.01,33.08,0.0,0.0,1677.8547119140626,0,Voskoboinikov V,1975
7768,39.48,0.0,5.58,0.0,0.0,0.0,0.0,0.0,21.17,33.78,0.0,0.0,1629.81748046875,0,Voskoboinikov V,1975
7769,49.28,0.0,0.0,0.0,0.0,0.0,0.0,0.0,26.72,24.0,0.0,0.0,1625.39072265625,0,Voskoboinikov V,1975
7770,38.82,0.0,11.44,0.0,0.0,0.0,0.0,0.0,28.94,20.8,0.0,0.0,1681.1816162109376,0,Voskoboinikov V,1975
7771,21.58,0.0,11.3,0.0,0.0,0.0,0.0,0.0,28.59,38.53,0.0,0.0,1727.7189697265626,0,Voskoboinikov V,1975
7772,24.58,0.0,14.49,0.0,0.0,0.0,0.0,0.0,29.32,31.61,0.0,0.0,1729.9438232421876,0,Voskoboinikov V,1975
7773,22.09,0.0,14.46,0.0,0.0,0.0,0.0,0.0,29.27,34.18,0.0,0.0,1728.9462646484376,0,Voskoboinikov V,1975
7774,30.33,0.0,17.87,0.0,0.0,0.0,0.0,0.0,30.14,21.66,0.0,0.0,1528.171484375,1,Voskoboinikov V,1975
7775,22.51,0.0,26.53,0.0,0.0,0.0,0.0,0.0,26.84,24.12,0.0,0.0,1781.130224609375,0,Voskoboinikov V,1975
7776,22.51,0.0,26.53,0.0,0.0,0.0,0.0,0.0,26.84,24.12,0.0,0.0,1619.659521484375,1,Voskoboinikov V,1975
7777,20.07,0.0,17.74,0.0,0.0,0.0,0.0,0.0,29.92,32.26,0.0,0.0,1780.6230224609376,0,Voskoboinikov V,1975
7778,17.53,0.0,17.71,0.0,0.0,0.0,0.0,0.0,29.87,34.89,0.0,0.0,1723.916357421875,0,Voskoboinikov V,1975
7779,50.37,0.0,2.7,0.0,0.0,0.0,0.0,0.0,27.31,19.63,0.0,0.0,1732.0177978515626,0,Voskoboinikov V,1975
7780,43.76,0.0,2.69,0.0,0.0,0.0,0.0,0.0,27.18,26.37,0.0,0.0,1631.856787109375,0,Voskoboinikov V,1975
7781,51.51,0.0,5.52,0.0,0.0,0.0,0.0,0.0,27.92,15.05,0.0,0.0,1730.8307861328126,0,Voskoboinikov V,1975
7782,18.47,0.0,0.0,0.0,52.25,0.0,0.0,0.0,0.0,29.28,0.0,0.0,1674.011328125,0,Smirnov A.S.,1958
7783,9.68,0.0,0.0,0.0,57.76,0.0,0.0,0.0,0.0,32.56,0.0,0.0,1565.631689453125,0,Smirnov A.S.,1958
7784,17.12,0.0,0.0,0.0,44.5,0.0,0.0,0.0,0.0,38.38,0.0,0.0,1557.68955078125,0,Smirnov A.S.,1958
7785,8.91,0.0,0.0,0.0,48.9,0.0,0.0,0.0,0.0,42.19,0.0,0.0,1482.8698486328126,0,Smirnov A.S.,1958
7786,24.06,0.0,0.0,0.0,37.96,0.0,0.0,0.0,0.0,37.98,0.0,0.0,1663.330908203125,0,Smirnov A.S.,1958
7787,8.63,0.0,0.0,0.0,45.67,0.0,0.0,0.0,0.0,45.7,0.0,0.0,1502.3697265625,0,Smirnov A.S.,1958
7788,73.96,0.0,0.0,0.0,0.0,0.0,15.29,0.0,4.41,6.34,0.0,0.0,1162.670751953125,4,Okhotin M.V.,1954
7789,73.96,0.0,0.0,0.0,0.0,0.0,15.29,0.0,4.41,6.34,0.0,0.0,1070.6191772460938,5,Okhotin M.V.,1954
7790,75.94,0.0,0.0,0.0,0.0,0.0,15.5,0.0,0.0,8.56,0.0,0.0,1277.1196655273438,3,Okhotin M.V.,1954
7791,75.25,0.0,0.59,0.0,0.0,0.0,15.56,0.0,0.0,8.6,0.0,0.0,1282.9439453125,3,Okhotin M.V.,1954
7792,75.25,0.0,0.59,0.0,0.0,0.0,15.56,0.0,0.0,8.6,0.0,0.0,1162.7211669921876,4,Okhotin M.V.,1954
7793,72.43,0.0,3.01,0.0,0.0,0.0,15.82,0.0,0.0,8.74,0.0,0.0,1186.736669921875,4,Okhotin M.V.,1954
7794,72.43,0.0,3.01,0.0,0.0,0.0,15.82,0.0,0.0,8.74,0.0,0.0,1079.03623046875,5,Okhotin M.V.,1954
7795,65.68,0.0,2.93,0.0,0.0,0.0,15.44,0.0,7.42,8.53,0.0,0.0,1180.7865356445313,4,Okhotin M.V.,1954
7796,69.81,0.0,0.0,0.0,0.0,0.0,15.25,0.0,4.4,10.54,0.0,0.0,1142.8180297851563,4,Okhotin M.V.,1954
7797,69.81,0.0,0.0,0.0,0.0,0.0,15.25,0.0,4.4,10.54,0.0,0.0,1064.72421875,5,Okhotin M.V.,1954
7798,69.11,0.0,0.58,0.0,0.0,0.0,15.31,0.0,4.42,10.58,0.0,0.0,1149.219091796875,4,Okhotin M.V.,1954
7799,69.11,0.0,0.58,0.0,0.0,0.0,15.31,0.0,4.42,10.58,0.0,0.0,1067.9545043945313,5,Okhotin M.V.,1954
7800,67.68,0.0,1.76,0.0,0.0,0.0,15.44,0.0,4.45,10.66,0.0,0.0,1159.9513305664063,4,Okhotin M.V.,1954
7801,100.0,0.0,0.0,0.0,0.0,0.0,0.0,0.0,0.0,0.0,0.0,0.0,2176.07578125,4,Solomin N.V.,1941
7802,100.0,0.0,0.0,0.0,0.0,0.0,0.0,0.0,0.0,0.0,0.0,0.0,2043.531103515625,5,Solomin N.V.,1941
7803,43.86,0.0,0.0,0.0,0.0,0.0,0.0,0.0,26.37,29.77,0.0,0.0,1773.15,0,Kawai Y.,1952
7804,51.68,0.0,0.0,0.0,0.0,0.0,0.0,0.0,26.88,21.44,0.0,0.0,1873.149755859375,0,Kawai Y.,1952
7805,43.04,0.0,16.42,0.0,0.0,0.0,0.0,0.0,0.0,40.54,0.0,0.0,1801.2541259765626,0,Zhilo N.L.,1986
7806,40.48,0.0,5.6,15.05,0.0,0.0,0.0,0.0,16.39,22.49,0.0,0.0,1638.92099609375,0,Vanyukov A.V.,1960
7807,45.98,0.0,3.24,25.79,0.0,0.0,0.0,0.0,0.0,24.99,0.0,0.0,1553.1498779296876,0,Bakyrdzhiev P.N,1966
7808,51.3,0.0,5.9,38.2,0.0,0.0,0.0,0.0,0.0,4.6,0.0,0.0,1555.6677001953126,0,Bakyrdzhiev P.N,1966
7809,42.8,0.0,1.7,31.55,0.0,0.0,0.0,0.0,20.0,3.95,0.0,0.0,1570.6020263671876,0,Bakyrdzhiev P.N,1966
7810,40.97,0.0,10.25,10.71,0.0,0.0,0.0,0.0,0.0,38.07,0.0,0.0,1682.2486328125,0,Pokrovskii V.V.,1957
7811,40.97,0.0,10.25,10.71,0.0,0.0,0.0,0.0,0.0,38.07,0.0,0.0,1485.3912109375,1,Pokrovskii V.V.,1957
7812,30.27,0.0,7.59,34.06,0.0,0.0,0.0,0.0,0.0,28.07,0.0,0.0,1471.511083984375,0,Pokrovskii V.V.,1957
7813,38.48,0.0,9.63,16.18,0.0,0.0,0.0,0.0,0.0,35.71,0.0,0.0,1532.7916015625,0,Pokrovskii V.V.,1957
7814,38.48,0.0,9.63,16.18,0.0,0.0,0.0,0.0,0.0,35.71,0.0,0.0,1391.4133056640626,1,Pokrovskii V.V.,1957
7815,43.66,0.0,8.58,16.11,0.0,0.0,0.0,0.0,0.0,31.65,0.0,0.0,1441.9572509765626,1,Pokrovskii V.V.,1957
7816,43.53,0.0,10.86,5.31,0.0,0.0,0.0,0.0,0.0,40.29,0.0,0.0,1573.637548828125,1,Pokrovskii V.V.,1957
7817,50.22,0.0,5.77,2.46,0.0,0.0,0.0,0.0,14.59,26.96,0.0,0.0,1723.15,0,Kukhtin T.I.,1985
7818,4.42,0.0,0.0,48.67,0.0,11.44,0.0,0.0,0.0,15.58,19.9,0.0,1521.824560546875,0,Baimukhamedov B,1980
7819,4.13,0.0,0.0,33.77,0.0,25.23,0.0,0.0,0.0,15.53,21.34,0.0,1505.3298095703126,0,Baimukhamedov B,1980
7820,88.0,0.0,0.0,0.0,0.0,0.0,12.0,0.0,0.0,0.0,0.0,0.0,895.15,11,Wright B.M.,2000
7821,84.0,0.0,0.0,0.0,0.0,0.0,16.0,0.0,0.0,0.0,0.0,0.0,796.15,11,Wright B.M.,2000
7822,76.0,0.0,0.0,0.0,0.0,0.0,24.0,0.0,0.0,0.0,0.0,0.0,768.15,11,Wright B.M.,2000
7823,67.0,0.0,0.0,0.0,0.0,0.0,33.0,0.0,0.0,0.0,0.0,0.0,743.15,11,Wright B.M.,2000
7824,72.83,0.0,0.0,0.0,13.7,0.0,0.0,13.47,0.0,0.0,0.0,0.0,1672.38974609375,2,Dingwell D.B.,1989
7825,72.83,0.0,0.0,0.0,13.7,0.0,0.0,13.47,0.0,0.0,0.0,0.0,1488.107763671875,3,Dingwell D.B.,1989
7826,63.85,0.0,0.0,0.0,18.39,0.0,0.0,17.76,0.0,0.0,0.0,0.0,1685.0954345703126,1,Dingwell D.B.,1989
7827,63.85,0.0,0.0,0.0,18.39,0.0,0.0,17.76,0.0,0.0,0.0,0.0,1484.85751953125,2,Dingwell D.B.,1989
7828,48.19,0.0,0.0,0.0,26.92,0.0,0.0,24.89,0.0,0.0,0.0,0.0,1490.7414306640626,1,Dingwell D.B.,1989
7829,0.0,0.0,40.0,0.0,0.0,0.0,0.0,0.0,0.0,60.0,0.0,0.0,1154.15,11,Shelby J.E.,1989
7830,0.0,0.0,39.0,0.0,0.0,0.0,0.0,0.0,0.0,61.0,0.0,0.0,1147.15,11,Shelby J.E.,1989
7831,0.0,0.0,37.0,0.0,0.0,0.0,0.0,0.0,0.0,63.0,0.0,0.0,1139.15,11,Shelby J.E.,1989
7832,0.0,0.0,35.0,0.0,0.0,0.0,0.0,0.0,0.0,65.0,0.0,0.0,1123.15,11,Shelby J.E.,1989
7833,0.0,0.0,33.0,0.0,0.0,0.0,0.0,0.0,0.0,67.0,0.0,0.0,1110.15,11,Shelby J.E.,1989
7834,44.34,0.0,5.71,24.93,0.0,0.0,0.0,0.0,21.98,3.05,0.0,0.0,1609.3287109375,0,Vanyukov V.A.,1955
7835,41.38,0.0,5.34,23.25,0.0,0.0,0.0,0.0,27.16,2.87,0.0,0.0,1592.2726806640626,1,Vanyukov V.A.,1955
7836,38.91,0.0,4.99,21.84,0.0,0.0,0.0,0.0,31.56,2.7,0.0,0.0,1676.4960693359376,0,Vanyukov V.A.,1955
7837,38.91,0.0,4.99,21.84,0.0,0.0,0.0,0.0,31.56,2.7,0.0,0.0,1606.5943359375,1,Vanyukov V.A.,1955
7838,47.39,0.0,4.8,20.85,0.0,0.0,0.0,0.0,24.42,2.54,0.0,0.0,1626.6493896484376,0,Vanyukov V.A.,1955
7839,58.84,0.0,3.77,16.32,0.0,0.0,0.0,0.0,19.08,1.99,0.0,0.0,1585.6548828125,1,Vanyukov V.A.,1955
7840,64.05,0.0,3.29,14.26,0.0,0.0,0.0,0.0,16.63,1.77,0.0,0.0,1679.5741943359376,1,Vanyukov V.A.,1955
7841,40.35,0.0,5.27,25.05,0.0,0.0,0.0,0.0,26.66,2.67,0.0,0.0,1633.3105224609376,1,Vanyukov V.A.,1955
7842,66.35,0.0,7.54,0.0,0.0,0.0,0.0,0.0,0.0,26.11,0.0,0.0,1605.520361328125,2,Johannsen F.,1959
7843,66.35,0.0,7.54,0.0,0.0,0.0,0.0,0.0,0.0,26.11,0.0,0.0,1472.046728515625,3,Johannsen F.,1959
7844,64.94,0.0,10.43,0.0,0.0,0.0,0.0,0.0,0.0,24.63,0.0,0.0,1626.6640380859376,2,Johannsen F.,1959
7845,64.94,0.0,10.43,0.0,0.0,0.0,0.0,0.0,0.0,24.63,0.0,0.0,1486.131689453125,3,Johannsen F.,1959
7846,66.27,0.0,15.43,0.0,0.0,0.0,0.0,0.0,0.0,18.31,0.0,0.0,1594.3119873046876,3,Johannsen F.,1959
7847,58.93,0.0,6.75,0.0,0.0,0.0,0.0,0.0,0.0,34.31,0.0,0.0,1662.5748046875,1,Johannsen F.,1959
7848,60.38,0.0,10.57,0.0,0.0,0.0,0.0,0.0,0.0,29.05,0.0,0.0,1551.44248046875,2,Johannsen F.,1959
7849,61.58,0.0,14.16,0.0,0.0,0.0,0.0,0.0,0.0,24.26,0.0,0.0,1635.7721923828126,2,Johannsen F.,1959
7850,63.64,0.0,17.78,0.0,0.0,0.0,0.0,0.0,0.0,18.58,0.0,0.0,1718.9401611328126,2,Johannsen F.,1959
7851,57.58,0.0,13.35,0.0,0.0,0.0,0.0,0.0,0.0,29.07,0.0,0.0,1546.993017578125,2,Johannsen F.,1959
7852,56.5,0.0,16.01,0.0,0.0,0.0,0.0,0.0,0.0,27.49,0.0,0.0,1581.83115234375,2,Johannsen F.,1959
7853,53.28,0.0,12.4,0.0,0.0,0.0,0.0,0.0,0.0,34.32,0.0,0.0,1651.488134765625,1,Johannsen F.,1959
7854,53.28,0.0,12.4,0.0,0.0,0.0,0.0,0.0,0.0,34.32,0.0,0.0,1491.5024169921876,2,Johannsen F.,1959
7855,73.97,0.0,8.29,3.92,0.0,0.0,0.0,0.0,0.0,13.82,0.0,0.0,1631.1171630859376,3,Johannsen F.,1959
7856,72.64,0.0,9.93,7.09,0.0,0.0,0.0,0.0,0.0,10.35,0.0,0.0,1622.931005859375,3,Johannsen F.,1959
7857,60.95,0.0,5.58,0.0,0.0,0.0,0.0,0.0,0.0,33.47,0.0,0.0,1646.77451171875,1,Johannsen F.,1959
7858,60.95,0.0,5.58,0.0,0.0,0.0,0.0,0.0,0.0,33.47,0.0,0.0,1503.931494140625,2,Johannsen F.,1959
7859,61.33,0.0,5.55,3.98,0.0,0.0,0.0,0.0,0.0,29.14,0.0,0.0,1636.962744140625,1,Johannsen F.,1959
7860,61.33,0.0,5.55,3.98,0.0,0.0,0.0,0.0,0.0,29.14,0.0,0.0,1497.3561767578126,2,Johannsen F.,1959
7861,59.84,0.0,5.91,6.88,0.0,0.0,0.0,0.0,0.0,27.37,0.0,0.0,1630.556982421875,1,Johannsen F.,1959
7862,59.84,0.0,5.91,6.88,0.0,0.0,0.0,0.0,0.0,27.37,0.0,0.0,1489.226171875,2,Johannsen F.,1959
7863,64.5,0.0,11.08,0.0,0.0,0.0,0.0,0.0,0.0,24.42,0.0,0.0,1663.2787841796876,2,Johannsen F.,1959
7864,64.5,0.0,11.08,0.0,0.0,0.0,0.0,0.0,0.0,24.42,0.0,0.0,1526.564794921875,3,Johannsen F.,1959
7865,64.11,0.0,12.12,3.86,0.0,0.0,0.0,0.0,0.0,19.91,0.0,0.0,1650.0053466796876,2,Johannsen F.,1959
7866,64.65,0.0,11.24,7.23,0.0,0.0,0.0,0.0,0.0,16.87,0.0,0.0,1636.023046875,2,Johannsen F.,1959
7867,64.59,0.0,11.89,6.6,0.0,0.0,0.0,0.0,0.0,16.92,0.0,0.0,1639.960791015625,2,Johannsen F.,1959
7868,66.24,0.0,14.7,0.0,0.0,4.08,0.0,0.0,0.0,14.99,0.0,0.0,1722.3105224609376,2,Johannsen F.,1959
7869,65.96,0.0,15.2,0.0,0.0,7.57,0.0,0.0,0.0,11.27,0.0,0.0,1692.2167724609376,2,Johannsen F.,1959
7870,69.1,0.0,10.96,0.0,0.0,0.0,0.0,0.0,0.0,19.93,0.0,0.0,1703.9181884765626,2,Johannsen F.,1959
7871,69.1,0.0,10.96,0.0,0.0,0.0,0.0,0.0,0.0,19.93,0.0,0.0,1548.444921875,3,Johannsen F.,1959
7872,69.17,0.0,10.94,0.0,0.0,0.0,0.0,0.0,9.89,10.0,0.0,0.0,1729.714453125,2,Johannsen F.,1959
7873,69.17,0.0,10.94,0.0,0.0,0.0,0.0,0.0,9.89,10.0,0.0,0.0,1567.8588623046876,3,Johannsen F.,1959
7874,69.01,0.0,10.96,0.0,0.0,0.0,0.0,0.0,20.03,0.0,0.0,0.0,1720.7297119140626,2,Johannsen F.,1959
7875,69.01,0.0,10.96,0.0,0.0,0.0,0.0,0.0,20.03,0.0,0.0,0.0,1569.6548828125,3,Johannsen F.,1959
7876,62.74,0.0,9.24,0.0,0.0,0.0,0.0,0.0,0.0,28.01,0.0,0.0,1552.000830078125,2,Johannsen F.,1959
7877,62.85,0.0,9.22,0.0,0.0,0.0,0.0,0.0,13.99,13.94,0.0,0.0,1590.28916015625,2,Johannsen F.,1959
7878,62.68,0.0,9.22,0.0,0.0,0.0,0.0,0.0,28.1,0.0,0.0,0.0,1613.4513916015626,2,Johannsen F.,1959
7879,59.55,0.0,14.35,0.0,0.0,0.0,0.0,0.0,0.0,26.1,0.0,0.0,1581.83115234375,2,Johannsen F.,1959
7880,59.52,0.0,14.33,0.0,0.0,0.0,0.0,0.0,13.12,13.03,0.0,0.0,1597.4052490234376,2,Johannsen F.,1959
7881,59.51,0.0,14.34,0.0,0.0,0.0,0.0,0.0,26.15,0.0,0.0,0.0,1596.702734375,2,Johannsen F.,1959
7882,64.41,3.4,12.22,0.0,0.0,0.0,0.0,0.0,0.0,19.97,0.0,0.0,1658.76962890625,2,Johannsen F.,1959
7883,64.41,3.4,12.22,0.0,0.0,0.0,0.0,0.0,0.0,19.97,0.0,0.0,1522.9712890625,3,Johannsen F.,1959
7884,64.78,7.04,12.29,0.0,0.0,0.0,0.0,0.0,0.0,15.89,0.0,0.0,1657.8847412109376,2,Johannsen F.,1959
7885,64.78,7.04,12.29,0.0,0.0,0.0,0.0,0.0,0.0,15.89,0.0,0.0,1513.6144775390626,3,Johannsen F.,1959
7886,59.63,5.54,11.02,0.0,0.0,0.0,0.0,0.0,0.0,23.81,0.0,0.0,1728.8002685546876,1,Johannsen F.,1959
7887,59.63,5.54,11.02,0.0,0.0,0.0,0.0,0.0,0.0,23.81,0.0,0.0,1536.756201171875,2,Johannsen F.,1959
7888,46.72,16.21,12.9,0.0,0.0,0.0,0.0,0.0,0.0,24.18,0.0,0.0,1585.33408203125,1,Johannsen F.,1959
7889,55.02,0.0,11.54,0.0,0.0,0.0,0.0,0.0,0.0,33.44,0.0,0.0,1764.6493896484376,1,Saito T.,1951
7890,84.42,0.0,7.91,0.0,0.0,0.0,4.79,2.88,0.0,0.0,0.0,0.0,1155.894140625,11,Dingwell D.B.,1998
7891,84.71,0.0,7.62,0.0,0.0,0.0,4.78,2.89,0.0,0.0,0.0,0.0,1795.638037109375,4,Dingwell D.B.,1993
7892,84.71,0.0,7.62,0.0,0.0,0.0,4.78,2.89,0.0,0.0,0.0,0.0,1664.85703125,5,Dingwell D.B.,1993
7893,84.71,0.0,7.62,0.0,0.0,0.0,4.78,2.89,0.0,0.0,0.0,0.0,1551.8344482421876,6,Dingwell D.B.,1993
7894,84.71,0.0,7.62,0.0,0.0,0.0,4.78,2.89,0.0,0.0,0.0,0.0,1453.1830810546876,7,Dingwell D.B.,1993
7895,84.71,0.0,7.62,0.0,0.0,0.0,4.78,2.89,0.0,0.0,0.0,0.0,1366.32578125,8,Dingwell D.B.,1993
7896,84.71,0.0,7.62,0.0,0.0,0.0,4.78,2.89,0.0,0.0,0.0,0.0,1289.2667602539063,9,Dingwell D.B.,1993
7897,84.71,0.0,7.62,0.0,0.0,0.0,4.78,2.89,0.0,0.0,0.0,0.0,1220.4366821289063,10,Dingwell D.B.,1993
7898,84.71,0.0,7.62,0.0,0.0,0.0,4.78,2.89,0.0,0.0,0.0,0.0,1158.5841430664063,11,Dingwell D.B.,1993
7899,80.96,0.0,7.58,0.0,0.0,0.0,4.15,2.72,0.0,0.0,4.59,0.0,1899.7021240234376,3,Dingwell D.B.,1993
7900,80.96,0.0,7.58,0.0,0.0,0.0,4.15,2.72,0.0,0.0,4.59,0.0,1723.5136474609376,4,Dingwell D.B.,1993
7901,80.96,0.0,7.58,0.0,0.0,0.0,4.15,2.72,0.0,0.0,4.59,0.0,1579.0173095703126,5,Dingwell D.B.,1993
7902,80.96,0.0,7.58,0.0,0.0,0.0,4.15,2.72,0.0,0.0,4.59,0.0,1458.3676513671876,6,Dingwell D.B.,1993
7903,80.96,0.0,7.58,0.0,0.0,0.0,4.15,2.72,0.0,0.0,4.59,0.0,1356.11142578125,7,Dingwell D.B.,1993
7904,80.96,0.0,7.58,0.0,0.0,0.0,4.15,2.72,0.0,0.0,4.59,0.0,1268.3403686523438,8,Dingwell D.B.,1993
7905,80.96,0.0,7.58,0.0,0.0,0.0,4.15,2.72,0.0,0.0,4.59,0.0,1192.1801513671876,9,Dingwell D.B.,1993
7906,80.96,0.0,7.58,0.0,0.0,0.0,4.15,2.72,0.0,0.0,4.59,0.0,1125.46982421875,10,Dingwell D.B.,1993
7907,80.96,0.0,7.58,0.0,0.0,0.0,4.15,2.72,0.0,0.0,4.59,0.0,1066.5533203125,11,Dingwell D.B.,1993
7908,84.42,0.0,7.91,0.0,0.0,0.0,4.79,2.88,0.0,0.0,0.0,0.0,1794.2197021484376,4,Hess K.-U.,1995
7909,84.42,0.0,7.91,0.0,0.0,0.0,4.79,2.88,0.0,0.0,0.0,0.0,1658.972509765625,5,Hess K.-U.,1995
7910,84.42,0.0,7.91,0.0,0.0,0.0,4.79,2.88,0.0,0.0,0.0,0.0,1544.05087890625,6,Hess K.-U.,1995
7911,84.42,0.0,7.91,0.0,0.0,0.0,4.79,2.88,0.0,0.0,0.0,0.0,1445.19296875,7,Hess K.-U.,1995
7912,84.42,0.0,7.91,0.0,0.0,0.0,4.79,2.88,0.0,0.0,0.0,0.0,1359.2507080078126,8,Hess K.-U.,1995
7913,84.42,0.0,7.91,0.0,0.0,0.0,4.79,2.88,0.0,0.0,0.0,0.0,1283.8482421875,9,Hess K.-U.,1995
7914,84.42,0.0,7.91,0.0,0.0,0.0,4.79,2.88,0.0,0.0,0.0,0.0,1217.1587280273438,10,Hess K.-U.,1995
7915,84.42,0.0,7.91,0.0,0.0,0.0,4.79,2.88,0.0,0.0,0.0,0.0,1157.7543701171876,11,Hess K.-U.,1995
7916,80.09,0.0,7.45,0.0,0.0,0.0,9.43,3.03,0.0,0.0,0.0,0.0,1650.44931640625,3,Hess K.-U.,1995
7917,80.09,0.0,7.45,0.0,0.0,0.0,9.43,3.03,0.0,0.0,0.0,0.0,1452.86435546875,4,Hess K.-U.,1995
7918,80.09,0.0,7.45,0.0,0.0,0.0,9.43,3.03,0.0,0.0,0.0,0.0,1308.6535400390626,5,Hess K.-U.,1995
7919,80.09,0.0,7.45,0.0,0.0,0.0,9.43,3.03,0.0,0.0,0.0,0.0,1198.7631591796876,6,Hess K.-U.,1995
7920,80.09,0.0,7.45,0.0,0.0,0.0,9.43,3.03,0.0,0.0,0.0,0.0,1112.2443603515626,7,Hess K.-U.,1995
7921,80.09,0.0,7.45,0.0,0.0,0.0,9.43,3.03,0.0,0.0,0.0,0.0,1042.3577026367188,8,Hess K.-U.,1995
7922,80.09,0.0,7.45,0.0,0.0,0.0,9.43,3.03,0.0,0.0,0.0,0.0,984.727880859375,9,Hess K.-U.,1995
7923,80.09,0.0,7.45,0.0,0.0,0.0,9.43,3.03,0.0,0.0,0.0,0.0,936.3902954101562,10,Hess K.-U.,1995
7924,80.09,0.0,7.45,0.0,0.0,0.0,9.43,3.03,0.0,0.0,0.0,0.0,895.2652954101562,11,Hess K.-U.,1995
7925,77.15,0.0,6.87,0.0,0.0,0.0,13.38,2.59,0.0,0.0,0.0,0.0,1707.3168701171876,2,Hess K.-U.,1995
7926,77.15,0.0,6.87,0.0,0.0,0.0,13.38,2.59,0.0,0.0,0.0,0.0,1486.0151123046876,3,Hess K.-U.,1995
7927,77.15,0.0,6.87,0.0,0.0,0.0,13.38,2.59,0.0,0.0,0.0,0.0,1326.1392578125,4,Hess K.-U.,1995
7928,77.15,0.0,6.87,0.0,0.0,0.0,13.38,2.59,0.0,0.0,0.0,0.0,1205.2316040039063,5,Hess K.-U.,1995
7929,77.15,0.0,6.87,0.0,0.0,0.0,13.38,2.59,0.0,0.0,0.0,0.0,1110.592626953125,6,Hess K.-U.,1995
7930,77.15,0.0,6.87,0.0,0.0,0.0,13.38,2.59,0.0,0.0,0.0,0.0,1034.500341796875,7,Hess K.-U.,1995
7931,77.15,0.0,6.87,0.0,0.0,0.0,13.38,2.59,0.0,0.0,0.0,0.0,971.9892944335937,8,Hess K.-U.,1995
7932,77.15,0.0,6.87,0.0,0.0,0.0,13.38,2.59,0.0,0.0,0.0,0.0,919.7214111328125,9,Hess K.-U.,1995
7933,77.15,0.0,6.87,0.0,0.0,0.0,13.38,2.59,0.0,0.0,0.0,0.0,875.3696044921875,10,Hess K.-U.,1995
7934,77.15,0.0,6.87,0.0,0.0,0.0,13.38,2.59,0.0,0.0,0.0,0.0,837.2621215820312,11,Hess K.-U.,1995
7935,77.15,0.0,6.87,0.0,0.0,0.0,13.38,2.59,0.0,0.0,0.0,0.0,804.1669677734375,12,Hess K.-U.,1995
7936,66.88,0.0,6.38,0.0,0.0,0.0,24.42,2.32,0.0,0.0,0.0,0.0,1417.0080322265626,2,Hess K.-U.,1995
7937,66.88,0.0,6.38,0.0,0.0,0.0,24.42,2.32,0.0,0.0,0.0,0.0,1239.6841186523438,3,Hess K.-U.,1995
7938,66.88,0.0,6.38,0.0,0.0,0.0,24.42,2.32,0.0,0.0,0.0,0.0,1117.94345703125,4,Hess K.-U.,1995
7939,66.88,0.0,6.38,0.0,0.0,0.0,24.42,2.32,0.0,0.0,0.0,0.0,1029.192724609375,5,Hess K.-U.,1995
7940,66.88,0.0,6.38,0.0,0.0,0.0,24.42,2.32,0.0,0.0,0.0,0.0,961.6223510742187,6,Hess K.-U.,1995
7941,66.88,0.0,6.38,0.0,0.0,0.0,24.42,2.32,0.0,0.0,0.0,0.0,908.45859375,7,Hess K.-U.,1995
7942,66.88,0.0,6.38,0.0,0.0,0.0,24.42,2.32,0.0,0.0,0.0,0.0,865.5378173828125,8,Hess K.-U.,1995
7943,66.88,0.0,6.38,0.0,0.0,0.0,24.42,2.32,0.0,0.0,0.0,0.0,830.1599487304687,9,Hess K.-U.,1995
7944,66.88,0.0,6.38,0.0,0.0,0.0,24.42,2.32,0.0,0.0,0.0,0.0,800.4972290039062,10,Hess K.-U.,1995
7945,66.88,0.0,6.38,0.0,0.0,0.0,24.42,2.32,0.0,0.0,0.0,0.0,775.2681945800781,11,Hess K.-U.,1995
7946,66.88,0.0,6.38,0.0,0.0,0.0,24.42,2.32,0.0,0.0,0.0,0.0,753.54794921875,12,Hess K.-U.,1995
7947,81.36,0.0,7.58,0.0,0.0,0.0,4.65,6.4,0.0,0.0,0.0,0.0,1748.585302734375,3,Hess K.-U.,1995
7948,81.36,0.0,7.58,0.0,0.0,0.0,4.65,6.4,0.0,0.0,0.0,0.0,1538.848974609375,4,Hess K.-U.,1995
7949,81.36,0.0,7.58,0.0,0.0,0.0,4.65,6.4,0.0,0.0,0.0,0.0,1384.04453125,5,Hess K.-U.,1995
7950,81.36,0.0,7.58,0.0,0.0,0.0,4.65,6.4,0.0,0.0,0.0,0.0,1265.090185546875,6,Hess K.-U.,1995
7951,81.36,0.0,7.58,0.0,0.0,0.0,4.65,6.4,0.0,0.0,0.0,0.0,1170.8248046875,7,Hess K.-U.,1995
7952,81.36,0.0,7.58,0.0,0.0,0.0,4.65,6.4,0.0,0.0,0.0,0.0,1094.284765625,8,Hess K.-U.,1995
7953,81.36,0.0,7.58,0.0,0.0,0.0,4.65,6.4,0.0,0.0,0.0,0.0,1030.9001831054688,9,Hess K.-U.,1995
7954,81.36,0.0,7.58,0.0,0.0,0.0,4.65,6.4,0.0,0.0,0.0,0.0,977.5478271484375,10,Hess K.-U.,1995
7955,81.36,0.0,7.58,0.0,0.0,0.0,4.65,6.4,0.0,0.0,0.0,0.0,932.02060546875,11,Hess K.-U.,1995
7956,78.59,0.0,7.02,0.0,0.0,0.0,4.6,9.79,0.0,0.0,0.0,0.0,1574.691259765625,3,Hess K.-U.,1995
7957,78.59,0.0,7.02,0.0,0.0,0.0,4.6,9.79,0.0,0.0,0.0,0.0,1393.5846923828126,4,Hess K.-U.,1995
7958,78.59,0.0,7.02,0.0,0.0,0.0,4.6,9.79,0.0,0.0,0.0,0.0,1259.1713012695313,5,Hess K.-U.,1995
7959,78.59,0.0,7.02,0.0,0.0,0.0,4.6,9.79,0.0,0.0,0.0,0.0,1155.4553588867188,6,Hess K.-U.,1995
7960,78.59,0.0,7.02,0.0,0.0,0.0,4.6,9.79,0.0,0.0,0.0,0.0,1072.9985717773438,7,Hess K.-U.,1995
7961,78.59,0.0,7.02,0.0,0.0,0.0,4.6,9.79,0.0,0.0,0.0,0.0,1005.87216796875,8,Hess K.-U.,1995
7962,78.59,0.0,7.02,0.0,0.0,0.0,4.6,9.79,0.0,0.0,0.0,0.0,950.1644653320312,9,Hess K.-U.,1995
7963,78.59,0.0,7.02,0.0,0.0,0.0,4.6,9.79,0.0,0.0,0.0,0.0,903.1902221679687,10,Hess K.-U.,1995
7964,78.59,0.0,7.02,0.0,0.0,0.0,4.6,9.79,0.0,0.0,0.0,0.0,863.0449584960937,11,Hess K.-U.,1995
7965,73.13,0.0,6.43,0.0,0.0,0.0,4.19,16.25,0.0,0.0,0.0,0.0,1628.68515625,2,Hess K.-U.,1995
7966,73.13,0.0,6.43,0.0,0.0,0.0,4.19,16.25,0.0,0.0,0.0,0.0,1417.1659912109376,3,Hess K.-U.,1995
7967,73.13,0.0,6.43,0.0,0.0,0.0,4.19,16.25,0.0,0.0,0.0,0.0,1266.4264892578124,4,Hess K.-U.,1995
7968,73.13,0.0,6.43,0.0,0.0,0.0,4.19,16.25,0.0,0.0,0.0,0.0,1153.5603393554688,5,Hess K.-U.,1995
7969,73.13,0.0,6.43,0.0,0.0,0.0,4.19,16.25,0.0,0.0,0.0,0.0,1065.8869384765626,6,Hess K.-U.,1995
7970,73.13,0.0,6.43,0.0,0.0,0.0,4.19,16.25,0.0,0.0,0.0,0.0,995.8183349609375,7,Hess K.-U.,1995
7971,73.13,0.0,6.43,0.0,0.0,0.0,4.19,16.25,0.0,0.0,0.0,0.0,938.5357421875,8,Hess K.-U.,1995
7972,73.13,0.0,6.43,0.0,0.0,0.0,4.19,16.25,0.0,0.0,0.0,0.0,890.8320678710937,9,Hess K.-U.,1995
7973,73.13,0.0,6.43,0.0,0.0,0.0,4.19,16.25,0.0,0.0,0.0,0.0,850.4899047851562,10,Hess K.-U.,1995
7974,73.13,0.0,6.43,0.0,0.0,0.0,4.19,16.25,0.0,0.0,0.0,0.0,815.9274047851562,11,Hess K.-U.,1995
7975,100.0,0.0,0.0,0.0,0.0,0.0,0.0,0.0,0.0,0.0,0.0,0.0,1486.421240234375,11,Gulati S.T.,1998
7976,100.0,0.0,0.0,0.0,0.0,0.0,0.0,0.0,0.0,0.0,0.0,0.0,1402.2447265625,12,Gulati S.T.,1998
7977,50.14,0.0,4.73,0.0,0.0,0.0,0.0,0.0,0.0,45.13,0.0,0.0,1679.302587890625,0,Feild A.L.,1918
7978,48.07,0.0,4.72,0.0,0.0,0.0,0.0,0.0,0.0,47.21,0.0,0.0,1623.15,0,Feild A.L.,1918
7979,47.14,0.0,7.85,0.0,0.0,0.0,0.0,0.0,0.0,45.01,0.0,0.0,1673.1501220703126,0,Feild A.L.,1918
7980,49.5,0.0,8.51,0.0,0.0,0.0,0.0,0.0,0.0,41.99,0.0,0.0,1683.000341796875,0,Feild A.L.,1918
7981,48.44,0.0,8.5,0.0,0.0,0.0,0.0,0.0,0.0,43.06,0.0,0.0,1674.76474609375,0,Feild A.L.,1918
7982,38.9,0.0,8.45,0.0,0.0,0.0,0.0,0.0,0.0,52.65,0.0,0.0,1722.587255859375,0,Feild A.L.,1918
7983,37.85,0.0,8.44,0.0,0.0,0.0,0.0,0.0,0.0,53.71,0.0,0.0,1659.0226806640626,1,Feild A.L.,1918
7984,48.68,0.0,9.15,0.0,0.0,0.0,0.0,0.0,0.0,42.17,0.0,0.0,1682.8398193359376,0,Feild A.L.,1918
7985,47.61,0.0,9.15,0.0,0.0,0.0,0.0,0.0,0.0,43.25,0.0,0.0,1675.910986328125,0,Feild A.L.,1918
7986,36.98,0.0,9.08,0.0,0.0,0.0,0.0,0.0,0.0,53.94,0.0,0.0,1621.76572265625,1,Feild A.L.,1918
