Repository: charlesll/gpvisc

# GPVisc
=========
GPVisc is a Python module containing a Gaussian Process - Artificial Neural Network of melt viscosity.

- **Documentation:** http://charlesll.github.io/gpvisc/html/index.html
- **Examples:** https://github.com/charlesll/gpvisc/tree/master/examples
- **Web app** https://gpvisc.streamlit.app/
- **Source code:** https://github.com/charlesll/gpvisc/tree/master/src/gpvisc
- **License:** https://github.com/charlesll/gpvisc/tree/master/LICENSE.txt
- **Contributing:** https://github.com/charlesll/gpvisc/blob/master/CONTRIBUTING.md
- **Bug reports:** https://github.com/charlesll/gpvisc/issues
- **Contact:** lelosq@ipgp.fr

See the documentation for more information.

File: examples/additional_data/FULL_SCIGLASS.csv (part 20 of 35)
,sio2,tio2,al2o3,feo,fe2o3,mno,na2o,k2o,mgo,cao,p2o5,h2o,T,viscosity,Author,Year
7987,50.0,0.0,9.82,0.0,0.0,0.0,0.0,0.0,0.0,40.18,0.0,0.0,1682.2582763671876,0,Feild A.L.,1918
7988,48.92,0.0,9.81,0.0,0.0,0.0,0.0,0.0,0.0,41.26,0.0,0.0,1680.960791015625,0,Feild A.L.,1918
7989,46.77,0.0,9.8,0.0,0.0,0.0,0.0,0.0,0.0,43.43,0.0,0.0,1676.769873046875,0,Feild A.L.,1918
7990,45.7,0.0,9.79,0.0,0.0,0.0,0.0,0.0,0.0,44.51,0.0,0.0,1674.98544921875,0,Feild A.L.,1918
7991,39.29,0.0,9.75,0.0,0.0,0.0,0.0,0.0,0.0,50.96,0.0,0.0,1679.5390380859376,0,Feild A.L.,1918
7992,49.17,0.0,10.48,0.0,0.0,0.0,0.0,0.0,0.0,40.35,0.0,0.0,1679.741552734375,0,Feild A.L.,1918
7993,36.29,0.0,10.39,0.0,0.0,0.0,0.0,0.0,0.0,53.32,0.0,0.0,1722.1666015625,0,Feild A.L.,1918
7994,35.23,0.0,10.38,0.0,0.0,0.0,0.0,0.0,0.0,54.39,0.0,0.0,1723.556982421875,0,Feild A.L.,1918
7995,44.0,0.0,11.11,0.0,0.0,0.0,0.0,0.0,0.0,44.89,0.0,0.0,1726.3468994140626,0,Feild A.L.,1918
7996,42.92,0.0,11.1,0.0,0.0,0.0,0.0,0.0,0.0,45.98,0.0,0.0,1732.0839599609376,0,Feild A.L.,1918
7997,37.54,0.0,11.06,0.0,0.0,0.0,0.0,0.0,0.0,51.4,0.0,0.0,1729.2082275390626,0,Feild A.L.,1918
7998,44.22,0.0,11.79,0.0,0.0,0.0,0.0,0.0,0.0,43.99,0.0,0.0,1778.283544921875,0,Feild A.L.,1918
7999,40.97,0.0,11.76,0.0,0.0,0.0,0.0,0.0,0.0,47.27,0.0,0.0,1779.4389404296876,0,Feild A.L.,1918
8000,36.66,0.0,11.73,0.0,0.0,0.0,0.0,0.0,0.0,51.62,0.0,0.0,1724.171728515625,0,Feild A.L.,1918
8001,33.44,0.0,11.7,0.0,0.0,0.0,0.0,0.0,0.0,54.86,0.0,0.0,1677.3908447265626,0,Feild A.L.,1918
8002,43.35,0.0,12.46,0.0,0.0,0.0,0.0,0.0,0.0,44.18,0.0,0.0,1613.2077392578126,1,Feild A.L.,1918
8003,39.01,0.0,12.42,0.0,0.0,0.0,0.0,0.0,0.0,48.57,0.0,0.0,1780.4220947265626,0,Feild A.L.,1918
8004,37.92,0.0,12.42,0.0,0.0,0.0,0.0,0.0,0.0,49.66,0.0,0.0,1774.027685546875,0,Feild A.L.,1918
8005,44.67,0.0,13.16,0.0,0.0,0.0,0.0,0.0,0.0,42.17,0.0,0.0,1879.13486328125,0,Feild A.L.,1918
8006,42.48,0.0,13.14,0.0,0.0,0.0,0.0,0.0,0.0,44.38,0.0,0.0,1826.0383056640626,0,Feild A.L.,1918
8007,39.2,0.0,13.11,0.0,0.0,0.0,0.0,0.0,0.0,47.68,0.0,0.0,1774.95126953125,0,Feild A.L.,1918
8008,33.78,0.0,13.06,0.0,0.0,0.0,0.0,0.0,0.0,53.16,0.0,0.0,1727.495703125,0,Feild A.L.,1918
8009,33.78,0.0,13.06,0.0,0.0,0.0,0.0,0.0,0.0,53.16,0.0,0.0,1629.0427001953126,1,Feild A.L.,1918
8010,37.22,0.0,13.79,0.0,0.0,0.0,0.0,0.0,0.0,48.99,0.0,0.0,1781.077978515625,0,Feild A.L.,1918
8011,36.31,0.0,14.48,0.0,0.0,0.0,0.0,0.0,0.0,49.21,0.0,0.0,1779.2525390625,0,Feild A.L.,1918
8012,34.13,0.0,14.45,0.0,0.0,0.0,0.0,0.0,0.0,51.42,0.0,0.0,1622.3150390625,1,Feild A.L.,1918
8013,33.03,0.0,14.44,0.0,0.0,0.0,0.0,0.0,0.0,52.52,0.0,0.0,1640.9452880859376,1,Feild A.L.,1918
8014,31.94,0.0,14.43,0.0,0.0,0.0,0.0,0.0,0.0,53.62,0.0,0.0,1647.56943359375,1,Feild A.L.,1918
8015,34.3,0.0,15.16,0.0,0.0,0.0,0.0,0.0,0.0,50.54,0.0,0.0,1780.3234619140626,0,Feild A.L.,1918
8016,34.3,0.0,15.16,0.0,0.0,0.0,0.0,0.0,0.0,50.54,0.0,0.0,1620.65341796875,1,Feild A.L.,1918
8017,33.21,0.0,15.15,0.0,0.0,0.0,0.0,0.0,0.0,51.65,0.0,0.0,1770.2548583984376,0,Feild A.L.,1918
8018,33.21,0.0,15.15,0.0,0.0,0.0,0.0,0.0,0.0,51.65,0.0,0.0,1636.72177734375,1,Feild A.L.,1918
8019,32.11,0.0,15.14,0.0,0.0,0.0,0.0,0.0,0.0,52.75,0.0,0.0,1649.3256591796876,1,Feild A.L.,1918
8020,31.02,0.0,15.13,0.0,0.0,0.0,0.0,0.0,0.0,53.86,0.0,0.0,1660.162451171875,1,Feild A.L.,1918
8021,29.92,0.0,15.11,0.0,0.0,0.0,0.0,0.0,0.0,54.96,0.0,0.0,1724.8327392578126,0,Feild A.L.,1918
8022,29.92,0.0,15.11,0.0,0.0,0.0,0.0,0.0,0.0,54.96,0.0,0.0,1623.1496337890626,1,Feild A.L.,1918
8023,80.18,0.0,10.01,0.0,0.0,0.0,4.65,2.64,0.0,2.45,0.0,0.073,1911.5351318359376,3,Dingwell D.B.,2000
8024,80.18,0.0,10.01,0.0,0.0,0.0,4.65,2.64,0.0,2.45,0.0,0.073,1745.8737548828126,4,Dingwell D.B.,2000
8025,80.18,0.0,10.01,0.0,0.0,0.0,4.65,2.64,0.0,2.45,0.0,0.073,1609.78916015625,5,Dingwell D.B.,2000
8026,80.18,0.0,10.01,0.0,0.0,0.0,4.65,2.64,0.0,2.45,0.0,0.073,1496.0097412109376,6,Dingwell D.B.,2000
8027,80.18,0.0,10.01,0.0,0.0,0.0,4.65,2.64,0.0,2.45,0.0,0.073,1399.4667724609376,7,Dingwell D.B.,2000
8028,80.18,0.0,10.01,0.0,0.0,0.0,4.65,2.64,0.0,2.45,0.0,0.073,1316.5195068359376,8,Dingwell D.B.,2000
8029,80.18,0.0,10.01,0.0,0.0,0.0,4.65,2.64,0.0,2.45,0.0,0.073,1244.4847778320313,9,Dingwell D.B.,2000
8030,80.18,0.0,10.01,0.0,0.0,0.0,4.65,2.64,0.0,2.45,0.0,0.073,1181.3420166015624,10,Dingwell D.B.,2000
8031,77.72,0.0,9.71,0.0,0.0,0.0,4.5,2.56,0.0,2.38,0.0,3.13,924.4178833007812,10,Dingwell D.B.,2000
8032,74.54,0.0,9.31,0.0,0.0,0.0,4.32,2.45,0.0,2.28,0.0,7.09,877.2143920898437,9,Dingwell D.B.,2000
8033,74.54,0.0,9.31,0.0,0.0,0.0,4.32,2.45,0.0,2.28,0.0,7.09,829.1164916992187,10,Dingwell D.B.,2000
8034,74.54,0.0,9.31,0.0,0.0,0.0,4.32,2.45,0.0,2.28,0.0,7.09,792.4873413085937,11,Dingwell D.B.,2000
8035,77.42,0.0,11.04,0.0,0.0,0.0,4.41,2.42,0.0,4.64,0.0,0.072,1843.5939697265626,3,Dingwell D.B.,2000
8036,77.42,0.0,11.04,0.0,0.0,0.0,4.41,2.42,0.0,4.64,0.0,0.072,1677.8434814453126,4,Dingwell D.B.,2000
8037,77.42,0.0,11.04,0.0,0.0,0.0,4.41,2.42,0.0,4.64,0.0,0.072,1547.48837890625,5,Dingwell D.B.,2000
8038,77.42,0.0,11.04,0.0,0.0,0.0,4.41,2.42,0.0,4.64,0.0,0.072,1442.284521484375,6,Dingwell D.B.,2000
8039,77.42,0.0,11.04,0.0,0.0,0.0,4.41,2.42,0.0,4.64,0.0,0.072,1355.593359375,7,Dingwell D.B.,2000
8040,77.42,0.0,11.04,0.0,0.0,0.0,4.41,2.42,0.0,4.64,0.0,0.072,1282.9233764648438,8,Dingwell D.B.,2000
8041,77.42,0.0,11.04,0.0,0.0,0.0,4.41,2.42,0.0,4.64,0.0,0.072,1221.1274780273438,9,Dingwell D.B.,2000
8042,77.42,0.0,11.04,0.0,0.0,0.0,4.41,2.42,0.0,4.64,0.0,0.072,1167.934912109375,10,Dingwell D.B.,2000
8043,74.59,0.0,10.64,0.0,0.0,0.0,4.25,2.33,0.0,4.47,0.0,3.72,934.47275390625,10,Dingwell D.B.,2000
8044,74.59,0.0,10.64,0.0,0.0,0.0,4.25,2.33,0.0,4.47,0.0,3.72,897.0836547851562,11,Dingwell D.B.,2000
8045,72.18,0.0,10.29,0.0,0.0,0.0,4.11,2.25,0.0,4.33,0.0,6.84,840.6722778320312,10,Dingwell D.B.,2000
8046,72.18,0.0,10.29,0.0,0.0,0.0,4.11,2.25,0.0,4.33,0.0,6.84,809.7654174804687,11,Dingwell D.B.,2000
8047,70.54,0.0,15.0,0.0,0.0,0.0,2.78,1.34,0.0,10.27,0.0,0.074,1819.162451171875,2,Dingwell D.B.,2000
8048,70.54,0.0,15.0,0.0,0.0,0.0,2.78,1.34,0.0,10.27,0.0,0.074,1653.1164306640626,3,Dingwell D.B.,2000
8049,70.54,0.0,15.0,0.0,0.0,0.0,2.78,1.34,0.0,10.27,0.0,0.074,1527.96689453125,4,Dingwell D.B.,2000
8050,70.54,0.0,15.0,0.0,0.0,0.0,2.78,1.34,0.0,10.27,0.0,0.074,1430.261572265625,5,Dingwell D.B.,2000
8051,70.54,0.0,15.0,0.0,0.0,0.0,2.78,1.34,0.0,10.27,0.0,0.074,1351.865087890625,6,Dingwell D.B.,2000
8052,70.54,0.0,15.0,0.0,0.0,0.0,2.78,1.34,0.0,10.27,0.0,0.074,1287.5682739257813,7,Dingwell D.B.,2000
8053,70.54,0.0,15.0,0.0,0.0,0.0,2.78,1.34,0.0,10.27,0.0,0.074,1233.8812622070313,8,Dingwell D.B.,2000
8054,70.54,0.0,15.0,0.0,0.0,0.0,2.78,1.34,0.0,10.27,0.0,0.074,1188.3780883789063,9,Dingwell D.B.,2000
8055,70.54,0.0,15.0,0.0,0.0,0.0,2.78,1.34,0.0,10.27,0.0,0.074,1149.3199829101563,10,Dingwell D.B.,2000
8056,63.11,0.0,18.0,0.0,0.0,0.0,1.74,1.07,0.0,16.0,0.0,0.075,1706.1584228515626,2,Dingwell D.B.,2000
8057,63.11,0.0,18.0,0.0,0.0,0.0,1.74,1.07,0.0,16.0,0.0,0.075,1570.3322509765626,3,Dingwell D.B.,2000
8058,63.11,0.0,18.0,0.0,0.0,0.0,1.74,1.07,0.0,16.0,0.0,0.075,1467.62314453125,4,Dingwell D.B.,2000
8059,63.11,0.0,18.0,0.0,0.0,0.0,1.74,1.07,0.0,16.0,0.0,0.075,1387.2353271484376,5,Dingwell D.B.,2000
8060,63.11,0.0,18.0,0.0,0.0,0.0,1.74,1.07,0.0,16.0,0.0,0.075,1322.6054443359376,6,Dingwell D.B.,2000
8061,63.11,0.0,18.0,0.0,0.0,0.0,1.74,1.07,0.0,16.0,0.0,0.075,1269.5137084960938,7,Dingwell D.B.,2000
8062,63.11,0.0,18.0,0.0,0.0,0.0,1.74,1.07,0.0,16.0,0.0,0.075,1225.1235107421876,8,Dingwell D.B.,2000
8063,63.11,0.0,18.0,0.0,0.0,0.0,1.74,1.07,0.0,16.0,0.0,0.075,1187.4577392578124,9,Dingwell D.B.,2000
8064,63.11,0.0,18.0,0.0,0.0,0.0,1.74,1.07,0.0,16.0,0.0,0.075,1155.0959228515626,10,Dingwell D.B.,2000
8065,50.0,0.0,0.0,0.0,0.0,0.0,0.0,0.0,46.5,3.5,0.0,0.0,1086.4335083007813,9,Neuville D.R.,1991
8066,50.0,0.0,0.0,0.0,0.0,0.0,0.0,0.0,46.5,3.5,0.0,0.0,1064.5346435546876,10,Neuville D.R.,1991
8067,50.0,0.0,0.0,0.0,0.0,0.0,0.0,0.0,46.5,3.5,0.0,0.0,1045.066015625,11,Neuville D.R.,1991
8068,50.0,0.0,0.0,0.0,0.0,0.0,0.0,0.0,46.5,3.5,0.0,0.0,1027.6442626953126,12,Neuville D.R.,1991
8069,50.0,0.0,0.0,0.0,0.0,0.0,0.0,0.0,43.5,6.5,0.0,0.0,1071.4671997070313,9,Neuville D.R.,1991
8070,50.0,0.0,0.0,0.0,0.0,0.0,0.0,0.0,43.5,6.5,0.0,0.0,1049.3457397460938,10,Neuville D.R.,1991
8071,50.0,0.0,0.0,0.0,0.0,0.0,0.0,0.0,43.5,6.5,0.0,0.0,1029.6994995117188,11,Neuville D.R.,1991
8072,50.0,0.0,0.0,0.0,0.0,0.0,0.0,0.0,43.5,6.5,0.0,0.0,1012.135107421875,12,Neuville D.R.,1991
8073,50.0,0.0,0.0,0.0,0.0,0.0,0.0,0.0,37.5,12.5,0.0,0.0,1060.6462768554688,9,Neuville D.R.,1991
8074,50.0,0.0,0.0,0.0,0.0,0.0,0.0,0.0,37.5,12.5,0.0,0.0,1037.833349609375,10,Neuville D.R.,1991
8075,50.0,0.0,0.0,0.0,0.0,0.0,0.0,0.0,37.5,12.5,0.0,0.0,1017.8885864257812,11,Neuville D.R.,1991
8076,50.0,0.0,0.0,0.0,0.0,0.0,0.0,0.0,37.5,12.5,0.0,0.0,1000.303076171875,12,Neuville D.R.,1991
8077,50.34,0.0,0.0,0.0,0.0,0.0,0.0,0.0,25.28,24.38,0.0,0.0,1053.8857177734376,9,Neuville D.R.,1991
8078,50.34,0.0,0.0,0.0,0.0,0.0,0.0,0.0,25.28,24.38,0.0,0.0,1031.2773803710938,10,Neuville D.R.,1991
8079,50.34,0.0,0.0,0.0,0.0,0.0,0.0,0.0,25.28,24.38,0.0,0.0,1011.5862182617187,11,Neuville D.R.,1991
8080,50.34,0.0,0.0,0.0,0.0,0.0,0.0,0.0,25.28,24.38,0.0,0.0,994.2818359375,12,Neuville D.R.,1991
8081,50.0,0.0,0.0,0.0,0.0,0.0,0.0,0.0,12.5,37.5,0.0,0.0,1063.4084228515626,9,Neuville D.R.,1991
8082,50.0,0.0,0.0,0.0,0.0,0.0,0.0,0.0,12.5,37.5,0.0,0.0,1039.3896240234376,10,Neuville D.R.,1991
8083,50.0,0.0,0.0,0.0,0.0,0.0,0.0,0.0,12.5,37.5,0.0,0.0,1018.1317504882812,11,Neuville D.R.,1991
8084,50.0,0.0,0.0,0.0,0.0,0.0,0.0,0.0,12.5,37.5,0.0,0.0,999.1846069335937,12,Neuville D.R.,1991
8085,50.0,0.0,0.0,0.0,0.0,0.0,0.0,0.0,6.5,43.51,0.0,0.0,1069.6601318359376,9,Neuville D.R.,1991
8086,50.0,0.0,0.0,0.0,0.0,0.0,0.0,0.0,6.5,43.51,0.0,0.0,1047.6041625976563,10,Neuville D.R.,1991
8087,50.0,0.0,0.0,0.0,0.0,0.0,0.0,0.0,6.5,43.51,0.0,0.0,1028.2580322265626,11,Neuville D.R.,1991
8088,50.0,0.0,0.0,0.0,0.0,0.0,0.0,0.0,6.5,43.51,0.0,0.0,1011.1511596679687,12,Neuville D.R.,1991
8089,49.86,0.0,0.0,0.0,0.0,0.0,0.0,0.0,0.0,50.14,0.0,0.0,1089.69833984375,9,Neuville D.R.,1991
8090,49.86,0.0,0.0,0.0,0.0,0.0,0.0,0.0,0.0,50.14,0.0,0.0,1070.0434326171876,10,Neuville D.R.,1991
8091,49.86,0.0,0.0,0.0,0.0,0.0,0.0,0.0,0.0,50.14,0.0,0.0,1052.6261352539063,11,Neuville D.R.,1991
8092,49.86,0.0,0.0,0.0,0.0,0.0,0.0,0.0,0.0,50.14,0.0,0.0,1037.0848754882813,12,Neuville D.R.,1991
8093,43.63,0.0,14.4,0.0,0.0,0.0,0.0,0.0,41.98,0.0,0.0,0.0,1105.6655639648438,9,Neuville D.R.,1991
8094,43.63,0.0,14.4,0.0,0.0,0.0,0.0,0.0,41.98,0.0,0.0,0.0,1080.231787109375,10,Neuville D.R.,1991
8095,43.63,0.0,14.4,0.0,0.0,0.0,0.0,0.0,41.98,0.0,0.0,0.0,1057.24619140625,11,Neuville D.R.,1991
8096,43.63,0.0,14.4,0.0,0.0,0.0,0.0,0.0,41.98,0.0,0.0,0.0,1036.3715576171876,12,Neuville D.R.,1991
8097,42.86,0.0,14.28,0.0,0.0,0.0,0.0,0.0,32.14,10.72,0.0,0.0,1092.89853515625,9,Neuville D.R.,1991
8098,42.86,0.0,14.28,0.0,0.0,0.0,0.0,0.0,32.14,10.72,0.0,0.0,1066.6573852539063,10,Neuville D.R.,1991
8099,42.86,0.0,14.28,0.0,0.0,0.0,0.0,0.0,32.14,10.72,0.0,0.0,1043.1278442382813,11,Neuville D.R.,1991
8100,42.86,0.0,14.28,0.0,0.0,0.0,0.0,0.0,32.14,10.72,0.0,0.0,1021.9103759765625,12,Neuville D.R.,1991
8101,43.0,0.0,14.42,0.0,0.0,0.0,0.0,0.0,20.96,21.63,0.0,0.0,1093.5220092773438,9,Neuville D.R.,1991
8102,43.0,0.0,14.42,0.0,0.0,0.0,0.0,0.0,20.96,21.63,0.0,0.0,1065.8093017578126,10,Neuville D.R.,1991
8103,43.0,0.0,14.42,0.0,0.0,0.0,0.0,0.0,20.96,21.63,0.0,0.0,1041.190283203125,11,Neuville D.R.,1991
8104,43.0,0.0,14.42,0.0,0.0,0.0,0.0,0.0,20.96,21.63,0.0,0.0,1019.1743530273437,12,Neuville D.R.,1991
8105,42.86,0.0,14.28,0.0,0.0,0.0,0.0,0.0,10.71,32.15,0.0,0.0,1104.6630004882813,9,Neuville D.R.,1991
8106,42.86,0.0,14.28,0.0,0.0,0.0,0.0,0.0,10.71,32.15,0.0,0.0,1077.4597534179688,10,Neuville D.R.,1991
8107,42.86,0.0,14.28,0.0,0.0,0.0,0.0,0.0,10.71,32.15,0.0,0.0,1053.8595336914063,11,Neuville D.R.,1991
8108,42.86,0.0,14.28,0.0,0.0,0.0,0.0,0.0,10.71,32.15,0.0,0.0,1033.1909545898438,12,Neuville D.R.,1991
8109,43.01,0.0,14.32,0.0,0.0,0.0,0.0,0.0,0.0,42.67,0.0,0.0,1129.7704223632813,9,Neuville D.R.,1991
8110,43.01,0.0,14.32,0.0,0.0,0.0,0.0,0.0,0.0,42.67,0.0,0.0,1105.9347900390626,10,Neuville D.R.,1991
8111,43.01,0.0,14.32,0.0,0.0,0.0,0.0,0.0,0.0,42.67,0.0,0.0,1084.3699096679688,11,Neuville D.R.,1991
8112,43.01,0.0,14.32,0.0,0.0,0.0,0.0,0.0,0.0,42.67,0.0,0.0,1064.7661499023438,12,Neuville D.R.,1991
8113,76.89,0.63,8.17,4.23,0.0,0.0,1.81,1.88,3.8,2.59,0.0,0.0,1649.0488037109376,3,Klein L.C.,1980
8114,76.89,0.63,8.17,4.23,0.0,0.0,1.81,1.88,3.8,2.59,0.0,0.0,1526.103125,4,Klein L.C.,1980
8115,76.89,0.63,8.17,4.23,0.0,0.0,1.81,1.88,3.8,2.59,0.0,0.0,1423.4218505859376,5,Klein L.C.,1980
8116,76.89,0.63,8.17,4.23,0.0,0.0,1.81,1.88,3.8,2.59,0.0,0.0,1336.376318359375,6,Klein L.C.,1980
8117,76.89,0.63,8.17,4.23,0.0,0.0,1.81,1.88,3.8,2.59,0.0,0.0,1261.647802734375,7,Klein L.C.,1980
8118,76.89,0.63,8.17,4.23,0.0,0.0,1.81,1.88,3.8,2.59,0.0,0.0,1196.7948364257813,8,Klein L.C.,1980
8119,76.89,0.63,8.17,4.23,0.0,0.0,1.81,1.88,3.8,2.59,0.0,0.0,1139.9810546875,9,Klein L.C.,1980
8120,76.89,0.63,8.17,4.23,0.0,0.0,1.81,1.88,3.8,2.59,0.0,0.0,1089.7988647460938,10,Klein L.C.,1980
8121,76.89,0.63,8.17,4.23,0.0,0.0,1.81,1.88,3.8,2.59,0.0,0.0,1045.1512817382813,11,Klein L.C.,1980
8122,76.89,0.63,8.17,4.23,0.0,0.0,1.81,1.88,3.8,2.59,0.0,0.0,1005.1704467773437,12,Klein L.C.,1980
8123,46.06,0.0,9.05,0.0,0.77,0.0,4.96,1.96,15.26,21.94,0.0,0.0,1499.7861083984376,1,Shelestak L.J.,1978
8124,46.06,0.0,9.05,0.0,0.77,0.0,4.96,1.96,15.26,21.94,0.0,0.0,1366.120703125,2,Shelestak L.J.,1978
8125,46.06,0.0,9.05,0.0,0.77,0.0,4.96,1.96,15.26,21.94,0.0,0.0,1268.7550415039063,3,Shelestak L.J.,1978
8126,46.06,0.0,9.05,0.0,0.77,0.0,4.96,1.96,15.26,21.94,0.0,0.0,1194.6701416015624,4,Shelestak L.J.,1978
8127,46.06,0.0,9.05,0.0,0.77,0.0,4.96,1.96,15.26,21.94,0.0,0.0,1136.4076904296876,5,Shelestak L.J.,1978
8128,46.06,0.0,9.05,0.0,0.77,0.0,4.96,1.96,15.26,21.94,0.0,0.0,1089.3879150390626,6,Shelestak L.J.,1978
8129,46.06,0.0,9.05,0.0,0.77,0.0,4.96,1.96,15.26,21.94,0.0,0.0,1050.6429809570313,7,Shelestak L.J.,1978
8130,46.06,0.0,9.05,0.0,0.77,0.0,4.96,1.96,15.26,21.94,0.0,0.0,1018.1651977539062,8,Shelestak L.J.,1978
8131,46.06,0.0,9.05,0.0,0.77,0.0,4.96,1.96,15.26,21.94,0.0,0.0,990.5476440429687,9,Shelestak L.J.,1978
8132,46.06,0.0,9.05,0.0,0.77,0.0,4.96,1.96,15.26,21.94,0.0,0.0,966.7754272460937,10,Shelestak L.J.,1978
8133,46.06,0.0,9.05,0.0,0.77,0.0,4.96,1.96,15.26,21.94,0.0,0.0,946.0975708007812,11,Shelestak L.J.,1978
8134,46.06,0.0,9.05,0.0,0.77,0.0,4.96,1.96,15.26,21.94,0.0,0.0,927.9469360351562,12,Shelestak L.J.,1978
8135,70.42,0.0,0.35,0.0,0.0,0.0,13.23,0.0,6.0,10.0,0.0,0.0,1686.1708740234376,1,Koch S.,1996
8136,70.42,0.0,0.35,0.0,0.0,0.0,13.23,0.0,6.0,10.0,0.0,0.0,1444.5053466796876,2,Koch S.,1996
8137,70.42,0.0,0.35,0.0,0.0,0.0,13.23,0.0,6.0,10.0,0.0,0.0,1286.7944702148438,3,Koch S.,1996
8138,70.42,0.0,0.35,0.0,0.0,0.0,13.23,0.0,6.0,10.0,0.0,0.0,1175.7639526367188,4,Koch S.,1996
8139,70.42,0.0,0.35,0.0,0.0,0.0,13.23,0.0,6.0,10.0,0.0,0.0,1093.3603881835938,5,Koch S.,1996
8140,70.42,0.0,0.35,0.0,0.0,0.0,13.23,0.0,6.0,10.0,0.0,0.0,1029.7767700195313,6,Koch S.,1996
8141,62.33,0.0,7.23,0.0,0.12,0.0,0.68,0.34,4.95,24.35,0.0,0.0,1535.15,2,Eastes W.L.,1996
8142,66.9,0.0,0.0,0.0,0.0,0.0,5.1,0.0,0.0,28.0,0.0,0.0,1623.15,1,Grussaute H.,2000
8143,71.27,0.0,0.87,0.0,0.037,0.0,12.46,0.63,6.04,8.69,0.0,0.0,1735.14951171875,1,Sugiura K.,1998
8144,71.27,0.0,0.87,0.0,0.037,0.0,12.46,0.63,6.04,8.69,0.0,0.0,1494.2880615234376,2,Sugiura K.,1998
8145,71.27,0.0,0.87,0.0,0.037,0.0,12.46,0.63,6.04,8.69,0.0,0.0,1312.1496337890626,3,Sugiura K.,1998
8146,71.53,0.0,0.87,0.0,0.037,0.0,12.91,0.31,5.88,8.46,0.0,0.0,1733.1508544921876,1,Hayashi I.,1996
8147,71.53,0.0,0.87,0.0,0.037,0.0,12.91,0.31,5.88,8.46,0.0,0.0,1494.194677734375,2,Hayashi I.,1996
8148,71.53,0.0,0.87,0.0,0.037,0.0,12.91,0.31,5.88,8.46,0.0,0.0,1313.1506103515626,3,Hayashi I.,1996
8149,78.55,0.0,2.02,0.0,0.0,0.0,13.36,1.07,4.0,1.01,0.0,0.0,1936.149267578125,1,Sehgal J.,1996
8150,78.55,0.0,2.02,0.0,0.0,0.0,13.36,1.07,4.0,1.01,0.0,0.0,1626.4357666015626,2,Sehgal J.,1996
8151,78.55,0.0,2.02,0.0,0.0,0.0,13.36,1.07,4.0,1.01,0.0,0.0,1402.14951171875,3,Sehgal J.,1996
8152,78.05,0.0,2.02,0.0,0.0,0.0,14.88,0.0,2.56,2.49,0.0,0.0,1923.150244140625,1,Sehgal J.,1996
8153,78.05,0.0,2.02,0.0,0.0,0.0,14.88,0.0,2.56,2.49,0.0,0.0,1602.2612060546876,2,Sehgal J.,1996
8154,78.05,0.0,2.02,0.0,0.0,0.0,14.88,0.0,2.56,2.49,0.0,0.0,1373.1501220703126,3,Sehgal J.,1996
8155,78.05,0.0,2.02,0.0,0.0,0.0,14.92,0.0,4.05,0.97,0.0,0.0,1943.1498779296876,1,Sehgal J.,1996
8156,78.05,0.0,2.02,0.0,0.0,0.0,14.92,0.0,4.05,0.97,0.0,0.0,1616.0060791015626,2,Sehgal J.,1996
8157,78.05,0.0,2.02,0.0,0.0,0.0,14.92,0.0,4.05,0.97,0.0,0.0,1383.1498779296876,3,Sehgal J.,1996
8158,78.15,0.0,2.01,0.0,0.0,0.0,14.9,0.0,4.94,0.0,0.0,0.0,1963.1498779296876,1,Sehgal J.,1996
8159,78.15,0.0,2.01,0.0,0.0,0.0,14.9,0.0,4.94,0.0,0.0,0.0,1629.7441162109376,2,Sehgal J.,1996
8160,78.15,0.0,2.01,0.0,0.0,0.0,14.9,0.0,4.94,0.0,0.0,0.0,1393.1498779296876,3,Sehgal J.,1996
8161,78.08,0.0,1.19,0.0,0.0,0.0,14.04,0.65,6.04,0.0,0.0,0.0,1893.1501220703126,1,Sehgal J.,1996
8162,78.08,0.0,1.19,0.0,0.0,0.0,14.04,0.65,6.04,0.0,0.0,0.0,1585.0142578125,2,Sehgal J.,1996
8163,78.08,0.0,1.19,0.0,0.0,0.0,14.04,0.65,6.04,0.0,0.0,0.0,1363.15,3,Sehgal J.,1996
8164,78.44,0.0,2.03,0.0,0.0,0.0,13.33,1.16,4.07,0.97,0.0,0.0,1953.150244140625,1,Sehgal J.,1996
8165,78.44,0.0,2.03,0.0,0.0,0.0,13.33,1.16,4.07,0.97,0.0,0.0,1626.28818359375,2,Sehgal J.,1996
8166,78.44,0.0,2.03,0.0,0.0,0.0,13.33,1.16,4.07,0.97,0.0,0.0,1393.15,3,Sehgal J.,1996
8167,78.98,0.0,0.6,0.0,0.0,0.0,16.3,2.6,1.52,0.0,0.0,0.0,1893.1498779296876,1,Sehgal J.,1996
8168,78.98,0.0,0.6,0.0,0.0,0.0,16.3,2.6,1.52,0.0,0.0,0.0,1564.544775390625,2,Sehgal J.,1996
8169,78.98,0.0,0.6,0.0,0.0,0.0,16.3,2.6,1.52,0.0,0.0,0.0,1333.1498779296876,3,Sehgal J.,1996
8170,79.97,0.0,0.6,0.0,0.0,0.0,15.31,2.6,1.52,0.0,0.0,0.0,1963.1501220703126,1,Sehgal J.,1996
8171,79.97,0.0,0.6,0.0,0.0,0.0,15.31,2.6,1.52,0.0,0.0,0.0,1615.976904296875,2,Sehgal J.,1996
8172,79.97,0.0,0.6,0.0,0.0,0.0,15.31,2.6,1.52,0.0,0.0,0.0,1373.1501220703126,3,Sehgal J.,1996
8173,78.59,0.0,1.82,0.0,0.0,0.0,15.44,2.62,1.53,0.0,0.0,0.0,1893.15,1,Sehgal J.,1996
8174,78.59,0.0,1.82,0.0,0.0,0.0,15.44,2.62,1.53,0.0,0.0,0.0,1578.2331298828126,2,Sehgal J.,1996
8175,78.59,0.0,1.82,0.0,0.0,0.0,15.44,2.62,1.53,0.0,0.0,0.0,1353.15,3,Sehgal J.,1996
8176,78.9,0.0,2.43,0.0,0.0,0.0,14.5,2.63,1.54,0.0,0.0,0.0,1913.1501220703126,1,Sehgal J.,1996
8177,78.9,0.0,2.43,0.0,0.0,0.0,14.5,2.63,1.54,0.0,0.0,0.0,1591.9809326171876,2,Sehgal J.,1996
8178,78.9,0.0,2.43,0.0,0.0,0.0,14.5,2.63,1.54,0.0,0.0,0.0,1363.15,3,Sehgal J.,1996
8179,79.89,0.0,0.6,0.0,0.0,0.0,14.31,2.6,1.52,1.09,0.0,0.0,1963.1501220703126,1,Sehgal J.,1996
8180,79.89,0.0,0.6,0.0,0.0,0.0,14.31,2.6,1.52,1.09,0.0,0.0,1615.976904296875,2,Sehgal J.,1996
8181,79.89,0.0,0.6,0.0,0.0,0.0,14.31,2.6,1.52,1.09,0.0,0.0,1373.1501220703126,3,Sehgal J.,1996
8182,79.72,0.0,0.6,0.0,0.0,0.0,12.31,2.59,1.51,3.26,0.0,0.0,1963.1501220703126,1,Sehgal J.,1996
8183,79.72,0.0,0.6,0.0,0.0,0.0,12.31,2.59,1.51,3.26,0.0,0.0,1622.8810791015626,2,Sehgal J.,1996
8184,79.72,0.0,0.6,0.0,0.0,0.0,12.31,2.59,1.51,3.26,0.0,0.0,1383.15,3,Sehgal J.,1996
8185,79.64,0.0,0.6,0.0,0.0,0.0,11.31,2.59,1.51,4.35,0.0,0.0,1963.1498779296876,1,Sehgal J.,1996
8186,79.64,0.0,0.6,0.0,0.0,0.0,11.31,2.59,1.51,4.35,0.0,0.0,1629.7441162109376,2,Sehgal J.,1996
8187,79.64,0.0,0.6,0.0,0.0,0.0,11.31,2.59,1.51,4.35,0.0,0.0,1393.1498779296876,3,Sehgal J.,1996
8188,78.25,0.0,1.21,0.0,0.0,0.0,15.87,2.61,1.52,0.55,0.0,0.0,1863.15,1,Sehgal J.,1996
8189,78.25,0.0,1.21,0.0,0.0,0.0,15.87,2.61,1.52,0.55,0.0,0.0,1554.204443359375,2,Sehgal J.,1996
8190,78.25,0.0,1.21,0.0,0.0,0.0,15.87,2.61,1.52,0.55,0.0,0.0,1333.15,3,Sehgal J.,1996
8191,78.55,0.0,1.82,0.0,0.0,0.0,14.93,2.62,1.53,0.55,0.0,0.0,1893.15,1,Sehgal J.,1996
8192,78.55,0.0,1.82,0.0,0.0,0.0,14.93,2.62,1.53,0.55,0.0,0.0,1578.2331298828126,2,Sehgal J.,1996
8193,78.55,0.0,1.82,0.0,0.0,0.0,14.93,2.62,1.53,0.55,0.0,0.0,1353.15,3,Sehgal J.,1996
8194,78.86,0.0,2.43,0.0,0.0,0.0,13.99,2.63,1.54,0.55,0.0,0.0,1913.15,1,Sehgal J.,1996
8195,78.86,0.0,2.43,0.0,0.0,0.0,13.99,2.63,1.54,0.55,0.0,0.0,1598.7800048828126,2,Sehgal J.,1996
8196,78.86,0.0,2.43,0.0,0.0,0.0,13.99,2.63,1.54,0.55,0.0,0.0,1373.15,3,Sehgal J.,1996
8197,69.32,0.0,9.57,0.0,0.0,0.0,15.74,0.0,0.0,5.38,0.0,0.0,1973.1498779296876,1,Sehgal J.,1996
8198,69.32,0.0,9.57,0.0,0.0,0.0,15.74,0.0,0.0,5.38,0.0,0.0,1646.841650390625,2,Sehgal J.,1996
8199,69.32,0.0,9.57,0.0,0.0,0.0,15.74,0.0,0.0,5.38,0.0,0.0,1413.15,3,Sehgal J.,1996
8200,75.2,0.0,0.0,0.0,0.0,0.0,9.75,0.0,0.0,15.05,0.0,0.0,1753.1503662109376,1,Sehgal J.,1996
8201,75.2,0.0,0.0,0.0,0.0,0.0,9.75,0.0,0.0,15.05,0.0,0.0,1514.569677734375,2,Sehgal J.,1996
8202,75.2,0.0,0.0,0.0,0.0,0.0,9.75,0.0,0.0,15.05,0.0,0.0,1333.150244140625,3,Sehgal J.,1996
8203,70.18,0.0,0.0,0.0,0.0,0.0,19.83,0.0,0.0,9.99,0.0,0.0,1593.1498779296876,1,Sehgal J.,1996
8204,70.18,0.0,0.0,0.0,0.0,0.0,19.83,0.0,0.0,9.99,0.0,0.0,1370.95029296875,2,Sehgal J.,1996
8205,70.18,0.0,0.0,0.0,0.0,0.0,19.83,0.0,0.0,9.99,0.0,0.0,1203.1499389648438,3,Sehgal J.,1996
8206,75.16,0.0,0.0,0.0,0.0,0.0,19.78,0.0,0.0,5.06,0.0,0.0,1713.150244140625,1,Sehgal J.,1996
8207,75.16,0.0,0.0,0.0,0.0,0.0,19.78,0.0,0.0,5.06,0.0,0.0,1460.7321533203126,2,Sehgal J.,1996
8208,75.16,0.0,0.0,0.0,0.0,0.0,19.78,0.0,0.0,5.06,0.0,0.0,1273.1501220703124,3,Sehgal J.,1996
8209,72.65,0.0,6.09,0.0,0.0,0.0,15.89,0.0,0.0,5.37,0.0,0.0,1903.1501220703126,1,Sehgal J.,1996
8210,72.65,0.0,6.09,0.0,0.0,0.0,15.89,0.0,0.0,5.37,0.0,0.0,1595.277685546875,2,Sehgal J.,1996
8211,72.65,0.0,6.09,0.0,0.0,0.0,15.89,0.0,0.0,5.37,0.0,0.0,1373.15,3,Sehgal J.,1996
8212,75.17,0.0,0.0,0.0,0.0,0.0,14.75,0.0,0.0,10.08,0.0,0.0,1723.14951171875,1,Sehgal J.,1996
8213,75.17,0.0,0.0,0.0,0.0,0.0,14.75,0.0,0.0,10.08,0.0,0.0,1477.496435546875,2,Sehgal J.,1996
8214,75.17,0.0,0.0,0.0,0.0,0.0,14.75,0.0,0.0,10.08,0.0,0.0,1293.1496948242188,3,Sehgal J.,1996
8215,78.6,0.0,2.05,0.0,0.0,0.0,13.0,1.31,0.0,5.04,0.0,0.0,1903.1501220703126,1,Sehgal J.,1996
8216,78.6,0.0,2.05,0.0,0.0,0.0,13.0,1.31,0.0,5.04,0.0,0.0,1595.277685546875,2,Sehgal J.,1996
8217,78.6,0.0,2.05,0.0,0.0,0.0,13.0,1.31,0.0,5.04,0.0,0.0,1373.15,3,Sehgal J.,1996
8218,79.0,0.0,0.59,0.0,0.0,0.0,9.76,1.6,1.5,7.55,0.0,0.0,1953.1501220703126,1,Sehgal J.,1996
8219,79.0,0.0,0.59,0.0,0.0,0.0,9.76,1.6,1.5,7.55,0.0,0.0,1633.0815185546876,2,Sehgal J.,1996
8220,79.0,0.0,0.59,0.0,0.0,0.0,9.76,1.6,1.5,7.55,0.0,0.0,1403.15,3,Sehgal J.,1996
8221,75.96,0.0,0.59,0.0,0.0,0.0,21.95,0.0,1.5,0.0,0.0,0.0,1763.1498779296876,1,Sehgal J.,1996
8222,75.96,0.0,0.59,0.0,0.0,0.0,21.95,0.0,1.5,0.0,0.0,0.0,1478.607763671875,2,Sehgal J.,1996
8223,75.96,0.0,0.59,0.0,0.0,0.0,21.95,0.0,1.5,0.0,0.0,0.0,1273.1499389648438,3,Sehgal J.,1996
8224,76.45,0.0,0.59,0.0,0.0,0.0,21.45,0.0,1.5,0.0,0.0,0.0,1783.1501220703126,1,Sehgal J.,1996
8225,76.45,0.0,0.59,0.0,0.0,0.0,21.45,0.0,1.5,0.0,0.0,0.0,1485.5944580078126,2,Sehgal J.,1996
8226,76.45,0.0,0.59,0.0,0.0,0.0,21.45,0.0,1.5,0.0,0.0,0.0,1273.1500610351563,3,Sehgal J.,1996
8227,75.15,0.0,1.2,0.18,0.45,0.0,10.83,0.97,0.45,10.77,0.0,0.0,1801.1498779296876,1,Berthereau A.,1999
8228,75.15,0.0,1.2,0.18,0.45,0.0,10.83,0.97,0.45,10.77,0.0,0.0,1522.9638427734376,2,Berthereau A.,1999
8229,75.15,0.0,1.2,0.18,0.45,0.0,10.83,0.97,0.45,10.77,0.0,0.0,1347.1498779296876,3,Berthereau A.,1999
8230,73.23,0.0,0.12,0.15,0.44,0.0,10.55,0.19,4.72,10.6,0.0,0.0,1775.1498779296876,1,Berthereau A.,1999
8231,73.23,0.0,0.12,0.15,0.44,0.0,10.55,0.19,4.72,10.6,0.0,0.0,1512.5468505859376,2,Berthereau A.,1999
8232,73.23,0.0,0.12,0.15,0.44,0.0,10.55,0.19,4.72,10.6,0.0,0.0,1342.15,3,Berthereau A.,1999
8233,73.27,0.0,0.12,0.16,0.37,0.0,10.56,0.19,4.72,10.61,0.0,0.0,1775.1498779296876,1,Berthereau A.,1999
8234,73.27,0.0,0.12,0.16,0.37,0.0,10.56,0.19,4.72,10.61,0.0,0.0,1512.5468505859376,2,Berthereau A.,1999
8235,73.27,0.0,0.12,0.16,0.37,0.0,10.56,0.19,4.72,10.61,0.0,0.0,1342.15,3,Berthereau A.,1999
8236,73.42,0.0,0.35,0.16,0.51,0.0,11.64,0.19,3.11,10.63,0.0,0.0,1735.149755859375,1,Berthereau A.,1999
8237,73.42,0.0,0.35,0.16,0.51,0.0,11.64,0.19,3.11,10.63,0.0,0.0,1480.9394287109376,2,Berthereau A.,1999
8238,73.42,0.0,0.35,0.16,0.51,0.0,11.64,0.19,3.11,10.63,0.0,0.0,1315.1498779296876,3,Berthereau A.,1999
8239,75.14,0.0,0.59,0.14,0.42,0.0,13.48,0.96,5.52,3.75,0.0,0.0,1825.1489013671876,1,Berthereau A.,1999
8240,75.14,0.0,0.59,0.14,0.42,0.0,13.48,0.96,5.52,3.75,0.0,0.0,1533.4601806640626,2,Berthereau A.,1999
8241,75.14,0.0,0.59,0.14,0.42,0.0,13.48,0.96,5.52,3.75,0.0,0.0,1345.1489013671876,3,Berthereau A.,1999
8242,77.48,0.0,0.6,0.15,0.52,0.0,16.29,0.97,0.61,3.38,0.0,0.0,1754.1493896484376,1,Berthereau A.,1999
8243,77.48,0.0,0.6,0.15,0.52,0.0,16.29,0.97,0.61,3.38,0.0,0.0,1469.658056640625,2,Berthereau A.,1999
8244,77.48,0.0,0.6,0.15,0.52,0.0,16.29,0.97,0.61,3.38,0.0,0.0,1293.149267578125,3,Berthereau A.,1999
8245,79.21,0.0,0.3,0.15,0.5,0.0,16.74,0.32,0.61,2.18,0.0,0.0,1779.1490234375,1,Berthereau A.,1999
8246,79.21,0.0,0.3,0.15,0.5,0.0,16.74,0.32,0.61,2.18,0.0,0.0,1480.302099609375,2,Berthereau A.,1999
8247,79.21,0.0,0.3,0.15,0.5,0.0,16.74,0.32,0.61,2.18,0.0,0.0,1304.1490234375,3,Berthereau A.,1999
8248,73.04,0.0,5.01,0.0,0.0,0.0,5.03,3.97,4.95,8.0,0.0,0.0,1503.15,3,Nakashima T.,1999
8249,74.01,0.0,5.0,0.0,0.0,0.0,4.97,5.01,4.06,6.95,0.0,0.0,1508.15,3,Nakashima T.,1999
8250,73.03,0.0,5.49,0.0,0.0,0.0,4.97,5.01,5.46,6.05,0.0,0.0,1513.15,3,Nakashima T.,1999
8251,73.0,0.0,4.02,0.0,0.0,0.0,4.0,5.01,6.0,7.97,0.0,0.0,1518.15,3,Nakashima T.,1999
8252,71.03,0.0,7.98,0.0,0.0,0.0,6.0,2.99,0.0,12.0,0.0,0.0,1540.15,3,Nakashima T.,1999
8253,70.98,0.0,7.97,0.0,0.0,0.0,6.0,1.0,2.03,12.02,0.0,0.0,1558.15,3,Nakashima T.,1999
8254,70.39,0.0,5.94,0.0,0.0,0.0,6.72,0.0,5.16,11.79,0.0,0.0,1512.15,3,Nakashima T.,1999
8255,71.01,0.0,6.03,0.0,0.0,0.0,6.05,0.98,5.95,9.98,0.0,0.0,1529.15,3,Nakashima T.,1999
8256,71.0,0.0,6.02,0.0,0.0,0.0,3.96,1.04,5.94,12.04,0.0,0.0,1559.15,3,Nakashima T.,1999
8257,71.04,0.0,3.98,0.0,0.0,0.0,5.96,1.03,6.01,11.98,0.0,0.0,1487.15,3,Nakashima T.,1999
8258,67.05,0.0,8.89,0.0,0.0,0.0,1.04,6.88,4.82,11.32,0.0,0.0,1571.15,3,Nakashima T.,1999
8259,73.05,0.0,2.0,0.0,0.0,0.0,0.0,7.0,5.97,11.98,0.0,0.0,1523.15,3,Nakashima T.,1999
8260,72.96,0.0,4.02,0.0,0.0,0.0,1.97,2.99,6.07,11.99,0.0,0.0,1560.15,3,Nakashima T.,1999
8261,72.98,0.0,3.99,0.0,0.0,0.0,5.97,1.09,6.02,9.95,0.0,0.0,1512.15,3,Nakashima T.,1999
8262,73.18,0.0,4.34,0.0,0.0,0.0,3.42,1.03,6.02,12.0,0.0,0.0,1561.15,3,Nakashima T.,1999
8263,69.04,0.0,10.57,0.0,0.0,0.0,3.85,3.9,6.08,6.56,0.0,0.0,1602.15,3,Nakashima T.,1999
8264,70.29,0.0,12.26,0.0,0.0,0.0,4.51,4.52,0.0,8.42,0.0,0.0,1640.15,3,Nakashima T.,1999
8265,55.63,0.0,0.3,0.0,0.0,0.0,24.51,1.94,3.77,13.0,0.86,0.0,1168.15,2,De Meringo A.,1998
8266,54.76,0.0,4.87,0.0,0.0,0.0,22.03,1.98,3.08,13.28,0.0,0.0,1224.15,2,De Meringo A.,1998
8267,51.91,0.0,4.28,0.0,0.0,0.0,25.16,1.32,3.1,13.35,0.88,0.0,1186.15,2,De Meringo A.,1998
8268,52.54,0.0,4.86,0.0,0.0,0.0,24.97,1.31,3.07,13.25,0.0,0.0,1186.15,2,De Meringo A.,1998
8269,52.52,0.0,4.25,0.0,0.0,0.0,24.96,1.97,3.07,13.24,0.0,0.0,1173.15,2,De Meringo A.,1998
8270,70.5,0.0,0.35,0.0,0.0,0.0,13.1,0.13,5.73,10.2,0.0,0.0,1703.15,1,Lemaille M.,1999
8271,70.5,0.0,0.35,0.0,0.0,0.0,13.1,0.13,5.73,10.2,0.0,0.0,1467.95859375,2,Lemaille M.,1999
8272,57.6,1.54,9.49,0.0,2.64,0.0,3.04,1.59,11.92,12.04,0.14,0.0,1493.1501220703126,2,Fyles K.M.,1995
8273,73.31,0.0,0.0,0.0,0.0,0.0,15.47,0.0,0.0,11.22,0.0,0.0,1419.647314453125,2,Zak A.P.,1936
8274,73.31,0.0,0.0,0.0,0.0,0.0,15.47,0.0,0.0,11.22,0.0,0.0,1254.542822265625,3,Zak A.P.,1936
8275,71.12,0.0,1.77,0.0,0.045,0.0,14.77,0.52,4.39,7.38,0.0,0.0,935.1741088867187,8,Evstropiev K.S.,1966
8276,71.12,0.0,1.77,0.0,0.045,0.0,14.77,0.52,4.39,7.38,0.0,0.0,899.5023559570312,9,Evstropiev K.S.,1966
8277,71.12,0.0,1.77,0.0,0.045,0.0,14.77,0.52,4.39,7.38,0.0,0.0,866.9418701171875,10,Evstropiev K.S.,1966
8278,71.12,0.0,1.77,0.0,0.045,0.0,14.77,0.52,4.39,7.38,0.0,0.0,837.1027587890625,11,Evstropiev K.S.,1966
8279,71.12,0.0,1.77,0.0,0.045,0.0,14.77,0.52,4.39,7.38,0.0,0.0,809.6573852539062,12,Evstropiev K.S.,1966
8280,69.82,0.0,2.91,0.0,0.077,0.0,14.27,0.97,4.44,7.51,0.0,0.0,911.5301879882812,9,Evstropiev K.S.,1966
8281,69.82,0.0,2.91,0.0,0.077,0.0,14.27,0.97,4.44,7.51,0.0,0.0,877.5353149414062,10,Evstropiev K.S.,1966
8282,69.82,0.0,2.91,0.0,0.077,0.0,14.27,0.97,4.44,7.51,0.0,0.0,847.9510864257812,11,Evstropiev K.S.,1966
8283,69.82,0.0,2.91,0.0,0.077,0.0,14.27,0.97,4.44,7.51,0.0,0.0,821.9713500976562,12,Evstropiev K.S.,1966
8284,69.21,0.0,3.53,0.0,0.092,0.0,13.93,1.21,4.47,7.55,0.0,0.0,920.518896484375,9,Evstropiev K.S.,1966
8285,69.21,0.0,3.53,0.0,0.092,0.0,13.93,1.21,4.47,7.55,0.0,0.0,888.0760864257812,10,Evstropiev K.S.,1966
8286,69.21,0.0,3.53,0.0,0.092,0.0,13.93,1.21,4.47,7.55,0.0,0.0,858.37998046875,11,Evstropiev K.S.,1966
8287,69.21,0.0,3.53,0.0,0.092,0.0,13.93,1.21,4.47,7.55,0.0,0.0,831.09580078125,12,Evstropiev K.S.,1966
8288,68.49,0.0,4.19,0.0,0.11,0.0,13.65,1.45,4.48,7.63,0.0,0.0,909.7566284179687,9,Evstropiev K.S.,1966
8289,68.49,0.0,4.19,0.0,0.11,0.0,13.65,1.45,4.48,7.63,0.0,0.0,878.6495727539062,10,Evstropiev K.S.,1966
8290,68.49,0.0,4.19,0.0,0.11,0.0,13.65,1.45,4.48,7.63,0.0,0.0,849.953466796875,11,Evstropiev K.S.,1966
8291,68.49,0.0,4.19,0.0,0.11,0.0,13.65,1.45,4.48,7.63,0.0,0.0,823.3984130859375,12,Evstropiev K.S.,1966
8292,68.14,0.0,4.53,0.0,0.12,0.0,13.46,1.6,4.48,7.67,0.0,0.0,912.1825317382812,9,Evstropiev K.S.,1966
8293,68.14,0.0,4.53,0.0,0.12,0.0,13.46,1.6,4.48,7.67,0.0,0.0,883.0287231445312,10,Evstropiev K.S.,1966
8294,68.14,0.0,4.53,0.0,0.12,0.0,13.46,1.6,4.48,7.67,0.0,0.0,856.427587890625,11,Evstropiev K.S.,1966
8295,68.14,0.0,4.53,0.0,0.12,0.0,13.46,1.6,4.48,7.67,0.0,0.0,832.057958984375,12,Evstropiev K.S.,1966
8296,67.83,0.0,4.82,0.0,0.13,0.0,13.31,1.71,4.5,7.7,0.0,0.0,914.21591796875,9,Evstropiev K.S.,1966
8297,67.83,0.0,4.82,0.0,0.13,0.0,13.31,1.71,4.5,7.7,0.0,0.0,884.017919921875,10,Evstropiev K.S.,1966
8298,67.83,0.0,4.82,0.0,0.13,0.0,13.31,1.71,4.5,7.7,0.0,0.0,856.2873901367187,11,Evstropiev K.S.,1966
8299,67.83,0.0,4.82,0.0,0.13,0.0,13.31,1.71,4.5,7.7,0.0,0.0,830.7339233398437,12,Evstropiev K.S.,1966
8300,67.04,0.0,5.52,0.0,0.15,0.0,12.99,2.0,4.51,7.79,0.0,0.0,914.6003784179687,9,Evstropiev K.S.,1966
8301,67.04,0.0,5.52,0.0,0.15,0.0,12.99,2.0,4.51,7.79,0.0,0.0,883.6662963867187,10,Evstropiev K.S.,1966
8302,67.04,0.0,5.52,0.0,0.15,0.0,12.99,2.0,4.51,7.79,0.0,0.0,854.756689453125,11,Evstropiev K.S.,1966
8303,67.04,0.0,5.52,0.0,0.15,0.0,12.99,2.0,4.51,7.79,0.0,0.0,827.6789916992187,12,Evstropiev K.S.,1966
8304,66.09,0.0,6.43,0.0,0.18,0.0,12.53,2.35,4.54,7.88,0.0,0.0,927.1700805664062,9,Evstropiev K.S.,1966
8305,66.09,0.0,6.43,0.0,0.18,0.0,12.53,2.35,4.54,7.88,0.0,0.0,894.769873046875,10,Evstropiev K.S.,1966
8306,66.09,0.0,6.43,0.0,0.18,0.0,12.53,2.35,4.54,7.88,0.0,0.0,864.5580200195312,11,Evstropiev K.S.,1966
8307,66.09,0.0,6.43,0.0,0.18,0.0,12.53,2.35,4.54,7.88,0.0,0.0,836.3200439453125,12,Evstropiev K.S.,1966
8308,50.0,0.0,0.0,0.0,0.0,0.0,0.0,50.0,0.0,0.0,0.0,0.0,1278.0585083007813,0,Shiraishi Y.,2001
8309,50.0,0.0,0.0,0.0,0.0,0.0,0.0,50.0,0.0,0.0,0.0,0.0,1234.8036865234376,1,Shiraishi Y.,2001
8310,50.0,0.0,0.0,0.0,0.0,0.0,0.0,50.0,0.0,0.0,0.0,0.0,1198.9990600585938,2,Shiraishi Y.,2001
8311,50.0,0.0,0.0,0.0,0.0,0.0,0.0,50.0,0.0,0.0,0.0,0.0,1168.872412109375,3,Shiraishi Y.,2001
8312,50.0,0.0,0.0,0.0,0.0,0.0,0.0,50.0,0.0,0.0,0.0,0.0,1143.1723388671876,4,Shiraishi Y.,2001
8313,50.0,0.0,0.0,0.0,0.0,0.0,0.0,50.0,0.0,0.0,0.0,0.0,1120.9899658203126,5,Shiraishi Y.,2001
8314,50.0,0.0,0.0,0.0,0.0,0.0,0.0,50.0,0.0,0.0,0.0,0.0,1101.6493896484376,6,Shiraishi Y.,2001
8315,50.0,0.0,0.0,0.0,0.0,0.0,0.0,50.0,0.0,0.0,0.0,0.0,1084.6373657226563,7,Shiraishi Y.,2001
8316,67.0,0.0,0.0,0.0,0.0,0.0,0.0,33.0,0.0,0.0,0.0,0.0,1419.6386474609376,2,Shiraishi Y.,2001
8317,67.0,0.0,0.0,0.0,0.0,0.0,0.0,33.0,0.0,0.0,0.0,0.0,1366.8722900390626,3,Shiraishi Y.,2001
8318,67.0,0.0,0.0,0.0,0.0,0.0,0.0,33.0,0.0,0.0,0.0,0.0,1325.9208740234376,4,Shiraishi Y.,2001
8319,67.0,0.0,0.0,0.0,0.0,0.0,0.0,33.0,0.0,0.0,0.0,0.0,1293.215673828125,5,Shiraishi Y.,2001
8320,67.0,0.0,0.0,0.0,0.0,0.0,0.0,33.0,0.0,0.0,0.0,0.0,1266.4938110351563,6,Shiraishi Y.,2001
8321,80.0,0.0,0.0,0.0,0.0,0.0,0.0,20.0,0.0,0.0,0.0,0.0,1629.47958984375,2,Shiraishi Y.,2001
8322,80.0,0.0,0.0,0.0,0.0,0.0,0.0,20.0,0.0,0.0,0.0,0.0,1341.8244384765626,3,Shiraishi Y.,2001
8323,80.0,0.0,0.0,0.0,0.0,0.0,0.0,20.0,0.0,0.0,0.0,0.0,1172.4590209960938,4,Shiraishi Y.,2001
8324,80.0,0.0,0.0,0.0,0.0,0.0,0.0,20.0,0.0,0.0,0.0,0.0,1060.8623413085938,5,Shiraishi Y.,2001
8325,80.0,0.0,0.0,0.0,0.0,0.0,0.0,20.0,0.0,0.0,0.0,0.0,981.7842163085937,6,Shiraishi Y.,2001
8326,80.0,0.0,0.0,0.0,0.0,0.0,0.0,20.0,0.0,0.0,0.0,0.0,922.818701171875,7,Shiraishi Y.,2001
8327,0.0,0.0,35.76,0.0,0.0,0.0,0.0,0.0,0.0,64.24,0.0,0.0,1674.9419921875,0,Zhmoidin G.I.,1984
8328,67.83,0.0,2.37,0.0,0.0,0.0,8.38,0.0,0.0,21.43,0.0,0.0,1537.0055908203126,1,Smirnov V.G.,1979
8329,67.83,0.0,2.37,0.0,0.0,0.0,8.38,0.0,0.0,21.43,0.0,0.0,1457.222509765625,2,Smirnov V.G.,1979
8330,66.42,0.0,2.32,0.0,0.0,0.0,8.2,0.0,0.0,20.98,2.08,0.0,1521.230078125,1,Smirnov V.G.,1979
8331,66.42,0.0,2.32,0.0,0.0,0.0,8.2,0.0,0.0,20.98,2.08,0.0,1359.20224609375,2,Smirnov V.G.,1979
8332,65.6,0.0,2.29,0.0,0.0,0.0,8.1,0.0,0.0,20.72,3.29,0.0,1596.8658203125,1,Smirnov V.G.,1979
8333,65.06,0.0,2.27,0.0,0.0,0.0,8.04,0.0,0.0,20.55,4.08,0.0,1633.389013671875,1,Smirnov V.G.,1979
8334,65.06,0.0,2.27,0.0,0.0,0.0,8.04,0.0,0.0,20.55,4.08,0.0,1350.343115234375,2,Smirnov V.G.,1979
8335,75.0,0.0,12.5,0.0,0.0,0.0,12.5,0.0,0.0,0.0,0.0,0.0,1237.9723876953124,9,Sipp A.,2001
8336,75.0,0.0,12.5,0.0,0.0,0.0,12.5,0.0,0.0,0.0,0.0,0.0,1179.2683471679688,10,Sipp A.,2001
8337,75.0,0.0,12.5,0.0,0.0,0.0,12.5,0.0,0.0,0.0,0.0,0.0,1128.858251953125,11,Sipp A.,2001
8338,75.0,0.0,12.5,0.0,0.0,0.0,12.5,0.0,0.0,0.0,0.0,0.0,1085.1003784179688,12,Sipp A.,2001
8339,50.0,0.0,25.0,0.0,0.0,0.0,0.0,0.0,0.0,25.0,0.0,0.0,1205.1147827148438,9,Sipp A.,2001
8340,50.0,0.0,25.0,0.0,0.0,0.0,0.0,0.0,0.0,25.0,0.0,0.0,1177.1074584960938,10,Sipp A.,2001
8341,50.0,0.0,25.0,0.0,0.0,0.0,0.0,0.0,0.0,25.0,0.0,0.0,1151.9699462890626,11,Sipp A.,2001
8342,50.0,0.0,25.0,0.0,0.0,0.0,0.0,0.0,0.0,25.0,0.0,0.0,1129.2826904296876,12,Sipp A.,2001
8343,50.0,0.0,0.0,0.0,0.0,0.0,0.0,0.0,25.0,25.0,0.0,0.0,1055.3775390625,9,Sipp A.,2001
8344,50.0,0.0,0.0,0.0,0.0,0.0,0.0,0.0,25.0,25.0,0.0,0.0,1032.3384765625,10,Sipp A.,2001
8345,50.0,0.0,0.0,0.0,0.0,0.0,0.0,0.0,25.0,25.0,0.0,0.0,1012.1463989257812,11,Sipp A.,2001
8346,50.0,0.0,0.0,0.0,0.0,0.0,0.0,0.0,25.0,25.0,0.0,0.0,994.3043579101562,12,Sipp A.,2001
8347,77.0,0.0,12.0,0.0,0.0,0.0,0.0,0.0,0.0,11.0,0.0,0.0,1265.2583374023438,9,Sipp A.,2001
8348,77.0,0.0,12.0,0.0,0.0,0.0,0.0,0.0,0.0,11.0,0.0,0.0,1223.3107055664063,10,Sipp A.,2001
8349,77.0,0.0,12.0,0.0,0.0,0.0,0.0,0.0,0.0,11.0,0.0,0.0,1186.9776977539063,11,Sipp A.,2001
8350,77.0,0.0,12.0,0.0,0.0,0.0,0.0,0.0,0.0,11.0,0.0,0.0,1155.2026733398438,12,Sipp A.,2001
8351,12.0,0.0,44.0,0.0,0.0,0.0,0.0,0.0,0.0,44.0,0.0,0.0,1193.8869384765624,9,Sipp A.,2001
8352,12.0,0.0,44.0,0.0,0.0,0.0,0.0,0.0,0.0,44.0,0.0,0.0,1172.5236572265626,10,Sipp A.,2001
8353,12.0,0.0,44.0,0.0,0.0,0.0,0.0,0.0,0.0,44.0,0.0,0.0,1153.7305053710938,11,Sipp A.,2001
8354,12.0,0.0,44.0,0.0,0.0,0.0,0.0,0.0,0.0,44.0,0.0,0.0,1137.069921875,12,Sipp A.,2001
8355,66.7,0.0,0.0,0.0,0.0,0.0,33.3,0.0,0.0,0.0,0.0,0.0,1224.7853149414063,3,Dinulescu M.,2000
8356,67.72,0.0,9.55,0.0,0.0,0.0,22.73,0.0,0.0,0.0,0.0,0.0,1569.2349609375,2,Toplis M.J.,1996
8357,67.72,0.0,9.55,0.0,0.0,0.0,22.73,0.0,0.0,0.0,0.0,0.0,1366.3794921875,3,Toplis M.J.,1996
8358,67.46,0.0,9.64,0.0,0.0,0.0,22.09,0.0,0.0,0.0,0.81,0.0,1575.869482421875,2,Toplis M.J.,1996
8359,67.46,0.0,9.64,0.0,0.0,0.0,22.09,0.0,0.0,0.0,0.81,0.0,1374.520361328125,3,Toplis M.J.,1996
8360,66.92,0.0,9.28,0.0,0.0,0.0,22.05,0.0,0.0,0.0,1.75,0.0,1583.2345947265626,2,Toplis M.J.,1996
8361,66.92,0.0,9.28,0.0,0.0,0.0,22.05,0.0,0.0,0.0,1.75,0.0,1383.873388671875,3,Toplis M.J.,1996
8362,65.47,0.0,9.31,0.0,0.0,0.0,21.59,0.0,0.0,0.0,3.63,0.0,1597.7389892578126,2,Toplis M.J.,1996
8363,65.47,0.0,9.31,0.0,0.0,0.0,21.59,0.0,0.0,0.0,3.63,0.0,1402.7089599609376,3,Toplis M.J.,1996
8364,63.38,0.0,9.11,0.0,0.0,0.0,21.27,0.0,0.0,0.0,6.24,0.0,1610.2746337890626,2,Toplis M.J.,1996
8365,63.38,0.0,9.11,0.0,0.0,0.0,21.27,0.0,0.0,0.0,6.24,0.0,1424.3417724609376,3,Toplis M.J.,1996
8366,67.77,0.0,12.55,0.0,0.0,0.0,19.68,0.0,0.0,0.0,0.0,0.0,1744.1469482421876,2,Toplis M.J.,1996
8367,67.77,0.0,12.55,0.0,0.0,0.0,19.68,0.0,0.0,0.0,0.0,0.0,1520.896826171875,3,Toplis M.J.,1996
8368,67.41,0.0,12.79,0.0,0.0,0.0,18.9,0.0,0.0,0.0,0.9,0.0,1748.23740234375,2,Toplis M.J.,1996
8369,67.41,0.0,12.79,0.0,0.0,0.0,18.9,0.0,0.0,0.0,0.9,0.0,1530.4482177734376,3,Toplis M.J.,1996
8370,66.96,0.0,12.6,0.0,0.0,0.0,18.87,0.0,0.0,0.0,1.57,0.0,1751.6203369140626,2,Toplis M.J.,1996
8371,66.96,0.0,12.6,0.0,0.0,0.0,18.87,0.0,0.0,0.0,1.57,0.0,1538.923681640625,3,Toplis M.J.,1996
8372,66.42,0.0,12.31,0.0,0.0,0.0,18.44,0.0,0.0,0.0,2.83,0.0,1757.2421630859376,2,Toplis M.J.,1996
8373,66.42,0.0,12.31,0.0,0.0,0.0,18.44,0.0,0.0,0.0,2.83,0.0,1544.1879638671876,3,Toplis M.J.,1996
8374,67.21,0.0,12.34,0.0,0.0,0.0,17.35,0.0,0.0,0.0,3.1,0.0,1763.78232421875,2,Toplis M.J.,1996
8375,65.15,0.0,11.97,0.0,0.0,0.0,18.21,0.0,0.0,0.0,4.66,0.0,1766.043310546875,2,Toplis M.J.,1996
8376,65.15,0.0,11.97,0.0,0.0,0.0,18.21,0.0,0.0,0.0,4.66,0.0,1560.6373046875,3,Toplis M.J.,1996
8377,64.46,0.0,11.87,0.0,0.0,0.0,17.81,0.0,0.0,0.0,5.86,0.0,1754.526953125,2,Toplis M.J.,1996
8378,64.46,0.0,11.87,0.0,0.0,0.0,17.81,0.0,0.0,0.0,5.86,0.0,1551.80966796875,3,Toplis M.J.,1996
8379,67.64,0.0,14.64,0.0,0.0,0.0,17.72,0.0,0.0,0.0,0.0,0.0,1844.792822265625,2,Toplis M.J.,1996
8380,67.64,0.0,14.64,0.0,0.0,0.0,17.72,0.0,0.0,0.0,0.0,0.0,1636.643896484375,3,Toplis M.J.,1996
8381,68.22,0.0,14.07,0.0,0.0,0.0,17.0,0.0,0.0,0.0,0.71,0.0,1846.54501953125,2,Toplis M.J.,1996
8382,68.22,0.0,14.07,0.0,0.0,0.0,17.0,0.0,0.0,0.0,0.71,0.0,1642.9909423828126,3,Toplis M.J.,1996
8383,66.1,0.0,13.88,0.0,0.0,0.0,17.06,0.0,0.0,0.0,2.97,0.0,1846.4067138671876,2,Toplis M.J.,1996
8384,66.1,0.0,13.88,0.0,0.0,0.0,17.06,0.0,0.0,0.0,2.97,0.0,1649.0356201171876,3,Toplis M.J.,1996
8385,65.83,0.0,13.9,0.0,0.0,0.0,16.38,0.0,0.0,0.0,3.89,0.0,1840.5142578125,2,Toplis M.J.,1996
8386,65.83,0.0,13.9,0.0,0.0,0.0,16.38,0.0,0.0,0.0,3.89,0.0,1644.2697509765626,3,Toplis M.J.,1996
8387,64.79,0.0,13.56,0.0,0.0,0.0,16.52,0.0,0.0,0.0,5.13,0.0,1833.667333984375,2,Toplis M.J.,1996
8388,64.79,0.0,13.56,0.0,0.0,0.0,16.52,0.0,0.0,0.0,5.13,0.0,1636.0956787109376,3,Toplis M.J.,1996
8389,64.29,0.0,13.62,0.0,0.0,0.0,16.07,0.0,0.0,0.0,6.02,0.0,1827.7983154296876,2,Toplis M.J.,1996
8390,64.29,0.0,13.62,0.0,0.0,0.0,16.07,0.0,0.0,0.0,6.02,0.0,1630.67587890625,3,Toplis M.J.,1996
8391,67.09,0.0,16.69,0.0,0.0,0.0,16.19,0.0,0.0,0.0,0.03,0.0,1909.98056640625,2,Toplis M.J.,1996
8392,67.09,0.0,16.69,0.0,0.0,0.0,16.19,0.0,0.0,0.0,0.03,0.0,1736.1447509765626,3,Toplis M.J.,1996
8393,66.77,0.0,16.27,0.0,0.0,0.0,15.88,0.0,0.0,0.0,1.08,0.0,1906.7580322265626,2,Toplis M.J.,1996
8394,66.77,0.0,16.27,0.0,0.0,0.0,15.88,0.0,0.0,0.0,1.08,0.0,1731.4841064453126,3,Toplis M.J.,1996
8395,65.75,0.0,16.27,0.0,0.0,0.0,15.85,0.0,0.0,0.0,2.13,0.0,1900.0444091796876,2,Toplis M.J.,1996
8396,65.75,0.0,16.27,0.0,0.0,0.0,15.85,0.0,0.0,0.0,2.13,0.0,1723.081396484375,3,Toplis M.J.,1996
8397,65.06,0.0,16.07,0.0,0.0,0.0,15.65,0.0,0.0,0.0,3.22,0.0,1893.6783203125,2,Toplis M.J.,1996
8398,65.06,0.0,16.07,0.0,0.0,0.0,15.65,0.0,0.0,0.0,3.22,0.0,1713.3925537109376,3,Toplis M.J.,1996
8399,64.36,0.0,15.86,0.0,0.0,0.0,15.43,0.0,0.0,0.0,4.35,0.0,1884.7580322265626,2,Toplis M.J.,1996
8400,64.36,0.0,15.86,0.0,0.0,0.0,15.43,0.0,0.0,0.0,4.35,0.0,1702.2857421875,3,Toplis M.J.,1996
8401,63.71,0.0,15.79,0.0,0.0,0.0,15.1,0.0,0.0,0.0,5.41,0.0,1875.53037109375,2,Toplis M.J.,1996
