Repository: charlesll/gpvisc

# GPVisc
=========
GPVisc is a Python module containing a Gaussian Process - Artificial Neural Network of melt viscosity.

- **Documentation:** http://charlesll.github.io/gpvisc/html/index.html
- **Examples:** https://github.com/charlesll/gpvisc/tree/master/examples
- **Web app** https://gpvisc.streamlit.app/
- **Source code:** https://github.com/charlesll/gpvisc/tree/master/src/gpvisc
- **License:** https://github.com/charlesll/gpvisc/tree/master/LICENSE.txt
- **Contributing:** https://github.com/charlesll/gpvisc/blob/master/CONTRIBUTING.md
- **Bug reports:** https://github.com/charlesll/gpvisc/issues
- **Contact:** lelosq@ipgp.fr

See the documentation for more information.

File: examples/additional_data/FULL_SCIGLASS.csv (part 21 of 35)
,sio2,tio2,al2o3,feo,fe2o3,mno,na2o,k2o,mgo,cao,p2o5,h2o,T,viscosity,Author,Year
8402,63.71,0.0,15.79,0.0,0.0,0.0,15.1,0.0,0.0,0.0,5.41,0.0,1690.7697509765626,3,Toplis M.J.,1996
8403,62.9,0.0,15.45,0.0,0.0,0.0,14.98,0.0,0.0,0.0,6.67,0.0,1864.061865234375,2,Toplis M.J.,1996
8404,62.9,0.0,15.45,0.0,0.0,0.0,14.98,0.0,0.0,0.0,6.67,0.0,1676.1562255859376,3,Toplis M.J.,1996
8405,67.67,0.0,17.15,0.0,0.0,0.0,15.17,0.0,0.0,0.0,0.01,0.0,1925.336279296875,2,Toplis M.J.,1996
8406,67.67,0.0,17.15,0.0,0.0,0.0,15.17,0.0,0.0,0.0,0.01,0.0,1757.273046875,3,Toplis M.J.,1996
8407,66.07,0.0,17.03,0.0,0.0,0.0,14.9,0.0,0.0,0.0,2.0,0.0,1913.550634765625,2,Toplis M.J.,1996
8408,66.07,0.0,17.03,0.0,0.0,0.0,14.9,0.0,0.0,0.0,2.0,0.0,1742.32724609375,3,Toplis M.J.,1996
8409,65.53,0.0,17.0,0.0,0.0,0.0,14.45,0.0,0.0,0.0,3.01,0.0,1906.154150390625,2,Toplis M.J.,1996
8410,65.53,0.0,17.0,0.0,0.0,0.0,14.45,0.0,0.0,0.0,3.01,0.0,1733.7443603515626,3,Toplis M.J.,1996
8411,64.35,0.0,16.81,0.0,0.0,0.0,14.61,0.0,0.0,0.0,4.23,0.0,1899.0907958984376,2,Toplis M.J.,1996
8412,64.35,0.0,16.81,0.0,0.0,0.0,14.61,0.0,0.0,0.0,4.23,0.0,1724.2896484375,3,Toplis M.J.,1996
8413,62.79,0.0,16.52,0.0,0.0,0.0,14.31,0.0,0.0,0.0,6.38,0.0,1880.733984375,2,Toplis M.J.,1996
8414,62.79,0.0,16.52,0.0,0.0,0.0,14.31,0.0,0.0,0.0,6.38,0.0,1702.3029541015626,3,Toplis M.J.,1996
8415,67.47,0.0,18.17,0.0,0.0,0.0,14.35,0.0,0.0,0.0,0.01,0.0,1910.1088623046876,2,Toplis M.J.,1996
8416,67.47,0.0,18.17,0.0,0.0,0.0,14.35,0.0,0.0,0.0,0.01,0.0,1741.672216796875,3,Toplis M.J.,1996
8417,66.69,0.0,18.08,0.0,0.0,0.0,14.12,0.0,0.0,0.0,1.11,0.0,1906.8598388671876,2,Toplis M.J.,1996
8418,66.69,0.0,18.08,0.0,0.0,0.0,14.12,0.0,0.0,0.0,1.11,0.0,1737.797216796875,3,Toplis M.J.,1996
8419,65.9,0.0,17.96,0.0,0.0,0.0,14.02,0.0,0.0,0.0,2.12,0.0,1902.67099609375,2,Toplis M.J.,1996
8420,65.9,0.0,17.96,0.0,0.0,0.0,14.02,0.0,0.0,0.0,2.12,0.0,1733.83896484375,3,Toplis M.J.,1996
8421,65.3,0.0,17.78,0.0,0.0,0.0,13.76,0.0,0.0,0.0,3.16,0.0,1900.0136474609376,2,Toplis M.J.,1996
8422,65.3,0.0,17.78,0.0,0.0,0.0,13.76,0.0,0.0,0.0,3.16,0.0,1730.0539306640626,3,Toplis M.J.,1996
8423,64.38,0.0,17.64,0.0,0.0,0.0,13.62,0.0,0.0,0.0,4.36,0.0,1896.4887451171876,2,Toplis M.J.,1996
8424,64.38,0.0,17.64,0.0,0.0,0.0,13.62,0.0,0.0,0.0,4.36,0.0,1726.6393798828126,3,Toplis M.J.,1996
8425,63.87,0.0,17.75,0.0,0.0,0.0,13.27,0.0,0.0,0.0,5.11,0.0,1892.9216064453126,2,Toplis M.J.,1996
8426,63.87,0.0,17.75,0.0,0.0,0.0,13.27,0.0,0.0,0.0,5.11,0.0,1722.0431884765626,3,Toplis M.J.,1996
8427,64.0,0.0,0.0,0.0,0.0,0.0,0.0,36.0,0.0,0.0,0.0,0.0,1578.940283203125,1,Appen A.A.,1964
8428,64.0,0.0,0.0,0.0,0.0,0.0,0.0,36.0,0.0,0.0,0.0,0.0,1370.163671875,2,Appen A.A.,1964
8429,64.0,0.0,0.0,0.0,0.0,0.0,36.0,0.0,0.0,0.0,0.0,0.0,1505.2455810546876,1,Appen A.A.,1964
8430,64.0,0.0,0.0,0.0,0.0,0.0,36.0,0.0,0.0,0.0,0.0,0.0,1267.76962890625,2,Appen A.A.,1964
8431,64.0,0.0,0.0,0.0,0.0,0.0,16.0,0.0,20.0,0.0,0.0,0.0,1437.422705078125,2,Appen A.A.,1964
8432,64.0,0.0,0.0,0.0,0.0,0.0,16.0,0.0,20.0,0.0,0.0,0.0,1270.5532592773438,3,Appen A.A.,1964
8433,64.0,0.0,0.0,0.0,0.0,0.0,16.0,0.0,0.0,20.0,0.0,0.0,1626.5658935546876,1,Appen A.A.,1964
8434,64.0,0.0,0.0,0.0,0.0,0.0,16.0,0.0,0.0,20.0,0.0,0.0,1343.132666015625,2,Appen A.A.,1964
8435,54.66,0.0,9.12,0.0,0.0,0.0,0.0,0.0,3.07,33.15,0.0,0.0,1188.4589599609376,6,Williamson J.,1968
8436,54.66,0.0,9.12,0.0,0.0,0.0,0.0,0.0,3.07,33.15,0.0,0.0,1150.2215942382813,7,Williamson J.,1968
8437,54.66,0.0,9.12,0.0,0.0,0.0,0.0,0.0,3.07,33.15,0.0,0.0,1118.2372192382813,8,Williamson J.,1968
8438,54.66,0.0,9.12,0.0,0.0,0.0,0.0,0.0,3.07,33.15,0.0,0.0,1091.08798828125,9,Williamson J.,1968
8439,54.66,0.0,9.12,0.0,0.0,0.0,0.0,0.0,3.07,33.15,0.0,0.0,1067.7544311523438,10,Williamson J.,1968
8440,54.66,0.0,9.12,0.0,0.0,0.0,0.0,0.0,3.07,33.15,0.0,0.0,1047.4850219726563,11,Williamson J.,1968
8441,54.66,0.0,9.12,0.0,0.0,0.0,0.0,0.0,3.07,33.15,0.0,0.0,1029.7133544921876,12,Williamson J.,1968
8442,52.4,0.0,8.74,4.13,0.0,0.0,0.0,0.0,2.95,31.78,0.0,0.0,1172.3540405273438,6,Williamson J.,1968
8443,52.4,0.0,8.74,4.13,0.0,0.0,0.0,0.0,2.95,31.78,0.0,0.0,1135.7310546875,7,Williamson J.,1968
8444,52.4,0.0,8.74,4.13,0.0,0.0,0.0,0.0,2.95,31.78,0.0,0.0,1104.9602416992188,8,Williamson J.,1968
8445,52.4,0.0,8.74,4.13,0.0,0.0,0.0,0.0,2.95,31.78,0.0,0.0,1078.7425903320313,9,Williamson J.,1968
8446,52.4,0.0,8.74,4.13,0.0,0.0,0.0,0.0,2.95,31.78,0.0,0.0,1056.1371826171876,10,Williamson J.,1968
8447,52.4,0.0,8.74,4.13,0.0,0.0,0.0,0.0,2.95,31.78,0.0,0.0,1036.4455322265626,11,Williamson J.,1968
8448,52.4,0.0,8.74,4.13,0.0,0.0,0.0,0.0,2.95,31.78,0.0,0.0,1019.1384643554687,12,Williamson J.,1968
8449,52.4,0.0,8.74,4.13,0.0,0.0,0.0,0.0,2.95,31.78,0.0,0.0,1163.1904052734376,6,Williamson J.,1968
8450,52.4,0.0,8.74,4.13,0.0,0.0,0.0,0.0,2.95,31.78,0.0,0.0,1126.7934936523438,7,Williamson J.,1968
8451,52.4,0.0,8.74,4.13,0.0,0.0,0.0,0.0,2.95,31.78,0.0,0.0,1096.3962158203126,8,Williamson J.,1968
8452,52.4,0.0,8.74,4.13,0.0,0.0,0.0,0.0,2.95,31.78,0.0,0.0,1070.6280883789063,9,Williamson J.,1968
8453,52.4,0.0,8.74,4.13,0.0,0.0,0.0,0.0,2.95,31.78,0.0,0.0,1048.5065673828126,10,Williamson J.,1968
8454,52.4,0.0,8.74,4.13,0.0,0.0,0.0,0.0,2.95,31.78,0.0,0.0,1029.3086303710938,11,Williamson J.,1968
8455,25.47,0.0,11.45,0.0,0.0,0.0,0.0,0.0,16.34,46.74,0.0,0.0,1664.1332763671876,0,Vatolin N.A.,1986
8456,25.75,4.35,10.86,0.0,0.0,0.0,0.0,0.0,19.43,39.61,0.0,0.0,1873.0956787109376,1,Vatolin N.A.,1986
8457,18.58,11.87,19.03,0.0,0.0,0.0,0.0,0.0,19.77,30.75,0.0,0.0,1861.6923583984376,1,Vatolin N.A.,1986
8458,27.36,11.54,10.56,0.0,0.0,0.0,0.0,0.0,24.09,26.46,0.0,0.0,1857.21787109375,1,Vatolin N.A.,1986
8459,84.56,0.0,6.32,0.0,1.75,0.0,0.0,6.22,0.59,0.57,0.0,0.0,1283.15,6,Gutzow S.,1960
8460,81.33,0.0,7.93,0.0,2.19,0.0,0.0,7.31,0.65,0.59,0.0,0.0,1253.15,6,Gutzow S.,1960
8461,86.97,0.0,4.47,0.0,1.25,0.0,0.0,4.41,1.44,1.46,0.0,0.0,1333.15,6,Gutzow S.,1960
8462,80.25,0.0,7.39,0.0,2.06,0.0,0.0,7.27,1.5,1.53,0.0,0.0,1263.15,6,Gutzow S.,1960
8463,76.12,0.0,9.13,0.0,2.58,0.0,0.0,9.05,1.55,1.58,0.0,0.0,1193.15,6,Gutzow S.,1960
8464,85.29,0.0,3.97,0.0,1.11,0.0,0.0,3.96,2.81,2.86,0.0,0.0,1303.15,6,Gutzow S.,1960
8465,81.0,0.0,5.79,0.0,1.64,0.0,0.0,5.76,2.9,2.91,0.0,0.0,1303.15,6,Gutzow S.,1960
8466,77.49,0.0,7.31,0.0,2.05,0.0,0.0,7.23,2.94,2.98,0.0,0.0,1263.15,6,Gutzow S.,1960
8467,72.88,0.0,9.24,0.0,2.52,0.0,0.0,9.15,3.14,3.07,0.0,0.0,1193.15,6,Gutzow S.,1960
8468,71.28,0.0,7.57,0.0,2.08,0.0,0.0,7.48,5.78,5.81,0.0,0.0,1253.15,6,Gutzow S.,1960
8469,70.19,0.0,8.09,0.0,2.14,0.0,0.0,7.9,5.82,5.86,0.0,0.0,1233.15,6,Gutzow S.,1960
8470,68.09,0.0,9.03,0.0,2.16,0.0,0.0,8.92,5.88,5.92,0.0,0.0,1193.15,6,Gutzow S.,1960
8471,72.94,0.0,5.66,0.0,1.53,0.0,0.0,5.65,7.01,7.21,0.0,0.0,1303.15,6,Gutzow S.,1960
8472,70.52,0.0,6.72,0.0,1.76,0.0,0.0,6.65,7.13,7.22,0.0,0.0,1273.15,6,Gutzow S.,1960
8473,68.44,0.0,7.52,0.0,2.07,0.0,0.0,7.44,7.22,7.31,0.0,0.0,1253.15,6,Gutzow S.,1960
8474,67.41,0.0,7.97,0.0,2.13,0.0,0.0,7.85,7.27,7.37,0.0,0.0,1173.15,6,Gutzow S.,1960
8475,66.17,0.0,8.58,0.0,2.19,0.0,0.0,8.57,7.18,7.32,0.0,0.0,1213.15,6,Gutzow S.,1960
8476,70.13,0.0,6.42,0.0,1.58,0.0,0.0,6.4,7.72,7.75,0.0,0.0,1283.15,6,Gutzow S.,1960
8477,65.36,0.0,7.45,0.0,2.05,0.0,0.0,8.06,8.44,8.64,0.0,0.0,1253.15,6,Gutzow S.,1960
8478,64.77,0.0,7.95,0.0,2.12,0.0,0.0,7.83,8.57,8.76,0.0,0.0,1233.15,6,Gutzow S.,1960
8479,69.47,0.0,4.87,0.0,1.3,0.0,0.0,4.67,9.83,9.86,0.0,0.0,1333.15,6,Gutzow S.,1960
8480,67.55,0.0,5.6,0.0,1.51,0.0,0.0,5.59,9.91,9.84,0.0,0.0,1313.15,6,Gutzow S.,1960
8481,63.09,0.0,7.44,0.0,2.05,0.0,0.0,7.35,10.05,10.02,0.0,0.0,1293.15,6,Gutzow S.,1960
8482,70.52,0.0,4.37,0.0,1.18,0.0,0.0,4.33,9.19,10.41,0.0,0.0,1253.15,6,Gutzow S.,1960
8483,66.86,0.0,4.83,0.0,1.29,0.0,0.0,4.64,11.14,11.24,0.0,0.0,1313.15,6,Gutzow S.,1960
8484,63.97,0.0,5.98,0.0,1.59,0.0,0.0,5.94,11.19,11.33,0.0,0.0,1293.15,6,Gutzow S.,1960
8485,76.19,0.0,3.2,0.0,0.9,0.0,0.0,8.67,4.05,6.99,0.0,0.0,1023.15,6,Gutzow S.,1960
8486,73.68,0.0,3.28,0.0,0.92,0.0,0.0,11.73,0.83,9.55,0.0,0.0,1003.15,6,Gutzow S.,1960
8487,75.63,0.0,3.62,0.0,0.93,0.0,0.0,9.15,2.57,8.09,0.0,0.0,1003.15,6,Gutzow S.,1960
8488,76.0,0.0,4.07,0.0,1.14,0.0,0.0,8.13,2.57,8.1,0.0,0.0,1063.15,6,Gutzow S.,1960
8489,74.48,0.0,4.17,0.0,1.16,0.0,0.0,9.73,0.99,9.47,0.0,0.0,1033.15,6,Gutzow S.,1960
8490,74.35,0.0,2.86,0.0,0.79,0.0,0.0,8.22,5.51,8.26,0.0,0.0,1023.15,6,Gutzow S.,1960
8491,73.12,0.0,2.9,0.0,0.8,0.0,0.0,9.68,3.98,9.51,0.0,0.0,1003.15,6,Gutzow S.,1960
8492,73.69,0.0,3.6,0.0,0.95,0.0,0.0,7.59,7.06,7.11,0.0,0.0,1033.15,6,Gutzow S.,1960
8493,72.79,0.0,3.66,0.0,0.97,0.0,0.0,9.08,3.99,9.52,0.0,0.0,1013.15,6,Gutzow S.,1960
8494,71.85,0.0,3.72,0.0,0.98,0.0,0.0,10.62,0.81,12.01,0.0,0.0,1003.15,6,Gutzow S.,1960
8495,74.46,0.0,3.99,0.0,1.12,0.0,0.0,6.62,5.53,8.28,0.0,0.0,1293.15,6,Gutzow S.,1960
8496,73.23,0.0,4.04,0.0,1.13,0.0,0.0,8.07,4.0,9.53,0.0,0.0,1273.15,6,Gutzow S.,1960
8497,71.97,0.0,4.09,0.0,1.14,0.0,0.0,9.55,2.43,10.82,0.0,0.0,1253.15,6,Gutzow S.,1960
8498,73.02,0.0,2.69,0.0,0.72,0.0,0.0,8.14,2.22,13.21,0.0,0.0,1233.15,6,Gutzow S.,1960
8499,73.49,0.0,3.09,0.0,0.87,0.0,0.0,6.43,5.32,10.8,0.0,0.0,1273.15,6,Gutzow S.,1960
8500,70.99,0.0,3.17,0.0,0.89,0.0,0.0,9.33,2.25,13.37,0.0,0.0,1253.15,6,Gutzow S.,1960
8501,71.87,0.0,3.58,0.0,0.96,0.0,0.0,7.0,2.22,14.37,0.0,0.0,1263.15,6,Gutzow S.,1960
8502,69.97,0.0,2.98,0.0,0.83,0.0,0.0,7.92,3.76,14.54,0.0,0.0,1263.15,6,Gutzow S.,1960
8503,67.05,0.0,4.34,0.0,1.25,0.0,0.0,9.06,3.66,14.64,0.0,0.0,1133.15,6,Gutzow S.,1960
8504,67.19,0.0,5.01,0.0,1.34,0.0,0.0,7.55,5.3,13.61,0.0,0.0,1163.15,6,Gutzow S.,1960
8505,64.47,0.0,5.14,0.0,1.37,0.0,0.0,10.56,2.14,16.32,0.0,0.0,1133.15,6,Gutzow S.,1960
8506,66.65,0.0,5.7,0.0,1.54,0.0,0.0,7.06,6.73,12.32,0.0,0.0,1193.15,6,Gutzow S.,1960
8507,65.6,0.0,5.8,0.0,1.56,0.0,0.0,8.58,3.59,14.88,0.0,0.0,1173.15,6,Gutzow S.,1960
8508,64.51,0.0,5.9,0.0,1.59,0.0,0.0,10.15,0.33,17.52,0.0,0.0,1163.15,6,Gutzow S.,1960
8509,76.27,0.0,0.042,0.0,0.34,0.0,16.34,0.0,0.0,7.01,0.0,0.0,1723.2746337890626,1,Minakov V.A.,1982
8510,71.05,0.0,0.047,0.0,0.38,0.0,17.64,0.0,0.0,7.53,3.36,0.0,1750.0534423828126,1,Minakov V.A.,1982
8511,71.05,0.0,0.047,0.0,0.38,0.0,17.64,0.0,0.0,7.53,3.36,0.0,1547.7304443359376,2,Minakov V.A.,1982
8512,73.83,0.0,0.0,0.0,0.0,0.0,15.48,0.0,0.0,10.69,0.0,0.0,1380.812353515625,2,Khanna S.R.,1954
8513,73.83,0.0,0.0,0.0,0.0,0.0,15.48,0.0,0.0,10.69,0.0,0.0,1236.3653930664063,3,Khanna S.R.,1954
8514,73.83,0.0,0.0,0.0,0.0,0.0,15.48,0.0,0.0,10.69,0.0,0.0,1133.1108764648438,4,Khanna S.R.,1954
8515,73.83,0.0,0.0,0.0,0.0,0.0,15.48,0.0,0.0,10.69,0.0,0.0,1055.627294921875,5,Khanna S.R.,1954
8516,73.83,0.0,0.0,0.0,0.0,0.0,15.48,0.0,0.0,10.69,0.0,0.0,995.3368896484375,6,Khanna S.R.,1954
8517,73.83,0.0,0.0,0.0,0.0,0.0,15.48,0.0,0.0,10.69,0.0,0.0,947.0885986328125,7,Khanna S.R.,1954
8518,73.83,0.0,0.0,0.0,0.0,0.0,15.48,0.0,0.0,10.69,0.0,0.0,907.6021484375,8,Khanna S.R.,1954
8519,73.83,0.0,0.0,0.0,0.0,0.0,15.48,0.0,0.0,10.69,0.0,0.0,874.68955078125,9,Khanna S.R.,1954
8520,73.83,0.0,0.0,0.0,0.0,0.0,15.48,0.0,0.0,10.69,0.0,0.0,846.8352416992187,10,Khanna S.R.,1954
8521,73.83,0.0,0.0,0.0,0.0,0.0,15.48,0.0,0.0,10.69,0.0,0.0,822.9563354492187,11,Khanna S.R.,1954
8522,73.83,0.0,0.0,0.0,0.0,0.0,15.48,0.0,0.0,10.69,0.0,0.0,802.2584594726562,12,Khanna S.R.,1954
8523,73.53,0.0,0.0,0.0,0.0,0.0,15.41,0.0,1.48,9.58,0.0,0.0,1395.2021240234376,2,Khanna S.R.,1954
8524,73.53,0.0,0.0,0.0,0.0,0.0,15.41,0.0,1.48,9.58,0.0,0.0,1267.8120483398438,3,Khanna S.R.,1954
8525,73.53,0.0,0.0,0.0,0.0,0.0,15.41,0.0,1.48,9.58,0.0,0.0,1168.829443359375,4,Khanna S.R.,1954
8526,73.53,0.0,0.0,0.0,0.0,0.0,15.41,0.0,1.48,9.58,0.0,0.0,1089.7052368164063,5,Khanna S.R.,1954
8527,73.53,0.0,0.0,0.0,0.0,0.0,15.41,0.0,1.48,9.58,0.0,0.0,1025.0082153320313,6,Khanna S.R.,1954
8528,73.53,0.0,0.0,0.0,0.0,0.0,15.41,0.0,1.48,9.58,0.0,0.0,971.12216796875,7,Khanna S.R.,1954
8529,73.53,0.0,0.0,0.0,0.0,0.0,15.41,0.0,1.48,9.58,0.0,0.0,925.5461791992187,8,Khanna S.R.,1954
8530,73.53,0.0,0.0,0.0,0.0,0.0,15.41,0.0,1.48,9.58,0.0,0.0,886.4955810546875,9,Khanna S.R.,1954
8531,73.53,0.0,0.0,0.0,0.0,0.0,15.41,0.0,1.48,9.58,0.0,0.0,852.6625732421875,10,Khanna S.R.,1954
8532,73.53,0.0,0.0,0.0,0.0,0.0,15.41,0.0,1.48,9.58,0.0,0.0,823.0669921875,11,Khanna S.R.,1954
8533,73.53,0.0,0.0,0.0,0.0,0.0,15.41,0.0,1.48,9.58,0.0,0.0,796.9596313476562,12,Khanna S.R.,1954
8534,72.92,0.0,0.0,0.0,0.0,0.0,15.28,0.0,4.41,7.39,0.0,0.0,1421.491552734375,2,Khanna S.R.,1954
8535,72.92,0.0,0.0,0.0,0.0,0.0,15.28,0.0,4.41,7.39,0.0,0.0,1284.8043579101563,3,Khanna S.R.,1954
8536,72.92,0.0,0.0,0.0,0.0,0.0,15.28,0.0,4.41,7.39,0.0,0.0,1179.0558837890624,4,Khanna S.R.,1954
8537,72.92,0.0,0.0,0.0,0.0,0.0,15.28,0.0,4.41,7.39,0.0,0.0,1094.8097900390626,5,Khanna S.R.,1954
8538,72.92,0.0,0.0,0.0,0.0,0.0,15.28,0.0,4.41,7.39,0.0,0.0,1026.1129516601563,6,Khanna S.R.,1954
8539,72.92,0.0,0.0,0.0,0.0,0.0,15.28,0.0,4.41,7.39,0.0,0.0,969.0242065429687,7,Khanna S.R.,1954
8540,72.92,0.0,0.0,0.0,0.0,0.0,15.28,0.0,4.41,7.39,0.0,0.0,920.8306030273437,8,Khanna S.R.,1954
8541,72.92,0.0,0.0,0.0,0.0,0.0,15.28,0.0,4.41,7.39,0.0,0.0,879.603369140625,9,Khanna S.R.,1954
8542,72.92,0.0,0.0,0.0,0.0,0.0,15.28,0.0,4.41,7.39,0.0,0.0,843.9338745117187,10,Khanna S.R.,1954
8543,72.92,0.0,0.0,0.0,0.0,0.0,15.28,0.0,4.41,7.39,0.0,0.0,812.7692626953125,11,Khanna S.R.,1954
8544,72.32,0.0,0.0,0.0,0.0,0.0,15.16,0.0,7.28,5.24,0.0,0.0,1463.172705078125,2,Khanna S.R.,1954
8545,72.32,0.0,0.0,0.0,0.0,0.0,15.16,0.0,7.28,5.24,0.0,0.0,1286.605078125,3,Khanna S.R.,1954
8546,72.32,0.0,0.0,0.0,0.0,0.0,15.16,0.0,7.28,5.24,0.0,0.0,1162.743994140625,4,Khanna S.R.,1954
8547,72.32,0.0,0.0,0.0,0.0,0.0,15.16,0.0,7.28,5.24,0.0,0.0,1071.054541015625,5,Khanna S.R.,1954
8548,72.32,0.0,0.0,0.0,0.0,0.0,15.16,0.0,7.28,5.24,0.0,0.0,1000.4430908203125,6,Khanna S.R.,1954
8549,72.32,0.0,0.0,0.0,0.0,0.0,15.16,0.0,7.28,5.24,0.0,0.0,944.3906005859375,7,Khanna S.R.,1954
8550,72.32,0.0,0.0,0.0,0.0,0.0,15.16,0.0,7.28,5.24,0.0,0.0,898.8152221679687,8,Khanna S.R.,1954
8551,72.32,0.0,0.0,0.0,0.0,0.0,15.16,0.0,7.28,5.24,0.0,0.0,861.0304931640625,9,Khanna S.R.,1954
8552,72.32,0.0,0.0,0.0,0.0,0.0,15.16,0.0,7.28,5.24,0.0,0.0,829.1960815429687,10,Khanna S.R.,1954
8553,72.32,0.0,0.0,0.0,0.0,0.0,15.16,0.0,7.28,5.24,0.0,0.0,802.0090698242187,11,Khanna S.R.,1954
8554,70.87,0.0,0.0,0.0,0.0,0.0,14.85,0.0,14.28,0.0,0.0,0.0,1351.0861572265626,3,Khanna S.R.,1954
8555,70.87,0.0,0.0,0.0,0.0,0.0,14.85,0.0,14.28,0.0,0.0,0.0,1206.6537231445313,4,Khanna S.R.,1954
8556,70.87,0.0,0.0,0.0,0.0,0.0,14.85,0.0,14.28,0.0,0.0,0.0,1102.9885620117188,5,Khanna S.R.,1954
8557,70.87,0.0,0.0,0.0,0.0,0.0,14.85,0.0,14.28,0.0,0.0,0.0,1024.9650024414063,6,Khanna S.R.,1954
8558,70.87,0.0,0.0,0.0,0.0,0.0,14.85,0.0,14.28,0.0,0.0,0.0,964.1164306640625,7,Khanna S.R.,1954
8559,70.87,0.0,0.0,0.0,0.0,0.0,14.85,0.0,14.28,0.0,0.0,0.0,915.33408203125,8,Khanna S.R.,1954
8560,70.87,0.0,0.0,0.0,0.0,0.0,14.85,0.0,14.28,0.0,0.0,0.0,875.3527587890625,9,Khanna S.R.,1954
8561,70.87,0.0,0.0,0.0,0.0,0.0,14.85,0.0,14.28,0.0,0.0,0.0,841.9877075195312,10,Khanna S.R.,1954
8562,70.87,0.0,0.0,0.0,0.0,0.0,14.85,0.0,14.28,0.0,0.0,0.0,813.7220825195312,11,Khanna S.R.,1954
8563,74.89,0.0,0.0,0.0,0.0,0.0,14.33,0.0,0.0,10.78,0.0,0.0,868.792333984375,10,Douglas R.W.,1965
8564,74.21,0.0,0.6,0.0,0.0,0.0,14.43,0.0,0.0,10.76,0.0,0.0,870.9399169921875,10,Douglas R.W.,1965
8565,73.51,0.0,1.21,0.0,0.0,0.0,14.49,0.0,0.0,10.79,0.0,0.0,872.7076171875,10,Douglas R.W.,1965
8566,72.87,0.0,1.8,0.0,0.0,0.0,14.5,0.0,0.0,10.83,0.0,0.0,875.3739990234375,10,Douglas R.W.,1965
8567,72.87,0.0,1.8,0.0,0.0,0.0,14.5,0.0,0.0,10.83,0.0,0.0,852.513525390625,11,Douglas R.W.,1965
8568,71.44,0.0,3.01,0.0,0.0,0.0,14.61,0.0,0.0,10.93,0.0,0.0,878.4745849609375,10,Douglas R.W.,1965
8569,58.98,0.0,9.59,0.0,0.0,0.0,0.0,0.65,12.58,18.2,0.0,0.0,1500.15,2,Tamura S.,2001
8570,59.15,0.0,8.15,0.0,0.0,0.0,0.0,0.33,4.58,27.79,0.0,0.0,1519.15,2,Tamura S.,2001
8571,59.02,0.0,8.65,0.0,0.0,0.0,0.0,0.33,4.28,27.72,0.0,0.0,1515.15,2,Tamura S.,2001
8572,59.35,0.0,7.84,0.0,0.0,0.0,0.0,0.39,4.58,27.85,0.0,0.0,1519.15,2,Tamura S.,2001
8573,59.64,0.0,9.14,0.0,0.0,0.0,0.0,0.33,4.31,26.58,0.0,0.0,1535.15,2,Tamura S.,2001
8574,61.6,0.077,7.81,0.0,0.12,0.0,0.0,0.39,4.59,25.41,0.0,0.0,1551.15,2,Tamura S.,2001
8575,68.68,0.0,15.57,0.0,0.0,0.0,0.0,0.0,15.75,0.0,0.0,0.0,1753.15,2,Tamura S.,2001
8576,59.79,0.0,8.58,0.0,0.039,0.0,0.0,0.33,0.62,30.64,0.0,0.0,1523.15,2,Tamura S.,2001
8577,59.13,0.0,10.55,0.0,0.0,0.0,0.0,0.33,12.35,17.65,0.0,0.0,1564.15,2,Tamura S.,2001
8578,68.93,0.0,12.49,0.0,0.0,0.0,0.0,0.0,9.29,9.29,0.0,0.0,2003.1506103515626,1,Nishizawa M.,1998
8579,68.93,0.0,12.49,0.0,0.0,0.0,0.0,0.0,9.29,9.29,0.0,0.0,1787.118994140625,2,Nishizawa M.,1998
8580,68.93,0.0,12.49,0.0,0.0,0.0,0.0,0.0,9.29,9.29,0.0,0.0,1613.15048828125,3,Nishizawa M.,1998
8581,85.15,0.0,0.0,0.0,0.0,0.0,14.85,0.0,0.0,0.0,0.0,0.0,773.7134155273437,12,Jarry P.,2001
8582,82.94,0.0,0.0,0.0,0.0,0.0,17.06,0.0,0.0,0.0,0.0,0.0,848.7378295898437,9,Jarry P.,2001
8583,82.94,0.0,0.0,0.0,0.0,0.0,17.06,0.0,0.0,0.0,0.0,0.0,814.2555297851562,10,Jarry P.,2001
8584,82.94,0.0,0.0,0.0,0.0,0.0,17.06,0.0,0.0,0.0,0.0,0.0,784.98740234375,11,Jarry P.,2001
8585,82.94,0.0,0.0,0.0,0.0,0.0,17.06,0.0,0.0,0.0,0.0,0.0,759.833837890625,12,Jarry P.,2001
8586,80.36,0.0,0.0,0.0,0.0,0.0,19.64,0.0,0.0,0.0,0.0,0.0,834.2296508789062,9,Jarry P.,2001
8587,80.36,0.0,0.0,0.0,0.0,0.0,19.64,0.0,0.0,0.0,0.0,0.0,801.9431518554687,10,Jarry P.,2001
8588,80.36,0.0,0.0,0.0,0.0,0.0,19.64,0.0,0.0,0.0,0.0,0.0,774.888037109375,11,Jarry P.,2001
8589,80.36,0.0,0.0,0.0,0.0,0.0,19.64,0.0,0.0,0.0,0.0,0.0,751.8881286621094,12,Jarry P.,2001
8590,40.5,0.0,12.31,0.0,0.0,0.0,0.0,0.0,7.69,39.5,0.0,0.0,1779.0441650390626,0,Endell K.,1939
8591,37.29,0.0,10.78,0.0,0.0,0.0,0.0,0.0,7.08,44.85,0.0,0.0,1699.2310546875,0,Endell K.,1939
8592,36.31,0.0,10.49,0.0,0.0,0.0,0.0,0.0,17.79,35.41,0.0,0.0,1673.112890625,0,Endell K.,1939
8593,40.26,0.0,11.64,0.0,0.0,0.0,1.18,0.0,7.65,39.27,0.0,0.0,1748.8892578125,0,Endell K.,1939
8594,41.86,0.0,9.9,0.0,0.0,0.0,0.0,0.0,17.88,30.36,0.0,0.0,1723.0396484375,0,Endell K.,1939
8595,38.94,0.089,20.23,0.0,3.82,0.0,0.0,0.0,0.0,36.92,0.0,0.0,1765.8459228515626,0,Nowok J.W.,1995
8596,38.94,0.089,20.23,0.0,3.82,0.0,0.0,0.0,0.0,36.92,0.0,0.0,1736.6960205078126,1,Nowok J.W.,1995
8597,38.94,0.089,20.23,0.0,3.82,0.0,0.0,0.0,0.0,36.92,0.0,0.0,1712.26767578125,2,Nowok J.W.,1995
8598,54.45,1.29,11.22,4.58,1.59,0.1,3.68,1.28,9.72,9.66,0.0,2.43,1574.1220458984376,2,Volarovich M.P.,1936
8599,54.45,1.29,11.22,4.58,1.59,0.1,3.68,1.28,9.72,9.66,0.0,2.43,1430.821630859375,3,Volarovich M.P.,1936
8600,62.15,0.72,9.87,4.34,0.66,0.08,4.14,1.52,5.41,6.34,0.0,4.78,1654.5512451171876,3,Volarovich M.P.,1936
8601,62.15,0.72,9.87,4.34,0.66,0.08,4.14,1.52,5.41,6.34,0.0,4.78,1476.656591796875,4,Volarovich M.P.,1936
8602,72.2,0.89,7.62,3.83,1.16,0.13,6.53,2.59,1.79,3.15,0.11,0.0,1542.0981201171876,4,Volarovich M.P.,1936
8603,72.2,0.89,7.62,3.83,1.16,0.13,6.53,2.59,1.79,3.15,0.11,0.0,1409.9447998046876,5,Volarovich M.P.,1936
8604,64.94,0.0,7.16,0.0,0.0,0.0,0.0,0.0,6.95,20.95,0.0,0.0,1581.7302001953126,2,Giffen J.W.,1972
8605,64.94,0.0,7.16,0.0,0.0,0.0,0.0,0.0,6.95,20.95,0.0,0.0,1479.7997802734376,3,Giffen J.W.,1972
8606,64.94,0.0,7.16,0.0,0.0,0.0,0.0,0.0,6.95,20.95,0.0,0.0,1390.212255859375,4,Giffen J.W.,1972
8607,64.94,0.0,7.16,0.0,0.0,0.0,0.0,0.0,6.95,20.95,0.0,0.0,1310.853857421875,5,Giffen J.W.,1972
8608,64.94,0.0,7.16,0.0,0.0,0.0,0.0,0.0,6.95,20.95,0.0,0.0,1240.067236328125,6,Giffen J.W.,1972
8609,61.63,0.0,8.63,0.0,0.0,0.0,5.07,0.0,0.0,24.66,0.0,0.0,1549.32626953125,2,Giffen J.W.,1972
8610,61.63,0.0,8.63,0.0,0.0,0.0,5.07,0.0,0.0,24.66,0.0,0.0,1470.891455078125,3,Giffen J.W.,1972
8611,61.63,0.0,8.63,0.0,0.0,0.0,5.07,0.0,0.0,24.66,0.0,0.0,1400.0162109375,4,Giffen J.W.,1972
8612,61.63,0.0,8.63,0.0,0.0,0.0,5.07,0.0,0.0,24.66,0.0,0.0,1335.6579345703126,5,Giffen J.W.,1972
8613,61.63,0.0,8.63,0.0,0.0,0.0,5.07,0.0,0.0,24.66,0.0,0.0,1276.9572509765624,6,Giffen J.W.,1972
8614,62.95,0.0,12.37,0.0,0.0,0.0,17.21,0.0,4.01,3.46,0.0,0.0,1480.52890625,3,Giffen J.W.,1972
8615,62.95,0.0,12.37,0.0,0.0,0.0,17.21,0.0,4.01,3.46,0.0,0.0,1350.373388671875,4,Giffen J.W.,1972
8616,62.95,0.0,12.37,0.0,0.0,0.0,17.21,0.0,4.01,3.46,0.0,0.0,1241.25498046875,5,Giffen J.W.,1972
8617,62.95,0.0,12.37,0.0,0.0,0.0,17.21,0.0,4.01,3.46,0.0,0.0,1148.4546264648438,6,Giffen J.W.,1972
8618,63.44,0.0,12.46,0.0,0.0,0.0,6.83,2.77,4.04,10.46,0.0,0.0,1508.8736328125,3,Giffen J.W.,1972
8619,63.44,0.0,12.46,0.0,0.0,0.0,6.83,2.77,4.04,10.46,0.0,0.0,1393.7939208984376,4,Giffen J.W.,1972
8620,63.44,0.0,12.46,0.0,0.0,0.0,6.83,2.77,4.04,10.46,0.0,0.0,1295.0256713867188,5,Giffen J.W.,1972
8621,63.44,0.0,12.46,0.0,0.0,0.0,6.83,2.77,4.04,10.46,0.0,0.0,1209.330419921875,6,Giffen J.W.,1972
8622,61.18,0.0,9.55,0.0,0.0,0.0,8.62,2.67,10.13,7.84,0.0,0.0,1551.8061279296876,2,Giffen J.W.,1972
8623,61.18,0.0,9.55,0.0,0.0,0.0,8.62,2.67,10.13,7.84,0.0,0.0,1426.83359375,3,Giffen J.W.,1972
8624,61.18,0.0,9.55,0.0,0.0,0.0,8.62,2.67,10.13,7.84,0.0,0.0,1320.4914306640626,4,Giffen J.W.,1972
8625,61.18,0.0,9.55,0.0,0.0,0.0,8.62,2.67,10.13,7.84,0.0,0.0,1228.9026245117188,5,Giffen J.W.,1972
8626,61.18,0.0,9.55,0.0,0.0,0.0,8.62,2.67,10.13,7.84,0.0,0.0,1149.1962036132813,6,Giffen J.W.,1972
8627,71.54,0.0,0.87,0.0,0.0,0.0,12.66,0.5,6.05,8.38,0.0,0.0,1735.14951171875,1,Koyama A.,1999
8628,71.54,0.0,0.87,0.0,0.0,0.0,12.66,0.5,6.05,8.38,0.0,0.0,1494.2880615234376,2,Koyama A.,1999
8629,71.54,0.0,0.87,0.0,0.0,0.0,12.66,0.5,6.05,8.38,0.0,0.0,1312.1496337890626,3,Koyama A.,1999
8630,90.0,0.0,0.0,0.0,0.0,0.0,0.0,10.0,0.0,0.0,0.0,0.0,1640.9484619140626,2,Lisenenkov A.A.,1969
8631,85.0,0.0,0.0,0.0,0.0,0.0,0.0,15.0,0.0,0.0,0.0,0.0,1547.544287109375,2,Lisenenkov A.A.,1969
8632,72.23,0.0,0.99,0.0,0.0,0.0,12.95,0.5,5.9,7.42,0.0,0.0,1333.15,3,Kosokabe H.,2000
8633,50.2,0.81,5.79,0.0,5.07,0.0,0.0,0.0,24.19,13.24,0.7,0.0,1115.8560546875,6,Suleimenov Zh.T,1973
8634,50.2,0.81,5.79,0.0,5.07,0.0,0.0,0.0,24.19,13.24,0.7,0.0,1078.773046875,7,Suleimenov Zh.T,1973
8635,50.2,0.81,5.79,0.0,5.07,0.0,0.0,0.0,24.19,13.24,0.7,0.0,1044.0758422851563,8,Suleimenov Zh.T,1973
8636,50.2,0.81,5.79,0.0,5.07,0.0,0.0,0.0,24.19,13.24,0.7,0.0,1011.5412963867187,9,Suleimenov Zh.T,1973
8637,79.6,0.0,0.0,0.0,0.5,0.0,4.98,0.0,14.93,0.0,0.0,0.0,1652.4426025390626,3,Wiedenroth A.,2002
8638,79.6,0.0,0.0,0.0,0.5,0.0,4.98,0.0,14.93,0.0,0.0,0.0,1513.613134765625,4,Wiedenroth A.,2002
8639,70.74,0.0,0.0,0.0,0.0,0.0,9.8,3.22,0.0,16.24,0.0,0.0,1268.757421875,4,Brink M.,1996
8640,70.74,0.0,0.0,0.0,0.0,0.0,9.8,3.22,0.0,16.24,0.0,0.0,1159.6015991210938,5,Brink M.,1996
8641,70.74,0.0,0.0,0.0,0.0,0.0,9.8,3.22,0.0,16.24,0.0,0.0,1084.8400634765626,6,Brink M.,1996
8642,70.74,0.0,0.0,0.0,0.0,0.0,9.8,3.22,0.0,16.24,0.0,0.0,1030.4291748046876,7,Brink M.,1996
8643,70.74,0.0,0.0,0.0,0.0,0.0,9.8,3.22,0.0,16.24,0.0,0.0,989.0550903320312,8,Brink M.,1996
8644,70.74,0.0,0.0,0.0,0.0,0.0,9.8,3.22,0.0,16.24,0.0,0.0,956.5336059570312,9,Brink M.,1996
8645,66.93,0.0,0.0,0.0,0.0,0.0,14.31,0.0,2.93,15.82,0.0,0.0,1255.098974609375,4,Brink M.,1996
8646,66.93,0.0,0.0,0.0,0.0,0.0,14.31,0.0,2.93,15.82,0.0,0.0,1143.2768310546876,5,Brink M.,1996
8647,66.93,0.0,0.0,0.0,0.0,0.0,14.31,0.0,2.93,15.82,0.0,0.0,1062.0907958984376,6,Brink M.,1996
8648,66.93,0.0,0.0,0.0,0.0,0.0,14.31,0.0,2.93,15.82,0.0,0.0,1000.467626953125,7,Brink M.,1996
8649,66.93,0.0,0.0,0.0,0.0,0.0,14.31,0.0,2.93,15.82,0.0,0.0,952.0967163085937,8,Brink M.,1996
8650,66.93,0.0,0.0,0.0,0.0,0.0,14.31,0.0,2.93,15.82,0.0,0.0,913.1182006835937,9,Brink M.,1996
8651,69.79,0.0,0.0,0.0,0.0,0.0,0.0,9.97,7.76,11.16,1.32,0.0,1339.4223388671876,4,Brink M.,1996
8652,69.79,0.0,0.0,0.0,0.0,0.0,0.0,9.97,7.76,11.16,1.32,0.0,1250.0201171875,5,Brink M.,1996
8653,69.79,0.0,0.0,0.0,0.0,0.0,0.0,9.97,7.76,11.16,1.32,0.0,1179.0813354492188,6,Brink M.,1996
8654,69.79,0.0,0.0,0.0,0.0,0.0,0.0,9.97,7.76,11.16,1.32,0.0,1121.4216674804688,7,Brink M.,1996
8655,69.79,0.0,0.0,0.0,0.0,0.0,0.0,9.97,7.76,11.16,1.32,0.0,1073.6315673828126,8,Brink M.,1996
8656,69.79,0.0,0.0,0.0,0.0,0.0,0.0,9.97,7.76,11.16,1.32,0.0,1033.3768676757813,9,Brink M.,1996
8657,69.7,0.0,0.0,0.0,0.0,0.0,10.09,3.32,3.1,11.15,2.64,0.0,1273.6736206054688,4,Brink M.,1996
8658,69.7,0.0,0.0,0.0,0.0,0.0,10.09,3.32,3.1,11.15,2.64,0.0,1142.3022827148438,5,Brink M.,1996
8659,69.7,0.0,0.0,0.0,0.0,0.0,10.09,3.32,3.1,11.15,2.64,0.0,1049.2132934570313,6,Brink M.,1996
8660,69.7,0.0,0.0,0.0,0.0,0.0,10.09,3.32,3.1,11.15,2.64,0.0,979.8012451171875,7,Brink M.,1996
8661,69.7,0.0,0.0,0.0,0.0,0.0,10.09,3.32,3.1,11.15,2.64,0.0,926.0519775390625,8,Brink M.,1996
8662,69.7,0.0,0.0,0.0,0.0,0.0,10.09,3.32,3.1,11.15,2.64,0.0,883.2016357421875,9,Brink M.,1996
8663,64.48,0.0,0.0,0.0,0.0,0.0,14.65,0.0,7.51,10.8,2.56,0.0,1258.3382934570313,4,Brink M.,1996
8664,64.48,0.0,0.0,0.0,0.0,0.0,14.65,0.0,7.51,10.8,2.56,0.0,1156.1877197265626,5,Brink M.,1996
8665,64.48,0.0,0.0,0.0,0.0,0.0,14.65,0.0,7.51,10.8,2.56,0.0,1078.6691650390626,6,Brink M.,1996
8666,64.48,0.0,0.0,0.0,0.0,0.0,14.65,0.0,7.51,10.8,2.56,0.0,1017.831884765625,7,Brink M.,1996
8667,64.48,0.0,0.0,0.0,0.0,0.0,14.65,0.0,7.51,10.8,2.56,0.0,968.8144287109375,8,Brink M.,1996
8668,64.48,0.0,0.0,0.0,0.0,0.0,14.65,0.0,7.51,10.8,2.56,0.0,928.4772094726562,9,Brink M.,1996
8669,63.87,0.0,0.0,0.0,0.0,0.0,4.91,6.47,3.02,21.73,0.0,0.0,1309.5473388671876,4,Brink M.,1996
8670,63.87,0.0,0.0,0.0,0.0,0.0,4.91,6.47,3.02,21.73,0.0,0.0,1175.702490234375,5,Brink M.,1996
8671,63.87,0.0,0.0,0.0,0.0,0.0,4.91,6.47,3.02,21.73,0.0,0.0,1076.1606201171876,6,Brink M.,1996
8672,63.87,0.0,0.0,0.0,0.0,0.0,4.91,6.47,3.02,21.73,0.0,0.0,999.2323364257812,7,Brink M.,1996
8673,63.87,0.0,0.0,0.0,0.0,0.0,4.91,6.47,3.02,21.73,0.0,0.0,937.9978393554687,8,Brink M.,1996
8674,63.87,0.0,0.0,0.0,0.0,0.0,4.91,6.47,3.02,21.73,0.0,0.0,888.0990966796875,9,Brink M.,1996
8675,61.72,0.0,0.0,0.0,0.0,0.0,21.3,4.0,0.0,11.21,1.77,0.0,1140.6424926757813,4,Brink M.,1996
8676,61.72,0.0,0.0,0.0,0.0,0.0,21.3,4.0,0.0,11.21,1.77,0.0,1057.6588500976563,5,Brink M.,1996
8677,61.72,0.0,0.0,0.0,0.0,0.0,21.3,4.0,0.0,11.21,1.77,0.0,988.8067993164062,6,Brink M.,1996
8678,61.72,0.0,0.0,0.0,0.0,0.0,21.3,4.0,0.0,11.21,1.77,0.0,930.7598022460937,7,Brink M.,1996
8679,61.72,0.0,0.0,0.0,0.0,0.0,21.3,4.0,0.0,11.21,1.77,0.0,881.1594604492187,8,Brink M.,1996
8680,61.72,0.0,0.0,0.0,0.0,0.0,21.3,4.0,0.0,11.21,1.77,0.0,838.2870849609375,9,Brink M.,1996
8681,55.59,0.0,0.0,0.0,0.0,0.0,19.6,6.45,7.53,10.83,0.0,0.0,1193.0360473632813,4,Brink M.,1996
8682,55.59,0.0,0.0,0.0,0.0,0.0,19.6,6.45,7.53,10.83,0.0,0.0,1092.589453125,5,Brink M.,1996
8683,55.59,0.0,0.0,0.0,0.0,0.0,19.6,6.45,7.53,10.83,0.0,0.0,1007.74521484375,6,Brink M.,1996
8684,55.59,0.0,0.0,0.0,0.0,0.0,19.6,6.45,7.53,10.83,0.0,0.0,935.1301025390625,7,Brink M.,1996
8685,55.59,0.0,0.0,0.0,0.0,0.0,19.6,6.45,7.53,10.83,0.0,0.0,872.2777465820312,8,Brink M.,1996
8686,55.59,0.0,0.0,0.0,0.0,0.0,19.6,6.45,7.53,10.83,0.0,0.0,817.3434204101562,9,Brink M.,1996
8687,54.56,0.0,0.0,0.0,0.0,0.0,11.75,1.93,7.53,21.65,2.57,0.0,1207.7433837890624,4,Brink M.,1996
8688,54.56,0.0,0.0,0.0,0.0,0.0,11.75,1.93,7.53,21.65,2.57,0.0,1095.440771484375,5,Brink M.,1996
8689,54.56,0.0,0.0,0.0,0.0,0.0,11.75,1.93,7.53,21.65,2.57,0.0,1019.6957763671875,6,Brink M.,1996
8690,54.56,0.0,0.0,0.0,0.0,0.0,11.75,1.93,7.53,21.65,2.57,0.0,965.15634765625,7,Brink M.,1996
8691,54.56,0.0,0.0,0.0,0.0,0.0,11.75,1.93,7.53,21.65,2.57,0.0,924.0109008789062,8,Brink M.,1996
8692,43.58,0.0,0.0,0.0,0.0,0.0,25.15,3.31,3.09,22.23,2.64,0.0,1322.441748046875,4,Brink M.,1996
8693,43.58,0.0,0.0,0.0,0.0,0.0,25.15,3.31,3.09,22.23,2.64,0.0,1173.078955078125,5,Brink M.,1996
8694,43.58,0.0,0.0,0.0,0.0,0.0,25.15,3.31,3.09,22.23,2.64,0.0,1054.0348266601563,6,Brink M.,1996
8695,43.58,0.0,0.0,0.0,0.0,0.0,25.15,3.31,3.09,22.23,2.64,0.0,956.9284423828125,7,Brink M.,1996
8696,43.58,0.0,0.0,0.0,0.0,0.0,25.15,3.31,3.09,22.23,2.64,0.0,876.2073120117187,8,Brink M.,1996
8697,43.58,0.0,0.0,0.0,0.0,0.0,25.15,3.31,3.09,22.23,2.64,0.0,808.04697265625,9,Brink M.,1996
8698,40.54,0.0,0.0,0.0,0.0,0.0,20.16,6.63,7.75,22.28,2.64,0.0,1273.7551635742188,4,Brink M.,1996
8699,40.54,0.0,0.0,0.0,0.0,0.0,20.16,6.63,7.75,22.28,2.64,0.0,1147.1186889648438,5,Brink M.,1996
8700,40.54,0.0,0.0,0.0,0.0,0.0,20.16,6.63,7.75,22.28,2.64,0.0,1043.3879150390626,6,Brink M.,1996
8701,40.54,0.0,0.0,0.0,0.0,0.0,20.16,6.63,7.75,22.28,2.64,0.0,956.863623046875,7,Brink M.,1996
8702,40.54,0.0,0.0,0.0,0.0,0.0,20.16,6.63,7.75,22.28,2.64,0.0,883.5925048828125,8,Brink M.,1996
8703,40.54,0.0,0.0,0.0,0.0,0.0,20.16,6.63,7.75,22.28,2.64,0.0,820.7461303710937,9,Brink M.,1996
8704,61.96,0.0,6.02,0.0,0.0,0.0,0.0,5.01,12.02,14.98,0.0,0.0,1499.15,3,Nakajima T.,1999
8705,67.45,0.0,0.0,0.0,0.0,0.0,3.48,0.0,14.08,14.98,0.0,0.0,1426.15,3,Nakajima T.,1999
8706,71.25,0.0,0.0,0.0,0.0,0.0,3.04,5.0,13.88,6.83,0.0,0.0,1450.15,3,Nakajima T.,1999
8707,69.36,0.0,0.0,0.0,0.0,0.0,0.0,1.21,14.16,15.27,0.0,0.0,1495.15,3,Nakajima T.,1999
8708,49.88,25.67,0.0,0.0,0.0,0.0,24.45,0.0,0.0,0.0,0.0,0.0,1267.9891723632813,1,Bouhifd M.A.,1999
8709,49.88,25.67,0.0,0.0,0.0,0.0,24.45,0.0,0.0,0.0,0.0,0.0,1178.7119506835938,2,Bouhifd M.A.,1999
8710,49.88,25.67,0.0,0.0,0.0,0.0,24.45,0.0,0.0,0.0,0.0,0.0,1109.7186645507813,3,Bouhifd M.A.,1999
8711,49.88,25.67,0.0,0.0,0.0,0.0,24.45,0.0,0.0,0.0,0.0,0.0,1054.8016723632813,4,Bouhifd M.A.,1999
8712,49.88,25.67,0.0,0.0,0.0,0.0,24.45,0.0,0.0,0.0,0.0,0.0,1010.05185546875,5,Bouhifd M.A.,1999
8713,49.88,25.67,0.0,0.0,0.0,0.0,24.45,0.0,0.0,0.0,0.0,0.0,972.8850463867187,6,Bouhifd M.A.,1999
8714,49.88,25.67,0.0,0.0,0.0,0.0,24.45,0.0,0.0,0.0,0.0,0.0,941.5242065429687,7,Bouhifd M.A.,1999
8715,49.88,25.67,0.0,0.0,0.0,0.0,24.45,0.0,0.0,0.0,0.0,0.0,914.7075561523437,8,Bouhifd M.A.,1999
8716,49.88,25.67,0.0,0.0,0.0,0.0,24.45,0.0,0.0,0.0,0.0,0.0,891.5141357421875,9,Bouhifd M.A.,1999
8717,49.88,25.67,0.0,0.0,0.0,0.0,24.45,0.0,0.0,0.0,0.0,0.0,871.2560180664062,10,Bouhifd M.A.,1999
8718,49.88,25.67,0.0,0.0,0.0,0.0,24.45,0.0,0.0,0.0,0.0,0.0,853.4092163085937,11,Bouhifd M.A.,1999
8719,49.88,25.67,0.0,0.0,0.0,0.0,24.45,0.0,0.0,0.0,0.0,0.0,837.5673583984375,12,Bouhifd M.A.,1999
8720,68.78,16.86,0.0,0.0,0.0,0.0,14.36,0.0,0.0,0.0,0.0,0.0,1557.519384765625,1,Bouhifd M.A.,1999
8721,68.78,16.86,0.0,0.0,0.0,0.0,14.36,0.0,0.0,0.0,0.0,0.0,1379.360205078125,2,Bouhifd M.A.,1999
8722,68.78,16.86,0.0,0.0,0.0,0.0,14.36,0.0,0.0,0.0,0.0,0.0,1256.7500366210938,3,Bouhifd M.A.,1999
8723,68.78,16.86,0.0,0.0,0.0,0.0,14.36,0.0,0.0,0.0,0.0,0.0,1167.2129272460938,4,Bouhifd M.A.,1999
8724,68.78,16.86,0.0,0.0,0.0,0.0,14.36,0.0,0.0,0.0,0.0,0.0,1098.9574340820313,5,Bouhifd M.A.,1999
8725,68.78,16.86,0.0,0.0,0.0,0.0,14.36,0.0,0.0,0.0,0.0,0.0,1045.2020629882813,6,Bouhifd M.A.,1999
8726,68.78,16.86,0.0,0.0,0.0,0.0,14.36,0.0,0.0,0.0,0.0,0.0,1001.769873046875,7,Bouhifd M.A.,1999
8727,68.78,16.86,0.0,0.0,0.0,0.0,14.36,0.0,0.0,0.0,0.0,0.0,965.9476684570312,8,Bouhifd M.A.,1999
8728,68.78,16.86,0.0,0.0,0.0,0.0,14.36,0.0,0.0,0.0,0.0,0.0,935.8965209960937,9,Bouhifd M.A.,1999
8729,68.78,16.86,0.0,0.0,0.0,0.0,14.36,0.0,0.0,0.0,0.0,0.0,910.32578125,10,Bouhifd M.A.,1999
8730,68.78,16.86,0.0,0.0,0.0,0.0,14.36,0.0,0.0,0.0,0.0,0.0,888.3028930664062,11,Bouhifd M.A.,1999
8731,68.78,16.86,0.0,0.0,0.0,0.0,14.36,0.0,0.0,0.0,0.0,0.0,869.1374877929687,12,Bouhifd M.A.,1999
8732,50.42,13.34,0.0,0.0,0.0,0.0,36.24,0.0,0.0,0.0,0.0,0.0,1251.79501953125,1,Bouhifd M.A.,1999
8733,50.42,13.34,0.0,0.0,0.0,0.0,36.24,0.0,0.0,0.0,0.0,0.0,1135.9227661132813,2,Bouhifd M.A.,1999
8734,50.42,13.34,0.0,0.0,0.0,0.0,36.24,0.0,0.0,0.0,0.0,0.0,1049.8150390625,3,Bouhifd M.A.,1999
8735,50.42,13.34,0.0,0.0,0.0,0.0,36.24,0.0,0.0,0.0,0.0,0.0,983.3085693359375,4,Bouhifd M.A.,1999
8736,50.42,13.34,0.0,0.0,0.0,0.0,36.24,0.0,0.0,0.0,0.0,0.0,930.394384765625,5,Bouhifd M.A.,1999
8737,50.42,13.34,0.0,0.0,0.0,0.0,36.24,0.0,0.0,0.0,0.0,0.0,887.291845703125,6,Bouhifd M.A.,1999
8738,50.42,13.34,0.0,0.0,0.0,0.0,36.24,0.0,0.0,0.0,0.0,0.0,851.5035766601562,7,Bouhifd M.A.,1999
8739,50.42,13.34,0.0,0.0,0.0,0.0,36.24,0.0,0.0,0.0,0.0,0.0,821.313330078125,8,Bouhifd M.A.,1999
8740,50.42,13.34,0.0,0.0,0.0,0.0,36.24,0.0,0.0,0.0,0.0,0.0,795.5029663085937,9,Bouhifd M.A.,1999
8741,50.42,13.34,0.0,0.0,0.0,0.0,36.24,0.0,0.0,0.0,0.0,0.0,773.1838134765625,10,Bouhifd M.A.,1999
8742,50.42,13.34,0.0,0.0,0.0,0.0,36.24,0.0,0.0,0.0,0.0,0.0,753.6923889160156,11,Bouhifd M.A.,1999
8743,50.42,13.34,0.0,0.0,0.0,0.0,36.24,0.0,0.0,0.0,0.0,0.0,736.523291015625,12,Bouhifd M.A.,1999
8744,54.05,26.41,0.0,0.0,0.0,0.0,0.0,19.54,0.0,0.0,0.0,0.0,1415.5912841796876,1,Bouhifd M.A.,1999
8745,54.05,26.41,0.0,0.0,0.0,0.0,0.0,19.54,0.0,0.0,0.0,0.0,1287.1203979492188,2,Bouhifd M.A.,1999
8746,54.05,26.41,0.0,0.0,0.0,0.0,0.0,19.54,0.0,0.0,0.0,0.0,1193.1571411132813,3,Bouhifd M.A.,1999
8747,54.05,26.41,0.0,0.0,0.0,0.0,0.0,19.54,0.0,0.0,0.0,0.0,1121.4445556640626,4,Bouhifd M.A.,1999
8748,54.05,26.41,0.0,0.0,0.0,0.0,0.0,19.54,0.0,0.0,0.0,0.0,1064.9157470703126,5,Bouhifd M.A.,1999
8749,54.05,26.41,0.0,0.0,0.0,0.0,0.0,19.54,0.0,0.0,0.0,0.0,1019.21005859375,6,Bouhifd M.A.,1999
8750,54.05,26.41,0.0,0.0,0.0,0.0,0.0,19.54,0.0,0.0,0.0,0.0,981.4908203125,7,Bouhifd M.A.,1999
8751,54.05,26.41,0.0,0.0,0.0,0.0,0.0,19.54,0.0,0.0,0.0,0.0,949.8328002929687,8,Bouhifd M.A.,1999
8752,54.05,26.41,0.0,0.0,0.0,0.0,0.0,19.54,0.0,0.0,0.0,0.0,922.8837646484375,9,Bouhifd M.A.,1999
8753,54.05,26.41,0.0,0.0,0.0,0.0,0.0,19.54,0.0,0.0,0.0,0.0,899.6657470703125,10,Bouhifd M.A.,1999
8754,54.05,26.41,0.0,0.0,0.0,0.0,0.0,19.54,0.0,0.0,0.0,0.0,879.4541381835937,11,Bouhifd M.A.,1999
8755,54.05,26.41,0.0,0.0,0.0,0.0,0.0,19.54,0.0,0.0,0.0,0.0,861.7004150390625,12,Bouhifd M.A.,1999
8756,67.31,16.8,0.0,0.0,0.0,0.0,0.0,15.89,0.0,0.0,0.0,0.0,1635.3166259765626,1,Bouhifd M.A.,1999
8757,67.31,16.8,0.0,0.0,0.0,0.0,0.0,15.89,0.0,0.0,0.0,0.0,1442.045263671875,2,Bouhifd M.A.,1999
8758,67.31,16.8,0.0,0.0,0.0,0.0,0.0,15.89,0.0,0.0,0.0,0.0,1311.1022705078126,3,Bouhifd M.A.,1999
8759,67.31,16.8,0.0,0.0,0.0,0.0,0.0,15.89,0.0,0.0,0.0,0.0,1216.5235961914063,4,Bouhifd M.A.,1999
8760,67.31,16.8,0.0,0.0,0.0,0.0,0.0,15.89,0.0,0.0,0.0,0.0,1145.0080322265626,5,Bouhifd M.A.,1999
8761,67.31,16.8,0.0,0.0,0.0,0.0,0.0,15.89,0.0,0.0,0.0,0.0,1089.036474609375,6,Bouhifd M.A.,1999
8762,67.31,16.8,0.0,0.0,0.0,0.0,0.0,15.89,0.0,0.0,0.0,0.0,1044.0378173828126,7,Bouhifd M.A.,1999
8763,67.31,16.8,0.0,0.0,0.0,0.0,0.0,15.89,0.0,0.0,0.0,0.0,1007.0734619140625,8,Bouhifd M.A.,1999
8764,67.31,16.8,0.0,0.0,0.0,0.0,0.0,15.89,0.0,0.0,0.0,0.0,976.1679443359375,9,Bouhifd M.A.,1999
8765,67.31,16.8,0.0,0.0,0.0,0.0,0.0,15.89,0.0,0.0,0.0,0.0,949.9444946289062,10,Bouhifd M.A.,1999
8766,67.31,16.8,0.0,0.0,0.0,0.0,0.0,15.89,0.0,0.0,0.0,0.0,927.4140380859375,11,Bouhifd M.A.,1999
8767,67.31,16.8,0.0,0.0,0.0,0.0,0.0,15.89,0.0,0.0,0.0,0.0,907.84775390625,12,Bouhifd M.A.,1999
8768,79.0,0.0,1.0,0.0,0.0,0.0,12.0,0.0,2.0,6.0,0.0,0.0,1577.447119140625,2,Raevskaya E.I.,1974
8769,79.0,0.0,1.0,0.0,0.0,0.0,12.0,0.0,2.0,6.0,0.0,0.0,1374.573828125,3,Raevskaya E.I.,1974
8770,79.0,0.0,1.0,0.0,0.0,0.0,12.0,0.0,2.0,6.0,0.0,0.0,1235.1337036132813,4,Raevskaya E.I.,1974
8771,79.0,0.0,1.0,0.0,0.0,0.0,12.0,0.0,2.0,6.0,0.0,0.0,1133.3982299804688,5,Raevskaya E.I.,1974
8772,77.0,0.0,1.0,0.0,0.0,0.0,12.0,0.0,4.0,6.0,0.0,0.0,1562.7739013671876,2,Raevskaya E.I.,1974
8773,77.0,0.0,1.0,0.0,0.0,0.0,12.0,0.0,4.0,6.0,0.0,0.0,1364.9008544921876,3,Raevskaya E.I.,1974
8774,77.0,0.0,1.0,0.0,0.0,0.0,12.0,0.0,4.0,6.0,0.0,0.0,1229.6168579101563,4,Raevskaya E.I.,1974
8775,77.0,0.0,1.0,0.0,0.0,0.0,12.0,0.0,4.0,6.0,0.0,0.0,1131.2809204101563,5,Raevskaya E.I.,1974
8776,77.0,0.0,1.0,0.0,0.0,0.0,12.0,0.0,2.0,8.0,0.0,0.0,1547.6073974609376,2,Raevskaya E.I.,1974
8777,77.0,0.0,1.0,0.0,0.0,0.0,12.0,0.0,2.0,8.0,0.0,0.0,1356.269384765625,3,Raevskaya E.I.,1974
8778,77.0,0.0,1.0,0.0,0.0,0.0,12.0,0.0,2.0,8.0,0.0,0.0,1222.3392700195313,4,Raevskaya E.I.,1974
8779,77.0,0.0,1.0,0.0,0.0,0.0,12.0,0.0,2.0,8.0,0.0,0.0,1123.3508056640626,5,Raevskaya E.I.,1974
8780,77.0,0.0,1.0,0.0,0.0,0.0,14.0,0.0,2.0,6.0,0.0,0.0,1527.107275390625,2,Raevskaya E.I.,1974
8781,77.0,0.0,1.0,0.0,0.0,0.0,14.0,0.0,2.0,6.0,0.0,0.0,1338.2377685546876,3,Raevskaya E.I.,1974
8782,77.0,0.0,1.0,0.0,0.0,0.0,14.0,0.0,2.0,6.0,0.0,0.0,1205.086279296875,4,Raevskaya E.I.,1974
8783,77.0,0.0,1.0,0.0,0.0,0.0,14.0,0.0,2.0,6.0,0.0,0.0,1106.16611328125,5,Raevskaya E.I.,1974
8784,75.0,0.0,1.0,0.0,0.0,0.0,12.0,0.0,6.0,6.0,0.0,0.0,1553.09140625,2,Raevskaya E.I.,1974
8785,75.0,0.0,1.0,0.0,0.0,0.0,12.0,0.0,6.0,6.0,0.0,0.0,1361.26865234375,3,Raevskaya E.I.,1974
8786,75.0,0.0,1.0,0.0,0.0,0.0,12.0,0.0,6.0,6.0,0.0,0.0,1228.0648559570313,4,Raevskaya E.I.,1974
8787,75.0,0.0,1.0,0.0,0.0,0.0,12.0,0.0,6.0,6.0,0.0,0.0,1130.1713623046876,5,Raevskaya E.I.,1974
8788,77.0,0.0,3.0,0.0,0.0,0.0,12.0,0.0,2.0,6.0,0.0,0.0,1589.4211181640626,2,Raevskaya E.I.,1974
8789,77.0,0.0,3.0,0.0,0.0,0.0,12.0,0.0,2.0,6.0,0.0,0.0,1395.5412353515626,3,Raevskaya E.I.,1974
8790,77.0,0.0,3.0,0.0,0.0,0.0,12.0,0.0,2.0,6.0,0.0,0.0,1255.08017578125,4,Raevskaya E.I.,1974
8791,77.0,0.0,3.0,0.0,0.0,0.0,12.0,0.0,2.0,6.0,0.0,0.0,1148.633642578125,5,Raevskaya E.I.,1974
8792,75.0,0.0,1.0,0.0,0.0,0.0,12.0,0.0,4.0,8.0,0.0,0.0,1534.1845458984376,2,Raevskaya E.I.,1974
8793,75.0,0.0,1.0,0.0,0.0,0.0,12.0,0.0,4.0,8.0,0.0,0.0,1344.19345703125,3,Raevskaya E.I.,1974
8794,75.0,0.0,1.0,0.0,0.0,0.0,12.0,0.0,4.0,8.0,0.0,0.0,1216.5113891601563,4,Raevskaya E.I.,1974
8795,75.0,0.0,1.0,0.0,0.0,0.0,12.0,0.0,4.0,8.0,0.0,0.0,1124.8046020507813,5,Raevskaya E.I.,1974
8796,75.0,0.0,1.0,0.0,0.0,0.0,14.0,0.0,4.0,6.0,0.0,0.0,1515.42734375,2,Raevskaya E.I.,1974
8797,75.0,0.0,1.0,0.0,0.0,0.0,14.0,0.0,4.0,6.0,0.0,0.0,1325.09775390625,3,Raevskaya E.I.,1974
8798,75.0,0.0,1.0,0.0,0.0,0.0,14.0,0.0,4.0,6.0,0.0,0.0,1200.8883422851563,4,Raevskaya E.I.,1974
8799,75.0,0.0,1.0,0.0,0.0,0.0,14.0,0.0,4.0,6.0,0.0,0.0,1113.4431518554688,5,Raevskaya E.I.,1974
8800,75.0,0.0,1.0,0.0,0.0,0.0,12.0,0.0,2.0,10.0,0.0,0.0,1512.6591552734376,2,Raevskaya E.I.,1974
8801,75.0,0.0,1.0,0.0,0.0,0.0,12.0,0.0,2.0,10.0,0.0,0.0,1334.1598876953126,3,Raevskaya E.I.,1974
8802,75.0,0.0,1.0,0.0,0.0,0.0,12.0,0.0,2.0,10.0,0.0,0.0,1209.4196533203124,4,Raevskaya E.I.,1974
8803,75.0,0.0,1.0,0.0,0.0,0.0,12.0,0.0,2.0,10.0,0.0,0.0,1117.3307861328126,5,Raevskaya E.I.,1974
8804,75.0,0.0,1.0,0.0,0.0,0.0,14.0,0.0,2.0,8.0,0.0,0.0,1497.0317138671876,2,Raevskaya E.I.,1974
8805,75.0,0.0,1.0,0.0,0.0,0.0,14.0,0.0,2.0,8.0,0.0,0.0,1318.5260986328126,3,Raevskaya E.I.,1974
8806,75.0,0.0,1.0,0.0,0.0,0.0,14.0,0.0,2.0,8.0,0.0,0.0,1192.41123046875,4,Raevskaya E.I.,1974
8807,75.0,0.0,1.0,0.0,0.0,0.0,14.0,0.0,2.0,8.0,0.0,0.0,1098.5738891601563,5,Raevskaya E.I.,1974
8808,75.0,0.0,1.0,0.0,0.0,0.0,16.0,0.0,2.0,6.0,0.0,0.0,1480.7751220703126,2,Raevskaya E.I.,1974
8809,75.0,0.0,1.0,0.0,0.0,0.0,16.0,0.0,2.0,6.0,0.0,0.0,1298.925390625,3,Raevskaya E.I.,1974
8810,75.0,0.0,1.0,0.0,0.0,0.0,16.0,0.0,2.0,6.0,0.0,0.0,1174.0184692382813,4,Raevskaya E.I.,1974
8811,75.0,0.0,1.0,0.0,0.0,0.0,16.0,0.0,2.0,6.0,0.0,0.0,1082.929052734375,5,Raevskaya E.I.,1974
8812,75.0,0.0,3.0,0.0,0.0,0.0,12.0,0.0,4.0,6.0,0.0,0.0,1584.8383544921876,2,Raevskaya E.I.,1974
8813,75.0,0.0,3.0,0.0,0.0,0.0,12.0,0.0,4.0,6.0,0.0,0.0,1386.7836669921876,3,Raevskaya E.I.,1974
8814,75.0,0.0,3.0,0.0,0.0,0.0,12.0,0.0,4.0,6.0,0.0,0.0,1249.1286376953124,4,Raevskaya E.I.,1974
8815,75.0,0.0,3.0,0.0,0.0,0.0,12.0,0.0,4.0,6.0,0.0,0.0,1147.8993286132813,5,Raevskaya E.I.,1974
8816,73.0,0.0,1.0,0.0,0.0,0.0,12.0,0.0,6.0,8.0,0.0,0.0,1519.325537109375,2,Raevskaya E.I.,1974
8817,73.0,0.0,1.0,0.0,0.0,0.0,12.0,0.0,6.0,8.0,0.0,0.0,1336.9030517578126,3,Raevskaya E.I.,1974
8818,73.0,0.0,1.0,0.0,0.0,0.0,12.0,0.0,6.0,8.0,0.0,0.0,1212.728369140625,4,Raevskaya E.I.,1974
8819,73.0,0.0,1.0,0.0,0.0,0.0,12.0,0.0,6.0,8.0,0.0,0.0,1122.7442993164063,5,Raevskaya E.I.,1974
8820,75.0,0.0,3.0,0.0,0.0,0.0,12.0,0.0,2.0,8.0,0.0,0.0,1568.1802734375,2,Raevskaya E.I.,1974
8821,75.0,0.0,3.0,0.0,0.0,0.0,12.0,0.0,2.0,8.0,0.0,0.0,1375.089453125,3,Raevskaya E.I.,1974
8822,75.0,0.0,3.0,0.0,0.0,0.0,12.0,0.0,2.0,8.0,0.0,0.0,1242.1930908203124,4,Raevskaya E.I.,1974
8823,75.0,0.0,3.0,0.0,0.0,0.0,12.0,0.0,2.0,8.0,0.0,0.0,1145.1391967773438,5,Raevskaya E.I.,1974
8824,73.0,0.0,1.0,0.0,0.0,0.0,14.0,0.0,6.0,6.0,0.0,0.0,1498.718359375,2,Raevskaya E.I.,1974
