Repository: charlesll/gpvisc

# GPVisc
=========
GPVisc is a Python module containing a Gaussian Process - Artificial Neural Network of melt viscosity.

- **Documentation:** http://charlesll.github.io/gpvisc/html/index.html
- **Examples:** https://github.com/charlesll/gpvisc/tree/master/examples
- **Web app** https://gpvisc.streamlit.app/
- **Source code:** https://github.com/charlesll/gpvisc/tree/master/src/gpvisc
- **License:** https://github.com/charlesll/gpvisc/tree/master/LICENSE.txt
- **Contributing:** https://github.com/charlesll/gpvisc/blob/master/CONTRIBUTING.md
- **Bug reports:** https://github.com/charlesll/gpvisc/issues
- **Contact:** lelosq@ipgp.fr

See the documentation for more information.

File: examples/additional_data/FULL_SCIGLASS.csv (part 22 of 35)
,sio2,tio2,al2o3,feo,fe2o3,mno,na2o,k2o,mgo,cao,p2o5,h2o,T,viscosity,Author,Year
8825,73.0,0.0,1.0,0.0,0.0,0.0,14.0,0.0,6.0,6.0,0.0,0.0,1317.05283203125,3,Raevskaya E.I.,1974
8826,73.0,0.0,1.0,0.0,0.0,0.0,14.0,0.0,6.0,6.0,0.0,0.0,1193.92001953125,4,Raevskaya E.I.,1974
8827,73.0,0.0,1.0,0.0,0.0,0.0,14.0,0.0,6.0,6.0,0.0,0.0,1104.9560913085938,5,Raevskaya E.I.,1974
8828,75.0,0.0,3.0,0.0,0.0,0.0,14.0,0.0,2.0,6.0,0.0,0.0,1548.500830078125,2,Raevskaya E.I.,1974
8829,75.0,0.0,3.0,0.0,0.0,0.0,14.0,0.0,2.0,6.0,0.0,0.0,1354.457861328125,3,Raevskaya E.I.,1974
8830,75.0,0.0,3.0,0.0,0.0,0.0,14.0,0.0,2.0,6.0,0.0,0.0,1221.642919921875,4,Raevskaya E.I.,1974
8831,75.0,0.0,3.0,0.0,0.0,0.0,14.0,0.0,2.0,6.0,0.0,0.0,1125.02548828125,5,Raevskaya E.I.,1974
8832,73.0,0.0,1.0,0.0,0.0,0.0,12.0,0.0,4.0,10.0,0.0,0.0,1495.88779296875,2,Raevskaya E.I.,1974
8833,73.0,0.0,1.0,0.0,0.0,0.0,12.0,0.0,4.0,10.0,0.0,0.0,1324.670263671875,3,Raevskaya E.I.,1974
8834,73.0,0.0,1.0,0.0,0.0,0.0,12.0,0.0,4.0,10.0,0.0,0.0,1204.21982421875,4,Raevskaya E.I.,1974
8835,73.0,0.0,1.0,0.0,0.0,0.0,12.0,0.0,4.0,10.0,0.0,0.0,1114.8725952148438,5,Raevskaya E.I.,1974
8836,73.0,0.0,1.0,0.0,0.0,0.0,14.0,0.0,4.0,8.0,0.0,0.0,1483.3256591796876,2,Raevskaya E.I.,1974
8837,73.0,0.0,1.0,0.0,0.0,0.0,14.0,0.0,4.0,8.0,0.0,0.0,1308.7968505859376,3,Raevskaya E.I.,1974
8838,73.0,0.0,1.0,0.0,0.0,0.0,14.0,0.0,4.0,8.0,0.0,0.0,1187.4036010742188,4,Raevskaya E.I.,1974
8839,73.0,0.0,1.0,0.0,0.0,0.0,14.0,0.0,4.0,8.0,0.0,0.0,1098.0859741210938,5,Raevskaya E.I.,1974
8840,73.0,0.0,1.0,0.0,0.0,0.0,16.0,0.0,4.0,6.0,0.0,0.0,1467.5800537109376,2,Raevskaya E.I.,1974
8841,73.0,0.0,1.0,0.0,0.0,0.0,16.0,0.0,4.0,6.0,0.0,0.0,1290.2982543945313,3,Raevskaya E.I.,1974
8842,73.0,0.0,1.0,0.0,0.0,0.0,16.0,0.0,4.0,6.0,0.0,0.0,1167.758154296875,4,Raevskaya E.I.,1974
8843,73.0,0.0,1.0,0.0,0.0,0.0,16.0,0.0,4.0,6.0,0.0,0.0,1077.9958862304688,5,Raevskaya E.I.,1974
8844,73.0,0.0,1.0,0.0,0.0,0.0,14.0,0.0,2.0,10.0,0.0,0.0,1464.0959228515626,2,Raevskaya E.I.,1974
8845,73.0,0.0,1.0,0.0,0.0,0.0,14.0,0.0,2.0,10.0,0.0,0.0,1295.2988647460938,3,Raevskaya E.I.,1974
8846,73.0,0.0,1.0,0.0,0.0,0.0,14.0,0.0,2.0,10.0,0.0,0.0,1178.46884765625,4,Raevskaya E.I.,1974
8847,73.0,0.0,1.0,0.0,0.0,0.0,14.0,0.0,2.0,10.0,0.0,0.0,1092.808935546875,5,Raevskaya E.I.,1974
8848,73.0,0.0,1.0,0.0,0.0,0.0,16.0,0.0,2.0,8.0,0.0,0.0,1454.3261474609376,2,Raevskaya E.I.,1974
8849,73.0,0.0,1.0,0.0,0.0,0.0,16.0,0.0,2.0,8.0,0.0,0.0,1273.0287841796876,3,Raevskaya E.I.,1974
8850,73.0,0.0,1.0,0.0,0.0,0.0,16.0,0.0,2.0,8.0,0.0,0.0,1154.9142211914063,4,Raevskaya E.I.,1974
8851,73.0,0.0,1.0,0.0,0.0,0.0,16.0,0.0,2.0,8.0,0.0,0.0,1071.85458984375,5,Raevskaya E.I.,1974
8852,75.0,0.0,5.0,0.0,0.0,0.0,12.0,0.0,2.0,6.0,0.0,0.0,1625.18076171875,2,Raevskaya E.I.,1974
8853,75.0,0.0,5.0,0.0,0.0,0.0,12.0,0.0,2.0,6.0,0.0,0.0,1418.087744140625,3,Raevskaya E.I.,1974
8854,75.0,0.0,5.0,0.0,0.0,0.0,12.0,0.0,2.0,6.0,0.0,0.0,1273.1950439453124,4,Raevskaya E.I.,1974
8855,75.0,0.0,5.0,0.0,0.0,0.0,12.0,0.0,2.0,6.0,0.0,0.0,1166.1387084960938,5,Raevskaya E.I.,1974
8856,73.0,0.0,3.0,0.0,0.0,0.0,12.0,0.0,6.0,6.0,0.0,0.0,1577.5124267578126,2,Raevskaya E.I.,1974
8857,73.0,0.0,3.0,0.0,0.0,0.0,12.0,0.0,6.0,6.0,0.0,0.0,1382.511083984375,3,Raevskaya E.I.,1974
8858,73.0,0.0,3.0,0.0,0.0,0.0,12.0,0.0,6.0,6.0,0.0,0.0,1248.0227416992188,4,Raevskaya E.I.,1974
8859,73.0,0.0,3.0,0.0,0.0,0.0,12.0,0.0,6.0,6.0,0.0,0.0,1149.6631225585938,5,Raevskaya E.I.,1974
8860,73.0,0.0,3.0,0.0,0.0,0.0,12.0,0.0,4.0,8.0,0.0,0.0,1559.3383544921876,2,Raevskaya E.I.,1974
8861,73.0,0.0,3.0,0.0,0.0,0.0,12.0,0.0,4.0,8.0,0.0,0.0,1370.8368896484376,3,Raevskaya E.I.,1974
8862,73.0,0.0,3.0,0.0,0.0,0.0,12.0,0.0,4.0,8.0,0.0,0.0,1238.9270385742188,4,Raevskaya E.I.,1974
8863,73.0,0.0,3.0,0.0,0.0,0.0,12.0,0.0,4.0,8.0,0.0,0.0,1141.4501098632813,5,Raevskaya E.I.,1974
8864,73.0,0.0,3.0,0.0,0.0,0.0,14.0,0.0,4.0,6.0,0.0,0.0,1549.2248291015626,2,Raevskaya E.I.,1974
8865,73.0,0.0,3.0,0.0,0.0,0.0,14.0,0.0,4.0,6.0,0.0,0.0,1351.0055908203126,3,Raevskaya E.I.,1974
8866,73.0,0.0,3.0,0.0,0.0,0.0,14.0,0.0,4.0,6.0,0.0,0.0,1218.2504638671876,4,Raevskaya E.I.,1974
8867,73.0,0.0,3.0,0.0,0.0,0.0,14.0,0.0,4.0,6.0,0.0,0.0,1123.1252807617188,5,Raevskaya E.I.,1974
8868,73.0,0.0,3.0,0.0,0.0,0.0,12.0,0.0,2.0,10.0,0.0,0.0,1541.9770263671876,2,Raevskaya E.I.,1974
8869,73.0,0.0,3.0,0.0,0.0,0.0,12.0,0.0,2.0,10.0,0.0,0.0,1355.5497802734376,3,Raevskaya E.I.,1974
8870,73.0,0.0,3.0,0.0,0.0,0.0,12.0,0.0,2.0,10.0,0.0,0.0,1228.278662109375,4,Raevskaya E.I.,1974
8871,73.0,0.0,3.0,0.0,0.0,0.0,12.0,0.0,2.0,10.0,0.0,0.0,1135.8625854492188,5,Raevskaya E.I.,1974
8872,71.0,0.0,1.0,0.0,0.0,0.0,12.0,0.0,6.0,10.0,0.0,0.0,1488.60751953125,2,Raevskaya E.I.,1974
8873,71.0,0.0,1.0,0.0,0.0,0.0,12.0,0.0,6.0,10.0,0.0,0.0,1319.25888671875,3,Raevskaya E.I.,1974
8874,71.0,0.0,1.0,0.0,0.0,0.0,12.0,0.0,6.0,10.0,0.0,0.0,1203.7787841796876,4,Raevskaya E.I.,1974
8875,71.0,0.0,1.0,0.0,0.0,0.0,12.0,0.0,6.0,10.0,0.0,0.0,1119.9914916992188,5,Raevskaya E.I.,1974
8876,73.0,0.0,3.0,0.0,0.0,0.0,14.0,0.0,2.0,8.0,0.0,0.0,1521.35068359375,2,Raevskaya E.I.,1974
8877,73.0,0.0,3.0,0.0,0.0,0.0,14.0,0.0,2.0,8.0,0.0,0.0,1337.812353515625,3,Raevskaya E.I.,1974
8878,73.0,0.0,3.0,0.0,0.0,0.0,14.0,0.0,2.0,8.0,0.0,0.0,1210.8144897460938,4,Raevskaya E.I.,1974
8879,73.0,0.0,3.0,0.0,0.0,0.0,14.0,0.0,2.0,8.0,0.0,0.0,1117.7176879882813,5,Raevskaya E.I.,1974
8880,71.0,0.0,1.0,0.0,0.0,0.0,14.0,0.0,6.0,8.0,0.0,0.0,1473.04697265625,2,Raevskaya E.I.,1974
8881,71.0,0.0,1.0,0.0,0.0,0.0,14.0,0.0,6.0,8.0,0.0,0.0,1299.3539794921876,3,Raevskaya E.I.,1974
8882,71.0,0.0,1.0,0.0,0.0,0.0,14.0,0.0,6.0,8.0,0.0,0.0,1181.00595703125,4,Raevskaya E.I.,1974
8883,71.0,0.0,1.0,0.0,0.0,0.0,14.0,0.0,6.0,8.0,0.0,0.0,1095.1857055664063,5,Raevskaya E.I.,1974
8884,73.0,0.0,3.0,0.0,0.0,0.0,16.0,0.0,2.0,6.0,0.0,0.0,1510.092626953125,2,Raevskaya E.I.,1974
8885,73.0,0.0,3.0,0.0,0.0,0.0,16.0,0.0,2.0,6.0,0.0,0.0,1321.3295654296876,3,Raevskaya E.I.,1974
8886,73.0,0.0,3.0,0.0,0.0,0.0,16.0,0.0,2.0,6.0,0.0,0.0,1192.433447265625,4,Raevskaya E.I.,1974
8887,73.0,0.0,3.0,0.0,0.0,0.0,16.0,0.0,2.0,6.0,0.0,0.0,1098.8219360351563,5,Raevskaya E.I.,1974
8888,71.0,0.0,1.0,0.0,0.0,0.0,16.0,0.0,6.0,6.0,0.0,0.0,1453.9057373046876,2,Raevskaya E.I.,1974
8889,71.0,0.0,1.0,0.0,0.0,0.0,16.0,0.0,6.0,6.0,0.0,0.0,1283.6409057617188,3,Raevskaya E.I.,1974
8890,71.0,0.0,1.0,0.0,0.0,0.0,16.0,0.0,6.0,6.0,0.0,0.0,1164.2380126953126,4,Raevskaya E.I.,1974
8891,71.0,0.0,1.0,0.0,0.0,0.0,16.0,0.0,6.0,6.0,0.0,0.0,1075.86826171875,5,Raevskaya E.I.,1974
8892,71.0,0.0,1.0,0.0,0.0,0.0,14.0,0.0,4.0,10.0,0.0,0.0,1453.848974609375,2,Raevskaya E.I.,1974
8893,71.0,0.0,1.0,0.0,0.0,0.0,14.0,0.0,4.0,10.0,0.0,0.0,1288.7685302734376,3,Raevskaya E.I.,1974
8894,71.0,0.0,1.0,0.0,0.0,0.0,14.0,0.0,4.0,10.0,0.0,0.0,1174.1379760742188,4,Raevskaya E.I.,1974
8895,71.0,0.0,1.0,0.0,0.0,0.0,14.0,0.0,4.0,10.0,0.0,0.0,1089.8959106445313,5,Raevskaya E.I.,1974
8896,73.0,0.0,5.0,0.0,0.0,0.0,12.0,0.0,4.0,6.0,0.0,0.0,1612.946875,2,Raevskaya E.I.,1974
8897,73.0,0.0,5.0,0.0,0.0,0.0,12.0,0.0,4.0,6.0,0.0,0.0,1413.5246337890626,3,Raevskaya E.I.,1974
8898,73.0,0.0,5.0,0.0,0.0,0.0,12.0,0.0,4.0,6.0,0.0,0.0,1271.3385375976563,4,Raevskaya E.I.,1974
8899,73.0,0.0,5.0,0.0,0.0,0.0,12.0,0.0,4.0,6.0,0.0,0.0,1164.8398193359376,5,Raevskaya E.I.,1974
8900,71.0,0.0,1.0,0.0,0.0,0.0,16.0,0.0,4.0,8.0,0.0,0.0,1433.7013916015626,2,Raevskaya E.I.,1974
8901,71.0,0.0,1.0,0.0,0.0,0.0,16.0,0.0,4.0,8.0,0.0,0.0,1269.0481323242188,3,Raevskaya E.I.,1974
8902,71.0,0.0,1.0,0.0,0.0,0.0,16.0,0.0,4.0,8.0,0.0,0.0,1153.9433349609376,4,Raevskaya E.I.,1974
8903,71.0,0.0,1.0,0.0,0.0,0.0,16.0,0.0,4.0,8.0,0.0,0.0,1068.9464477539063,5,Raevskaya E.I.,1974
8904,73.0,0.0,5.0,0.0,0.0,0.0,12.0,0.0,2.0,8.0,0.0,0.0,1596.0651611328126,2,Raevskaya E.I.,1974
8905,73.0,0.0,5.0,0.0,0.0,0.0,12.0,0.0,2.0,8.0,0.0,0.0,1398.336279296875,3,Raevskaya E.I.,1974
8906,73.0,0.0,5.0,0.0,0.0,0.0,12.0,0.0,2.0,8.0,0.0,0.0,1260.4516357421876,4,Raevskaya E.I.,1974
8907,73.0,0.0,5.0,0.0,0.0,0.0,12.0,0.0,2.0,8.0,0.0,0.0,1158.8138793945313,5,Raevskaya E.I.,1974
8908,71.0,0.0,1.0,0.0,0.0,0.0,16.0,0.0,2.0,10.0,0.0,0.0,1673.247412109375,1,Raevskaya E.I.,1974
8909,71.0,0.0,1.0,0.0,0.0,0.0,16.0,0.0,2.0,10.0,0.0,0.0,1423.853369140625,2,Raevskaya E.I.,1974
8910,71.0,0.0,1.0,0.0,0.0,0.0,16.0,0.0,2.0,10.0,0.0,0.0,1261.5041870117188,3,Raevskaya E.I.,1974
8911,71.0,0.0,1.0,0.0,0.0,0.0,16.0,0.0,2.0,10.0,0.0,0.0,1147.3996948242188,4,Raevskaya E.I.,1974
8912,71.0,0.0,1.0,0.0,0.0,0.0,16.0,0.0,2.0,10.0,0.0,0.0,1062.8168090820313,5,Raevskaya E.I.,1974
8913,71.0,0.0,3.0,0.0,0.0,0.0,12.0,0.0,6.0,8.0,0.0,0.0,1549.9289306640626,2,Raevskaya E.I.,1974
8914,71.0,0.0,3.0,0.0,0.0,0.0,12.0,0.0,6.0,8.0,0.0,0.0,1364.7033447265626,3,Raevskaya E.I.,1974
8915,71.0,0.0,3.0,0.0,0.0,0.0,12.0,0.0,6.0,8.0,0.0,0.0,1235.612890625,4,Raevskaya E.I.,1974
8916,71.0,0.0,3.0,0.0,0.0,0.0,12.0,0.0,6.0,8.0,0.0,0.0,1140.4967407226563,5,Raevskaya E.I.,1974
8917,73.0,0.0,5.0,0.0,0.0,0.0,14.0,0.0,2.0,6.0,0.0,0.0,1581.7411865234376,2,Raevskaya E.I.,1974
8918,73.0,0.0,5.0,0.0,0.0,0.0,14.0,0.0,2.0,6.0,0.0,0.0,1381.9814208984376,3,Raevskaya E.I.,1974
8919,73.0,0.0,5.0,0.0,0.0,0.0,14.0,0.0,2.0,6.0,0.0,0.0,1243.9829467773438,4,Raevskaya E.I.,1974
8920,73.0,0.0,5.0,0.0,0.0,0.0,14.0,0.0,2.0,6.0,0.0,0.0,1142.9379638671876,5,Raevskaya E.I.,1974
8921,71.0,0.0,3.0,0.0,0.0,0.0,14.0,0.0,6.0,6.0,0.0,0.0,1522.476171875,2,Raevskaya E.I.,1974
8922,71.0,0.0,3.0,0.0,0.0,0.0,14.0,0.0,6.0,6.0,0.0,0.0,1336.4694580078126,3,Raevskaya E.I.,1974
8923,71.0,0.0,3.0,0.0,0.0,0.0,14.0,0.0,6.0,6.0,0.0,0.0,1212.2294067382813,4,Raevskaya E.I.,1974
8924,71.0,0.0,3.0,0.0,0.0,0.0,14.0,0.0,6.0,6.0,0.0,0.0,1123.3708251953126,5,Raevskaya E.I.,1974
8925,71.0,0.0,3.0,0.0,0.0,0.0,12.0,0.0,4.0,10.0,0.0,0.0,1530.4196533203126,2,Raevskaya E.I.,1974
8926,71.0,0.0,3.0,0.0,0.0,0.0,12.0,0.0,4.0,10.0,0.0,0.0,1352.6071533203126,3,Raevskaya E.I.,1974
8927,71.0,0.0,3.0,0.0,0.0,0.0,12.0,0.0,4.0,10.0,0.0,0.0,1228.5404418945313,4,Raevskaya E.I.,1974
8928,71.0,0.0,3.0,0.0,0.0,0.0,12.0,0.0,4.0,10.0,0.0,0.0,1137.0508178710938,5,Raevskaya E.I.,1974
8929,71.0,0.0,3.0,0.0,0.0,0.0,14.0,0.0,4.0,8.0,0.0,0.0,1509.64365234375,2,Raevskaya E.I.,1974
8930,71.0,0.0,3.0,0.0,0.0,0.0,14.0,0.0,4.0,8.0,0.0,0.0,1332.1587890625,3,Raevskaya E.I.,1974
8931,71.0,0.0,3.0,0.0,0.0,0.0,14.0,0.0,4.0,8.0,0.0,0.0,1207.8649658203124,4,Raevskaya E.I.,1974
8932,71.0,0.0,3.0,0.0,0.0,0.0,14.0,0.0,4.0,8.0,0.0,0.0,1115.9668334960938,5,Raevskaya E.I.,1974
8933,71.0,0.0,3.0,0.0,0.0,0.0,16.0,0.0,4.0,6.0,0.0,0.0,1495.3166259765626,2,Raevskaya E.I.,1974
8934,71.0,0.0,3.0,0.0,0.0,0.0,16.0,0.0,4.0,6.0,0.0,0.0,1312.823095703125,3,Raevskaya E.I.,1974
8935,71.0,0.0,3.0,0.0,0.0,0.0,16.0,0.0,4.0,6.0,0.0,0.0,1188.3811401367188,4,Raevskaya E.I.,1974
8936,71.0,0.0,3.0,0.0,0.0,0.0,16.0,0.0,4.0,6.0,0.0,0.0,1098.0923828125,5,Raevskaya E.I.,1974
8937,71.0,0.0,3.0,0.0,0.0,0.0,14.0,0.0,2.0,10.0,0.0,0.0,1496.2375244140626,2,Raevskaya E.I.,1974
8938,71.0,0.0,3.0,0.0,0.0,0.0,14.0,0.0,2.0,10.0,0.0,0.0,1322.9712890625,3,Raevskaya E.I.,1974
8939,71.0,0.0,3.0,0.0,0.0,0.0,14.0,0.0,2.0,10.0,0.0,0.0,1201.279150390625,4,Raevskaya E.I.,1974
8940,71.0,0.0,3.0,0.0,0.0,0.0,14.0,0.0,2.0,10.0,0.0,0.0,1111.1172241210938,5,Raevskaya E.I.,1974
8941,69.0,0.0,1.0,0.0,0.0,0.0,14.0,0.0,6.0,10.0,0.0,0.0,1691.9296630859376,1,Raevskaya E.I.,1974
8942,69.0,0.0,1.0,0.0,0.0,0.0,14.0,0.0,6.0,10.0,0.0,0.0,1442.9218505859376,2,Raevskaya E.I.,1974
8943,69.0,0.0,1.0,0.0,0.0,0.0,14.0,0.0,6.0,10.0,0.0,0.0,1282.6196044921876,3,Raevskaya E.I.,1974
8944,69.0,0.0,1.0,0.0,0.0,0.0,14.0,0.0,6.0,10.0,0.0,0.0,1170.7890991210938,4,Raevskaya E.I.,1974
8945,69.0,0.0,1.0,0.0,0.0,0.0,14.0,0.0,6.0,10.0,0.0,0.0,1088.3325561523438,5,Raevskaya E.I.,1974
8946,71.0,0.0,3.0,0.0,0.0,0.0,16.0,0.0,2.0,8.0,0.0,0.0,1481.2670654296876,2,Raevskaya E.I.,1974
8947,71.0,0.0,3.0,0.0,0.0,0.0,16.0,0.0,2.0,8.0,0.0,0.0,1301.20224609375,3,Raevskaya E.I.,1974
8948,71.0,0.0,3.0,0.0,0.0,0.0,16.0,0.0,2.0,8.0,0.0,0.0,1178.9064697265624,4,Raevskaya E.I.,1974
8949,71.0,0.0,3.0,0.0,0.0,0.0,16.0,0.0,2.0,8.0,0.0,0.0,1090.4221557617188,5,Raevskaya E.I.,1974
8950,71.0,0.0,5.0,0.0,0.0,0.0,12.0,0.0,6.0,6.0,0.0,0.0,1603.7248291015626,2,Raevskaya E.I.,1974
8951,71.0,0.0,5.0,0.0,0.0,0.0,12.0,0.0,6.0,6.0,0.0,0.0,1405.9909423828126,3,Raevskaya E.I.,1974
8952,71.0,0.0,5.0,0.0,0.0,0.0,12.0,0.0,6.0,6.0,0.0,0.0,1266.9885620117188,4,Raevskaya E.I.,1974
8953,71.0,0.0,5.0,0.0,0.0,0.0,12.0,0.0,6.0,6.0,0.0,0.0,1163.9344848632813,5,Raevskaya E.I.,1974
8954,69.0,0.0,1.0,0.0,0.0,0.0,16.0,0.0,6.0,8.0,0.0,0.0,1677.6509765625,1,Raevskaya E.I.,1974
8955,69.0,0.0,1.0,0.0,0.0,0.0,16.0,0.0,6.0,8.0,0.0,0.0,1424.7309326171876,2,Raevskaya E.I.,1974
8956,69.0,0.0,1.0,0.0,0.0,0.0,16.0,0.0,6.0,8.0,0.0,0.0,1263.2469848632813,3,Raevskaya E.I.,1974
8957,69.0,0.0,1.0,0.0,0.0,0.0,16.0,0.0,6.0,8.0,0.0,0.0,1151.2057861328126,4,Raevskaya E.I.,1974
8958,69.0,0.0,1.0,0.0,0.0,0.0,16.0,0.0,6.0,8.0,0.0,0.0,1068.9146484375,5,Raevskaya E.I.,1974
8959,71.0,0.0,5.0,0.0,0.0,0.0,12.0,0.0,4.0,8.0,0.0,0.0,1584.3749755859376,2,Raevskaya E.I.,1974
8960,71.0,0.0,5.0,0.0,0.0,0.0,12.0,0.0,4.0,8.0,0.0,0.0,1390.7634033203126,3,Raevskaya E.I.,1974
8961,71.0,0.0,5.0,0.0,0.0,0.0,12.0,0.0,4.0,8.0,0.0,0.0,1256.8488525390624,4,Raevskaya E.I.,1974
8962,71.0,0.0,5.0,0.0,0.0,0.0,12.0,0.0,4.0,8.0,0.0,0.0,1158.709326171875,5,Raevskaya E.I.,1974
8963,69.0,0.0,1.0,0.0,0.0,0.0,16.0,0.0,4.0,10.0,0.0,0.0,1652.05087890625,1,Raevskaya E.I.,1974
8964,69.0,0.0,1.0,0.0,0.0,0.0,16.0,0.0,4.0,10.0,0.0,0.0,1405.398046875,2,Raevskaya E.I.,1974
8965,69.0,0.0,1.0,0.0,0.0,0.0,16.0,0.0,4.0,10.0,0.0,0.0,1249.3659423828124,3,Raevskaya E.I.,1974
8966,69.0,0.0,1.0,0.0,0.0,0.0,16.0,0.0,4.0,10.0,0.0,0.0,1141.7638305664063,4,Raevskaya E.I.,1974
8967,69.0,0.0,1.0,0.0,0.0,0.0,16.0,0.0,4.0,10.0,0.0,0.0,1063.0729736328126,5,Raevskaya E.I.,1974
8968,71.0,0.0,5.0,0.0,0.0,0.0,14.0,0.0,4.0,6.0,0.0,0.0,1570.01474609375,2,Raevskaya E.I.,1974
8969,71.0,0.0,5.0,0.0,0.0,0.0,14.0,0.0,4.0,6.0,0.0,0.0,1373.4191650390626,3,Raevskaya E.I.,1974
8970,71.0,0.0,5.0,0.0,0.0,0.0,14.0,0.0,4.0,6.0,0.0,0.0,1238.959326171875,4,Raevskaya E.I.,1974
8971,71.0,0.0,5.0,0.0,0.0,0.0,14.0,0.0,4.0,6.0,0.0,0.0,1141.1973022460938,5,Raevskaya E.I.,1974
8972,71.0,0.0,5.0,0.0,0.0,0.0,12.0,0.0,2.0,10.0,0.0,0.0,1566.3613037109376,2,Raevskaya E.I.,1974
8973,71.0,0.0,5.0,0.0,0.0,0.0,12.0,0.0,2.0,10.0,0.0,0.0,1380.73984375,3,Raevskaya E.I.,1974
8974,71.0,0.0,5.0,0.0,0.0,0.0,12.0,0.0,2.0,10.0,0.0,0.0,1249.8924926757813,4,Raevskaya E.I.,1974
8975,71.0,0.0,5.0,0.0,0.0,0.0,12.0,0.0,2.0,10.0,0.0,0.0,1152.6919921875,5,Raevskaya E.I.,1974
8976,69.0,0.0,3.0,0.0,0.0,0.0,12.0,0.0,6.0,10.0,0.0,0.0,1517.5663818359376,2,Raevskaya E.I.,1974
8977,69.0,0.0,3.0,0.0,0.0,0.0,12.0,0.0,6.0,10.0,0.0,0.0,1344.318212890625,3,Raevskaya E.I.,1974
8978,69.0,0.0,3.0,0.0,0.0,0.0,12.0,0.0,6.0,10.0,0.0,0.0,1223.7469848632813,4,Raevskaya E.I.,1974
8979,69.0,0.0,3.0,0.0,0.0,0.0,12.0,0.0,6.0,10.0,0.0,0.0,1134.9980224609376,5,Raevskaya E.I.,1974
8980,71.0,0.0,5.0,0.0,0.0,0.0,14.0,0.0,2.0,8.0,0.0,0.0,1551.097998046875,2,Raevskaya E.I.,1974
8981,71.0,0.0,5.0,0.0,0.0,0.0,14.0,0.0,2.0,8.0,0.0,0.0,1361.2992919921876,3,Raevskaya E.I.,1974
8982,71.0,0.0,5.0,0.0,0.0,0.0,14.0,0.0,2.0,8.0,0.0,0.0,1230.4650024414063,4,Raevskaya E.I.,1974
8983,71.0,0.0,5.0,0.0,0.0,0.0,14.0,0.0,2.0,8.0,0.0,0.0,1134.8119873046876,5,Raevskaya E.I.,1974
8984,71.0,0.0,5.0,0.0,0.0,0.0,16.0,0.0,2.0,6.0,0.0,0.0,1537.15,2,Raevskaya E.I.,1974
8985,71.0,0.0,5.0,0.0,0.0,0.0,16.0,0.0,2.0,6.0,0.0,0.0,1345.1501220703126,3,Raevskaya E.I.,1974
8986,71.0,0.0,5.0,0.0,0.0,0.0,16.0,0.0,2.0,6.0,0.0,0.0,1213.1500610351563,4,Raevskaya E.I.,1974
8987,69.0,0.0,3.0,0.0,0.0,0.0,14.0,0.0,6.0,8.0,0.0,0.0,1498.5171875,2,Raevskaya E.I.,1974
8988,69.0,0.0,3.0,0.0,0.0,0.0,14.0,0.0,6.0,8.0,0.0,0.0,1324.417822265625,3,Raevskaya E.I.,1974
8989,69.0,0.0,3.0,0.0,0.0,0.0,14.0,0.0,6.0,8.0,0.0,0.0,1203.6738037109376,4,Raevskaya E.I.,1974
8990,69.0,0.0,3.0,0.0,0.0,0.0,14.0,0.0,6.0,8.0,0.0,0.0,1115.016943359375,5,Raevskaya E.I.,1974
8991,69.0,0.0,3.0,0.0,0.0,0.0,16.0,0.0,6.0,6.0,0.0,0.0,1480.49326171875,2,Raevskaya E.I.,1974
8992,69.0,0.0,3.0,0.0,0.0,0.0,16.0,0.0,6.0,6.0,0.0,0.0,1306.5199951171876,3,Raevskaya E.I.,1974
8993,69.0,0.0,3.0,0.0,0.0,0.0,16.0,0.0,6.0,6.0,0.0,0.0,1184.153173828125,4,Raevskaya E.I.,1974
8994,69.0,0.0,3.0,0.0,0.0,0.0,16.0,0.0,6.0,6.0,0.0,0.0,1093.3962158203126,5,Raevskaya E.I.,1974
8995,69.0,0.0,3.0,0.0,0.0,0.0,14.0,0.0,4.0,10.0,0.0,0.0,1483.296484375,2,Raevskaya E.I.,1974
8996,69.0,0.0,3.0,0.0,0.0,0.0,14.0,0.0,4.0,10.0,0.0,0.0,1313.8564208984376,3,Raevskaya E.I.,1974
8997,69.0,0.0,3.0,0.0,0.0,0.0,14.0,0.0,4.0,10.0,0.0,0.0,1196.3603881835938,4,Raevskaya E.I.,1974
8998,69.0,0.0,3.0,0.0,0.0,0.0,14.0,0.0,4.0,10.0,0.0,0.0,1110.0969604492188,5,Raevskaya E.I.,1974
8999,69.0,0.0,3.0,0.0,0.0,0.0,16.0,0.0,4.0,8.0,0.0,0.0,1463.847265625,2,Raevskaya E.I.,1974
9000,69.0,0.0,3.0,0.0,0.0,0.0,16.0,0.0,4.0,8.0,0.0,0.0,1293.7779907226563,3,Raevskaya E.I.,1974
9001,69.0,0.0,3.0,0.0,0.0,0.0,16.0,0.0,4.0,8.0,0.0,0.0,1176.128515625,4,Raevskaya E.I.,1974
9002,69.0,0.0,3.0,0.0,0.0,0.0,16.0,0.0,4.0,8.0,0.0,0.0,1089.899267578125,5,Raevskaya E.I.,1974
9003,69.0,0.0,5.0,0.0,0.0,0.0,12.0,0.0,6.0,8.0,0.0,0.0,1576.51181640625,2,Raevskaya E.I.,1974
9004,69.0,0.0,5.0,0.0,0.0,0.0,12.0,0.0,6.0,8.0,0.0,0.0,1388.413916015625,3,Raevskaya E.I.,1974
9005,69.0,0.0,5.0,0.0,0.0,0.0,12.0,0.0,6.0,8.0,0.0,0.0,1255.6846069335938,4,Raevskaya E.I.,1974
9006,69.0,0.0,5.0,0.0,0.0,0.0,12.0,0.0,6.0,8.0,0.0,0.0,1157.013037109375,5,Raevskaya E.I.,1974
9007,67.0,0.0,1.0,0.0,0.0,0.0,16.0,0.0,6.0,10.0,0.0,0.0,1641.10654296875,1,Raevskaya E.I.,1974
9008,67.0,0.0,1.0,0.0,0.0,0.0,16.0,0.0,6.0,10.0,0.0,0.0,1397.0573486328126,2,Raevskaya E.I.,1974
9009,67.0,0.0,1.0,0.0,0.0,0.0,16.0,0.0,6.0,10.0,0.0,0.0,1244.2637084960938,3,Raevskaya E.I.,1974
9010,67.0,0.0,1.0,0.0,0.0,0.0,16.0,0.0,6.0,10.0,0.0,0.0,1139.6039794921876,4,Raevskaya E.I.,1974
9011,67.0,0.0,1.0,0.0,0.0,0.0,16.0,0.0,6.0,10.0,0.0,0.0,1063.428076171875,5,Raevskaya E.I.,1974
9012,69.0,0.0,5.0,0.0,0.0,0.0,14.0,0.0,6.0,6.0,0.0,0.0,1558.9697021484376,1,Raevskaya E.I.,1974
9013,69.0,0.0,5.0,0.0,0.0,0.0,14.0,0.0,6.0,6.0,0.0,0.0,1368.516455078125,2,Raevskaya E.I.,1974
9014,69.0,0.0,5.0,0.0,0.0,0.0,14.0,0.0,6.0,6.0,0.0,0.0,1235.886083984375,3,Raevskaya E.I.,1974
9015,69.0,0.0,5.0,0.0,0.0,0.0,14.0,0.0,6.0,6.0,0.0,0.0,1138.2159790039063,4,Raevskaya E.I.,1974
9016,69.0,0.0,5.0,0.0,0.0,0.0,14.0,0.0,4.0,8.0,0.0,0.0,1537.4098876953126,2,Raevskaya E.I.,1974
9017,69.0,0.0,5.0,0.0,0.0,0.0,14.0,0.0,4.0,8.0,0.0,0.0,1356.617529296875,3,Raevskaya E.I.,1974
9018,69.0,0.0,5.0,0.0,0.0,0.0,14.0,0.0,4.0,8.0,0.0,0.0,1228.5380004882813,4,Raevskaya E.I.,1974
9019,69.0,0.0,5.0,0.0,0.0,0.0,14.0,0.0,4.0,8.0,0.0,0.0,1133.050634765625,5,Raevskaya E.I.,1974
9020,69.0,0.0,5.0,0.0,0.0,0.0,16.0,0.0,4.0,6.0,0.0,0.0,1523.976171875,2,Raevskaya E.I.,1974
9021,69.0,0.0,5.0,0.0,0.0,0.0,16.0,0.0,4.0,6.0,0.0,0.0,1339.5038818359376,3,Raevskaya E.I.,1974
9022,69.0,0.0,5.0,0.0,0.0,0.0,16.0,0.0,4.0,6.0,0.0,0.0,1210.3354858398438,4,Raevskaya E.I.,1974
9023,69.0,0.0,5.0,0.0,0.0,0.0,16.0,0.0,4.0,6.0,0.0,0.0,1114.843359375,5,Raevskaya E.I.,1974
9024,69.0,0.0,5.0,0.0,0.0,0.0,14.0,0.0,2.0,10.0,0.0,0.0,1523.453466796875,2,Raevskaya E.I.,1974
9025,69.0,0.0,5.0,0.0,0.0,0.0,14.0,0.0,2.0,10.0,0.0,0.0,1345.535009765625,3,Raevskaya E.I.,1974
9026,69.0,0.0,5.0,0.0,0.0,0.0,14.0,0.0,2.0,10.0,0.0,0.0,1220.5947631835938,4,Raevskaya E.I.,1974
9027,69.0,0.0,5.0,0.0,0.0,0.0,14.0,0.0,2.0,10.0,0.0,0.0,1128.0364135742188,5,Raevskaya E.I.,1974
9028,69.0,0.0,5.0,0.0,0.0,0.0,16.0,0.0,2.0,8.0,0.0,0.0,1508.5624755859376,2,Raevskaya E.I.,1974
9029,69.0,0.0,5.0,0.0,0.0,0.0,16.0,0.0,2.0,8.0,0.0,0.0,1328.3171142578126,3,Raevskaya E.I.,1974
9030,69.0,0.0,5.0,0.0,0.0,0.0,16.0,0.0,2.0,8.0,0.0,0.0,1201.7524169921876,4,Raevskaya E.I.,1974
9031,69.0,0.0,5.0,0.0,0.0,0.0,16.0,0.0,2.0,8.0,0.0,0.0,1107.9958862304688,5,Raevskaya E.I.,1974
9032,67.0,0.0,3.0,0.0,0.0,0.0,14.0,0.0,6.0,10.0,0.0,0.0,1471.3451904296876,2,Raevskaya E.I.,1974
9033,67.0,0.0,3.0,0.0,0.0,0.0,14.0,0.0,6.0,10.0,0.0,0.0,1304.7642578125,3,Raevskaya E.I.,1974
9034,67.0,0.0,3.0,0.0,0.0,0.0,14.0,0.0,6.0,10.0,0.0,0.0,1190.4241088867188,4,Raevskaya E.I.,1974
9035,67.0,0.0,3.0,0.0,0.0,0.0,14.0,0.0,6.0,10.0,0.0,0.0,1107.0812744140626,5,Raevskaya E.I.,1974
9036,67.0,0.0,3.0,0.0,0.0,0.0,16.0,0.0,6.0,8.0,0.0,0.0,1453.6216796875,2,Raevskaya E.I.,1974
9037,67.0,0.0,3.0,0.0,0.0,0.0,16.0,0.0,6.0,8.0,0.0,0.0,1288.2164672851563,3,Raevskaya E.I.,1974
9038,67.0,0.0,3.0,0.0,0.0,0.0,16.0,0.0,6.0,8.0,0.0,0.0,1173.816259765625,4,Raevskaya E.I.,1974
9039,67.0,0.0,3.0,0.0,0.0,0.0,16.0,0.0,6.0,8.0,0.0,0.0,1089.9805053710938,5,Raevskaya E.I.,1974
9040,67.0,0.0,3.0,0.0,0.0,0.0,16.0,0.0,4.0,10.0,0.0,0.0,1677.6078857421876,1,Raevskaya E.I.,1974
9041,67.0,0.0,3.0,0.0,0.0,0.0,16.0,0.0,4.0,10.0,0.0,0.0,1432.6760009765626,2,Raevskaya E.I.,1974
9042,67.0,0.0,3.0,0.0,0.0,0.0,16.0,0.0,4.0,10.0,0.0,0.0,1275.1513427734376,3,Raevskaya E.I.,1974
9043,67.0,0.0,3.0,0.0,0.0,0.0,16.0,0.0,4.0,10.0,0.0,0.0,1165.3295654296876,4,Raevskaya E.I.,1974
9044,67.0,0.0,3.0,0.0,0.0,0.0,16.0,0.0,4.0,10.0,0.0,0.0,1084.3915771484376,5,Raevskaya E.I.,1974
9045,67.0,0.0,5.0,0.0,0.0,0.0,12.0,0.0,6.0,10.0,0.0,0.0,1538.2238525390626,2,Raevskaya E.I.,1974
9046,67.0,0.0,5.0,0.0,0.0,0.0,12.0,0.0,6.0,10.0,0.0,0.0,1363.998876953125,3,Raevskaya E.I.,1974
9047,67.0,0.0,5.0,0.0,0.0,0.0,12.0,0.0,6.0,10.0,0.0,0.0,1241.259619140625,4,Raevskaya E.I.,1974
9048,67.0,0.0,5.0,0.0,0.0,0.0,12.0,0.0,6.0,10.0,0.0,0.0,1150.1221069335938,5,Raevskaya E.I.,1974
9049,67.0,0.0,5.0,0.0,0.0,0.0,14.0,0.0,6.0,8.0,0.0,0.0,1529.558447265625,2,Raevskaya E.I.,1974
9050,67.0,0.0,5.0,0.0,0.0,0.0,14.0,0.0,6.0,8.0,0.0,0.0,1350.3903564453126,3,Raevskaya E.I.,1974
9051,67.0,0.0,5.0,0.0,0.0,0.0,14.0,0.0,6.0,8.0,0.0,0.0,1225.129736328125,4,Raevskaya E.I.,1974
9052,67.0,0.0,5.0,0.0,0.0,0.0,14.0,0.0,6.0,8.0,0.0,0.0,1132.6286987304688,5,Raevskaya E.I.,1974
9053,67.0,0.0,5.0,0.0,0.0,0.0,16.0,0.0,6.0,6.0,0.0,0.0,1513.7077392578126,2,Raevskaya E.I.,1974
9054,67.0,0.0,5.0,0.0,0.0,0.0,16.0,0.0,6.0,6.0,0.0,0.0,1330.05576171875,3,Raevskaya E.I.,1974
9055,67.0,0.0,5.0,0.0,0.0,0.0,16.0,0.0,6.0,6.0,0.0,0.0,1203.9262451171876,4,Raevskaya E.I.,1974
9056,67.0,0.0,5.0,0.0,0.0,0.0,16.0,0.0,6.0,6.0,0.0,0.0,1111.9531005859376,5,Raevskaya E.I.,1974
9057,67.0,0.0,5.0,0.0,0.0,0.0,14.0,0.0,4.0,10.0,0.0,0.0,1511.6156982421876,2,Raevskaya E.I.,1974
9058,67.0,0.0,5.0,0.0,0.0,0.0,14.0,0.0,4.0,10.0,0.0,0.0,1336.2348388671876,3,Raevskaya E.I.,1974
9059,67.0,0.0,5.0,0.0,0.0,0.0,14.0,0.0,4.0,10.0,0.0,0.0,1215.7994750976563,4,Raevskaya E.I.,1974
9060,67.0,0.0,5.0,0.0,0.0,0.0,14.0,0.0,4.0,10.0,0.0,0.0,1127.9856323242188,5,Raevskaya E.I.,1974
9061,67.0,0.0,5.0,0.0,0.0,0.0,16.0,0.0,4.0,8.0,0.0,0.0,1493.419287109375,2,Raevskaya E.I.,1974
9062,67.0,0.0,5.0,0.0,0.0,0.0,16.0,0.0,4.0,8.0,0.0,0.0,1317.6166748046876,3,Raevskaya E.I.,1974
9063,67.0,0.0,5.0,0.0,0.0,0.0,16.0,0.0,4.0,8.0,0.0,0.0,1196.5297607421876,4,Raevskaya E.I.,1974
9064,67.0,0.0,5.0,0.0,0.0,0.0,16.0,0.0,4.0,8.0,0.0,0.0,1108.0544189453126,5,Raevskaya E.I.,1974
9065,67.0,0.0,5.0,0.0,0.0,0.0,16.0,0.0,2.0,10.0,0.0,0.0,1478.6496337890626,2,Raevskaya E.I.,1974
9066,67.0,0.0,5.0,0.0,0.0,0.0,16.0,0.0,2.0,10.0,0.0,0.0,1308.15830078125,3,Raevskaya E.I.,1974
9067,67.0,0.0,5.0,0.0,0.0,0.0,16.0,0.0,2.0,10.0,0.0,0.0,1189.8598999023438,4,Raevskaya E.I.,1974
9068,67.0,0.0,5.0,0.0,0.0,0.0,16.0,0.0,2.0,10.0,0.0,0.0,1102.969091796875,5,Raevskaya E.I.,1974
9069,65.0,0.0,3.0,0.0,0.0,0.0,16.0,0.0,6.0,10.0,0.0,0.0,1668.0319580078126,1,Raevskaya E.I.,1974
9070,65.0,0.0,3.0,0.0,0.0,0.0,16.0,0.0,6.0,10.0,0.0,0.0,1423.0026611328126,2,Raevskaya E.I.,1974
9071,65.0,0.0,3.0,0.0,0.0,0.0,16.0,0.0,6.0,10.0,0.0,0.0,1268.7302001953124,3,Raevskaya E.I.,1974
9072,65.0,0.0,3.0,0.0,0.0,0.0,16.0,0.0,6.0,10.0,0.0,0.0,1162.6703247070313,4,Raevskaya E.I.,1974
9073,65.0,0.0,3.0,0.0,0.0,0.0,16.0,0.0,6.0,10.0,0.0,0.0,1085.27646484375,5,Raevskaya E.I.,1974
9074,65.0,0.0,5.0,0.0,0.0,0.0,14.0,0.0,6.0,10.0,0.0,0.0,1496.117041015625,2,Raevskaya E.I.,1974
9075,65.0,0.0,5.0,0.0,0.0,0.0,14.0,0.0,6.0,10.0,0.0,0.0,1328.266455078125,3,Raevskaya E.I.,1974
9076,65.0,0.0,5.0,0.0,0.0,0.0,14.0,0.0,6.0,10.0,0.0,0.0,1212.4880737304688,4,Raevskaya E.I.,1974
9077,65.0,0.0,5.0,0.0,0.0,0.0,14.0,0.0,6.0,10.0,0.0,0.0,1127.8043579101563,5,Raevskaya E.I.,1974
9078,65.0,0.0,5.0,0.0,0.0,0.0,16.0,0.0,6.0,8.0,0.0,0.0,1480.8951171875,2,Raevskaya E.I.,1974
9079,65.0,0.0,5.0,0.0,0.0,0.0,16.0,0.0,6.0,8.0,0.0,0.0,1311.6794189453126,3,Raevskaya E.I.,1974
9080,65.0,0.0,5.0,0.0,0.0,0.0,16.0,0.0,6.0,8.0,0.0,0.0,1194.201513671875,4,Raevskaya E.I.,1974
9081,65.0,0.0,5.0,0.0,0.0,0.0,16.0,0.0,6.0,8.0,0.0,0.0,1107.8795532226563,5,Raevskaya E.I.,1974
9082,65.0,0.0,5.0,0.0,0.0,0.0,16.0,0.0,4.0,10.0,0.0,0.0,1465.8012451171876,2,Raevskaya E.I.,1974
9083,65.0,0.0,5.0,0.0,0.0,0.0,16.0,0.0,4.0,10.0,0.0,0.0,1299.8671630859376,3,Raevskaya E.I.,1974
9084,65.0,0.0,5.0,0.0,0.0,0.0,16.0,0.0,4.0,10.0,0.0,0.0,1185.0649780273438,4,Raevskaya E.I.,1974
9085,65.0,0.0,5.0,0.0,0.0,0.0,16.0,0.0,4.0,10.0,0.0,0.0,1100.9157470703126,5,Raevskaya E.I.,1974
9086,63.0,0.0,5.0,0.0,0.0,0.0,16.0,0.0,6.0,10.0,0.0,0.0,1693.11142578125,1,Raevskaya E.I.,1974
9087,63.0,0.0,5.0,0.0,0.0,0.0,16.0,0.0,6.0,10.0,0.0,0.0,1452.0495361328126,2,Raevskaya E.I.,1974
9088,63.0,0.0,5.0,0.0,0.0,0.0,16.0,0.0,6.0,10.0,0.0,0.0,1294.4471801757813,3,Raevskaya E.I.,1974
9089,63.0,0.0,5.0,0.0,0.0,0.0,16.0,0.0,6.0,10.0,0.0,0.0,1183.3575805664063,4,Raevskaya E.I.,1974
9090,63.0,0.0,5.0,0.0,0.0,0.0,16.0,0.0,6.0,10.0,0.0,0.0,1100.8376831054688,5,Raevskaya E.I.,1974
9091,67.0,0.0,0.0,0.0,0.0,0.0,33.0,0.0,0.0,0.0,0.0,0.0,2104.062475585937,0,Ehrt D.,2001
9092,67.0,0.0,0.0,0.0,0.0,0.0,33.0,0.0,0.0,0.0,0.0,0.0,1559.723486328125,1,Ehrt D.,2001
9093,67.0,0.0,0.0,0.0,0.0,0.0,33.0,0.0,0.0,0.0,0.0,0.0,1291.23349609375,2,Ehrt D.,2001
9094,67.0,0.0,0.0,0.0,0.0,0.0,33.0,0.0,0.0,0.0,0.0,0.0,1131.2978881835938,3,Ehrt D.,2001
9095,67.0,0.0,0.0,0.0,0.0,0.0,33.0,0.0,0.0,0.0,0.0,0.0,1025.1525024414063,4,Ehrt D.,2001
9096,67.0,0.0,0.0,0.0,0.0,0.0,33.0,0.0,0.0,0.0,0.0,0.0,949.5672973632812,5,Ehrt D.,2001
9097,67.0,0.0,0.0,0.0,0.0,0.0,33.0,0.0,0.0,0.0,0.0,0.0,893.0052856445312,6,Ehrt D.,2001
9098,67.0,0.0,0.0,0.0,0.0,0.0,33.0,0.0,0.0,0.0,0.0,0.0,849.0875610351562,7,Ehrt D.,2001
9099,67.0,0.0,0.0,0.0,0.0,0.0,33.0,0.0,0.0,0.0,0.0,0.0,814.0004638671875,8,Ehrt D.,2001
9100,67.0,0.0,0.0,0.0,0.0,0.0,33.0,0.0,0.0,0.0,0.0,0.0,785.3240112304687,9,Ehrt D.,2001
9101,85.0,0.0,0.0,0.0,0.0,0.0,15.0,0.0,0.0,0.0,0.0,0.0,1883.7822021484376,1,Ehrt D.,2001
9102,85.0,0.0,0.0,0.0,0.0,0.0,15.0,0.0,0.0,0.0,0.0,0.0,1579.2341064453126,2,Ehrt D.,2001
9103,85.0,0.0,0.0,0.0,0.0,0.0,15.0,0.0,0.0,0.0,0.0,0.0,1376.8793701171876,3,Ehrt D.,2001
9104,85.0,0.0,0.0,0.0,0.0,0.0,15.0,0.0,0.0,0.0,0.0,0.0,1232.6704467773438,4,Ehrt D.,2001
9105,85.0,0.0,0.0,0.0,0.0,0.0,15.0,0.0,0.0,0.0,0.0,0.0,1124.6938842773438,5,Ehrt D.,2001
9106,85.0,0.0,0.0,0.0,0.0,0.0,15.0,0.0,0.0,0.0,0.0,0.0,1040.8186401367188,6,Ehrt D.,2001
9107,85.0,0.0,0.0,0.0,0.0,0.0,15.0,0.0,0.0,0.0,0.0,0.0,973.7853149414062,7,Ehrt D.,2001
9108,85.0,0.0,0.0,0.0,0.0,0.0,15.0,0.0,0.0,0.0,0.0,0.0,918.9841674804687,8,Ehrt D.,2001
9109,85.0,0.0,0.0,0.0,0.0,0.0,15.0,0.0,0.0,0.0,0.0,0.0,873.3468383789062,9,Ehrt D.,2001
9110,85.0,0.0,0.0,0.0,0.0,0.0,15.0,0.0,0.0,0.0,0.0,0.0,834.7522338867187,10,Ehrt D.,2001
9111,85.0,0.0,0.0,0.0,0.0,0.0,15.0,0.0,0.0,0.0,0.0,0.0,801.6868041992187,11,Ehrt D.,2001
9112,85.0,0.0,0.0,0.0,0.0,0.0,15.0,0.0,0.0,0.0,0.0,0.0,773.0418762207031,12,Ehrt D.,2001
9113,80.0,0.0,0.0,0.0,0.0,0.0,20.0,0.0,0.0,0.0,0.0,0.0,834.8623413085937,9,Sipp A.,2002
9114,80.0,0.0,0.0,0.0,0.0,0.0,20.0,0.0,0.0,0.0,0.0,0.0,803.0612548828125,10,Sipp A.,2002
9115,80.0,0.0,0.0,0.0,0.0,0.0,20.0,0.0,0.0,0.0,0.0,0.0,776.1416076660156,11,Sipp A.,2002
9116,80.0,0.0,0.0,0.0,0.0,0.0,20.0,0.0,0.0,0.0,0.0,0.0,753.0595458984375,12,Sipp A.,2002
9117,0.0,0.0,61.0,0.0,0.0,0.0,0.0,0.0,0.0,39.0,0.0,0.0,1174.754736328125,9,Sipp A.,2002
9118,0.0,0.0,61.0,0.0,0.0,0.0,0.0,0.0,0.0,39.0,0.0,0.0,1153.6953491210938,10,Sipp A.,2002
9119,0.0,0.0,61.0,0.0,0.0,0.0,0.0,0.0,0.0,39.0,0.0,0.0,1135.176611328125,11,Sipp A.,2002
9120,0.0,0.0,61.0,0.0,0.0,0.0,0.0,0.0,0.0,39.0,0.0,0.0,1118.764990234375,12,Sipp A.,2002
9121,42.85,0.0,14.3,0.0,0.0,0.0,0.0,0.0,0.0,42.85,0.0,0.0,1106.5740112304688,10,Sipp A.,2002
9122,42.85,0.0,14.3,0.0,0.0,0.0,0.0,0.0,0.0,42.85,0.0,0.0,1084.6974853515626,11,Sipp A.,2002
9123,42.85,0.0,14.3,0.0,0.0,0.0,0.0,0.0,0.0,42.85,0.0,0.0,1065.6388916015626,12,Sipp A.,2002
9124,50.0,0.0,25.0,0.0,0.0,0.0,0.0,0.0,0.0,25.0,0.0,0.0,1152.4122680664063,11,Sipp A.,2002
9125,50.0,0.0,25.0,0.0,0.0,0.0,0.0,0.0,0.0,25.0,0.0,0.0,1129.5820068359376,12,Sipp A.,2002
9126,66.66,16.67,0.0,0.0,0.0,0.0,16.67,0.0,0.0,0.0,0.0,0.0,908.563818359375,10,Sipp A.,2002
9127,66.66,16.67,0.0,0.0,0.0,0.0,16.67,0.0,0.0,0.0,0.0,0.0,889.4422973632812,11,Sipp A.,2002
9128,66.66,16.67,0.0,0.0,0.0,0.0,16.67,0.0,0.0,0.0,0.0,0.0,872.6088012695312,12,Sipp A.,2002
9129,50.0,25.0,0.0,0.0,0.0,0.0,0.0,25.0,0.0,0.0,0.0,0.0,865.5400146484375,12,Sipp A.,2002
9130,61.63,0.0,15.76,0.0,0.0,0.0,0.0,1.36,12.76,8.48,0.0,0.0,1517.7143310546876,2,Yurkov A.L.,1995
9131,61.63,0.0,15.76,0.0,0.0,0.0,0.0,1.36,12.76,8.48,0.0,0.0,1376.8622802734376,3,Yurkov A.L.,1995
9132,61.63,0.0,15.76,0.0,0.0,0.0,0.0,1.36,12.76,8.48,0.0,0.0,1263.0419677734376,4,Yurkov A.L.,1995
9133,61.63,0.0,15.76,0.0,0.0,0.0,0.0,1.36,12.76,8.48,0.0,0.0,1169.1529907226563,5,Yurkov A.L.,1995
9134,61.63,0.0,15.76,0.0,0.0,0.0,0.0,1.36,12.76,8.48,0.0,0.0,1090.3815673828126,6,Yurkov A.L.,1995
9135,61.63,0.0,15.76,0.0,0.0,0.0,0.0,1.36,12.76,8.48,0.0,0.0,1023.3484252929687,7,Yurkov A.L.,1995
9136,61.63,0.0,15.76,0.0,0.0,0.0,0.0,1.36,12.76,8.48,0.0,0.0,965.6117309570312,8,Yurkov A.L.,1995
9137,61.63,0.0,15.76,0.0,0.0,0.0,0.0,1.36,12.76,8.48,0.0,0.0,915.3630126953125,9,Yurkov A.L.,1995
9138,61.63,0.0,15.76,0.0,0.0,0.0,0.0,1.36,12.76,8.48,0.0,0.0,871.2342895507812,10,Yurkov A.L.,1995
9139,61.63,0.0,15.76,0.0,0.0,0.0,0.0,1.36,12.76,8.48,0.0,0.0,832.1716064453125,11,Yurkov A.L.,1995
9140,61.63,0.0,15.76,0.0,0.0,0.0,0.0,1.36,12.76,8.48,0.0,0.0,797.3500122070312,12,Yurkov A.L.,1995
9141,53.93,0.69,10.59,6.6,0.0,0.12,2.87,4.55,8.33,11.99,0.34,0.0,1033.857275390625,9,Gottsmann J.,2002
9142,53.93,0.69,10.59,6.6,0.0,0.12,2.87,4.55,8.33,11.99,0.34,0.0,996.3180297851562,10,Gottsmann J.,2002
9143,68.22,0.41,11.95,3.05,0.0,0.18,5.52,6.57,0.97,3.1,0.033,0.0,1111.2968505859376,9,Gottsmann J.,2002
9144,68.22,0.41,11.95,3.05,0.0,0.18,5.52,6.57,0.97,3.1,0.033,0.0,1052.1537231445313,10,Gottsmann J.,2002
9145,71.85,0.26,11.34,2.73,0.0,0.12,6.19,4.9,0.4,2.19,0.024,0.0,1000.0845703125,11,Gottsmann J.,2002
9146,72.57,0.38,11.33,2.42,0.0,0.13,6.96,4.62,0.53,1.01,0.042,0.0,1032.8169921875,10,Gottsmann J.,2002
9147,72.57,0.38,11.33,2.42,0.0,0.13,6.96,4.62,0.53,1.01,0.042,0.0,986.6389526367187,11,Gottsmann J.,2002
9148,81.05,0.057,8.14,1.41,0.0,0.064,4.37,3.52,0.064,0.83,0.0,0.5,1055.0021728515626,10,Gottsmann J.,2002
9149,81.05,0.057,8.14,1.41,0.0,0.064,4.37,3.52,0.064,0.83,0.0,0.5,998.667822265625,11,Gottsmann J.,2002
9150,82.11,0.0,8.88,0.0,0.0,0.0,7.43,1.5,0.0,0.0,0.0,0.076,1196.1088623046876,10,Hess K.-U.,2001
9151,82.2,0.0,8.84,0.0,0.0,0.0,6.24,2.65,0.0,0.0,0.0,0.067,1196.6863159179688,10,Hess K.-U.,2001
9152,82.2,0.0,8.84,0.0,0.0,0.0,6.24,2.65,0.0,0.0,0.0,0.067,1122.4200805664063,11,Hess K.-U.,2001
9153,82.15,0.0,8.91,0.0,0.0,0.0,5.03,3.84,0.0,0.0,0.0,0.074,1229.1084350585938,10,Hess K.-U.,2001
9154,82.23,0.0,8.75,0.0,0.0,0.0,3.87,5.06,0.0,0.0,0.0,0.088,1231.9339965820313,10,Hess K.-U.,2001
9155,82.16,0.0,8.74,0.0,0.0,0.0,2.6,6.4,0.0,0.0,0.0,0.1,1236.3588012695313,10,Hess K.-U.,2001
9156,82.16,0.0,8.74,0.0,0.0,0.0,2.6,6.4,0.0,0.0,0.0,0.1,1170.0697998046876,11,Hess K.-U.,2001
9157,84.57,0.0,7.64,0.0,0.0,0.0,7.31,0.42,0.0,0.0,0.0,0.053,1225.0273193359376,10,Hess K.-U.,2001
9158,84.57,0.0,7.64,0.0,0.0,0.0,7.31,0.42,0.0,0.0,0.0,0.053,1178.5600952148438,11,Hess K.-U.,2001
9159,84.61,0.0,7.59,0.0,0.0,0.0,6.19,1.54,0.0,0.0,0.0,0.07,1250.0493530273438,9,Hess K.-U.,2001
9160,84.61,0.0,7.59,0.0,0.0,0.0,6.19,1.54,0.0,0.0,0.0,0.07,1180.3068603515624,10,Hess K.-U.,2001
9161,84.66,0.0,7.61,0.0,0.0,0.0,4.77,2.89,0.0,0.0,0.0,0.066,1155.8989013671876,11,Hess K.-U.,2001
9162,84.71,0.0,7.43,0.0,0.0,0.0,3.85,3.94,0.0,0.0,0.0,0.078,1210.4927734375,10,Hess K.-U.,2001
9163,84.71,0.0,7.43,0.0,0.0,0.0,3.85,3.94,0.0,0.0,0.0,0.078,1147.2048095703126,11,Hess K.-U.,2001
9164,84.79,0.0,7.47,0.0,0.0,0.0,2.53,5.14,0.0,0.0,0.0,0.067,1239.4220336914063,10,Hess K.-U.,2001
9165,84.86,0.0,7.45,0.0,0.0,0.0,1.33,6.31,0.0,0.0,0.0,0.057,1234.72421875,10,Hess K.-U.,2001
9166,87.09,0.0,6.33,0.0,0.0,0.0,6.04,0.47,0.0,0.0,0.0,0.062,1236.0795654296876,10,Hess K.-U.,2001
9167,87.09,0.0,6.33,0.0,0.0,0.0,6.04,0.47,0.0,0.0,0.0,0.062,1173.05380859375,11,Hess K.-U.,2001
9168,87.19,0.0,6.38,0.0,0.0,0.0,4.77,1.62,0.0,0.0,0.0,0.042,1244.6485961914063,10,Hess K.-U.,2001
9169,87.19,0.0,6.38,0.0,0.0,0.0,4.77,1.62,0.0,0.0,0.0,0.042,1197.687353515625,11,Hess K.-U.,2001
9170,87.19,0.0,6.36,0.0,0.0,0.0,3.76,2.63,0.0,0.0,0.0,0.059,1261.4457763671876,10,Hess K.-U.,2001
9171,87.19,0.0,6.36,0.0,0.0,0.0,3.76,2.63,0.0,0.0,0.0,0.059,1193.6060546875,11,Hess K.-U.,2001
9172,87.22,0.0,6.31,0.0,0.0,0.0,2.56,3.85,0.0,0.0,0.0,0.066,1260.3734497070313,10,Hess K.-U.,2001
9173,87.22,0.0,6.31,0.0,0.0,0.0,2.56,3.85,0.0,0.0,0.0,0.066,1193.7321533203124,11,Hess K.-U.,2001
9174,87.28,0.0,6.29,0.0,0.0,0.0,1.29,5.08,0.0,0.0,0.0,0.063,1221.9889282226563,11,Hess K.-U.,2001
9175,75.92,0.0,0.0,0.0,0.0,0.0,24.08,0.0,0.0,0.0,0.0,0.0,1717.8315185546876,1,Liska M.,1996
9176,75.92,0.0,0.0,0.0,0.0,0.0,24.08,0.0,0.0,0.0,0.0,0.0,1427.38779296875,2,Liska M.,1996
9177,75.92,0.0,0.0,0.0,0.0,0.0,24.08,0.0,0.0,0.0,0.0,0.0,1247.800390625,3,Liska M.,1996
9178,75.92,0.0,0.0,0.0,0.0,0.0,24.08,0.0,0.0,0.0,0.0,0.0,1125.773046875,4,Liska M.,1996
9179,75.92,0.0,0.0,0.0,0.0,0.0,24.08,0.0,0.0,0.0,0.0,0.0,1037.4549926757813,5,Liska M.,1996
9180,75.92,0.0,0.0,0.0,0.0,0.0,24.08,0.0,0.0,0.0,0.0,0.0,970.5732788085937,6,Liska M.,1996
9181,75.92,0.0,0.0,0.0,0.0,0.0,24.08,0.0,0.0,0.0,0.0,0.0,918.1681884765625,7,Liska M.,1996
9182,75.92,0.0,0.0,0.0,0.0,0.0,24.08,0.0,0.0,0.0,0.0,0.0,875.9984497070312,8,Liska M.,1996
9183,75.92,0.0,0.0,0.0,0.0,0.0,24.08,0.0,0.0,0.0,0.0,0.0,841.3321899414062,9,Liska M.,1996
9184,75.92,0.0,0.0,0.0,0.0,0.0,24.08,0.0,0.0,0.0,0.0,0.0,812.330419921875,10,Liska M.,1996
9185,75.92,0.0,0.0,0.0,0.0,0.0,24.08,0.0,0.0,0.0,0.0,0.0,787.7095092773437,11,Liska M.,1996
9186,76.33,1.03,0.0,0.0,0.0,0.0,22.64,0.0,0.0,0.0,0.0,0.0,1694.172705078125,1,Liska M.,1996
9187,76.33,1.03,0.0,0.0,0.0,0.0,22.64,0.0,0.0,0.0,0.0,0.0,1428.7013916015626,2,Liska M.,1996
9188,76.33,1.03,0.0,0.0,0.0,0.0,22.64,0.0,0.0,0.0,0.0,0.0,1257.8722900390624,3,Liska M.,1996
9189,76.33,1.03,0.0,0.0,0.0,0.0,22.64,0.0,0.0,0.0,0.0,0.0,1138.7312377929688,4,Liska M.,1996
9190,76.33,1.03,0.0,0.0,0.0,0.0,22.64,0.0,0.0,0.0,0.0,0.0,1050.9018920898438,5,Liska M.,1996
9191,76.33,1.03,0.0,0.0,0.0,0.0,22.64,0.0,0.0,0.0,0.0,0.0,983.4742797851562,6,Liska M.,1996
9192,76.33,1.03,0.0,0.0,0.0,0.0,22.64,0.0,0.0,0.0,0.0,0.0,930.079443359375,7,Liska M.,1996
9193,76.33,1.03,0.0,0.0,0.0,0.0,22.64,0.0,0.0,0.0,0.0,0.0,886.749609375,8,Liska M.,1996
9194,76.33,1.03,0.0,0.0,0.0,0.0,22.64,0.0,0.0,0.0,0.0,0.0,850.8840087890625,9,Liska M.,1996
9195,76.33,1.03,0.0,0.0,0.0,0.0,22.64,0.0,0.0,0.0,0.0,0.0,820.706884765625,10,Liska M.,1996
9196,76.33,1.03,0.0,0.0,0.0,0.0,22.64,0.0,0.0,0.0,0.0,0.0,794.9642700195312,11,Liska M.,1996
9197,76.26,2.46,0.0,0.0,0.0,0.0,21.28,0.0,0.0,0.0,0.0,0.0,1693.18466796875,1,Liska M.,1996
9198,76.26,2.46,0.0,0.0,0.0,0.0,21.28,0.0,0.0,0.0,0.0,0.0,1429.0513671875,2,Liska M.,1996
9199,76.26,2.46,0.0,0.0,0.0,0.0,21.28,0.0,0.0,0.0,0.0,0.0,1261.6701416015624,3,Liska M.,1996
9200,76.26,2.46,0.0,0.0,0.0,0.0,21.28,0.0,0.0,0.0,0.0,0.0,1146.1097778320313,4,Liska M.,1996
9201,76.26,2.46,0.0,0.0,0.0,0.0,21.28,0.0,0.0,0.0,0.0,0.0,1061.5306762695313,5,Liska M.,1996
9202,76.26,2.46,0.0,0.0,0.0,0.0,21.28,0.0,0.0,0.0,0.0,0.0,996.9466918945312,6,Liska M.,1996
9203,76.26,2.46,0.0,0.0,0.0,0.0,21.28,0.0,0.0,0.0,0.0,0.0,946.0168212890625,7,Liska M.,1996
9204,76.26,2.46,0.0,0.0,0.0,0.0,21.28,0.0,0.0,0.0,0.0,0.0,904.8249267578125,8,Liska M.,1996
9205,76.26,2.46,0.0,0.0,0.0,0.0,21.28,0.0,0.0,0.0,0.0,0.0,870.821875,9,Liska M.,1996
9206,76.26,2.46,0.0,0.0,0.0,0.0,21.28,0.0,0.0,0.0,0.0,0.0,842.2768310546875,10,Liska M.,1996
9207,76.26,2.46,0.0,0.0,0.0,0.0,21.28,0.0,0.0,0.0,0.0,0.0,817.9731811523437,11,Liska M.,1996
9208,75.77,5.0,0.0,0.0,0.0,0.0,19.23,0.0,0.0,0.0,0.0,0.0,1693.139501953125,1,Liska M.,1996
9209,75.77,5.0,0.0,0.0,0.0,0.0,19.23,0.0,0.0,0.0,0.0,0.0,1449.224951171875,2,Liska M.,1996
9210,75.77,5.0,0.0,0.0,0.0,0.0,19.23,0.0,0.0,0.0,0.0,0.0,1289.4189819335938,3,Liska M.,1996
9211,75.77,5.0,0.0,0.0,0.0,0.0,19.23,0.0,0.0,0.0,0.0,0.0,1176.6147216796876,4,Liska M.,1996
9212,75.77,5.0,0.0,0.0,0.0,0.0,19.23,0.0,0.0,0.0,0.0,0.0,1092.7345947265626,5,Liska M.,1996
9213,75.77,5.0,0.0,0.0,0.0,0.0,19.23,0.0,0.0,0.0,0.0,0.0,1027.9181884765626,6,Liska M.,1996
9214,75.77,5.0,0.0,0.0,0.0,0.0,19.23,0.0,0.0,0.0,0.0,0.0,976.3295654296875,7,Liska M.,1996
9215,75.77,5.0,0.0,0.0,0.0,0.0,19.23,0.0,0.0,0.0,0.0,0.0,934.2944702148437,8,Liska M.,1996
9216,75.77,5.0,0.0,0.0,0.0,0.0,19.23,0.0,0.0,0.0,0.0,0.0,899.38388671875,9,Liska M.,1996
9217,75.77,5.0,0.0,0.0,0.0,0.0,19.23,0.0,0.0,0.0,0.0,0.0,869.9281372070312,10,Liska M.,1996
9218,75.77,5.0,0.0,0.0,0.0,0.0,19.23,0.0,0.0,0.0,0.0,0.0,844.74130859375,11,Liska M.,1996
9219,75.92,9.54,0.0,0.0,0.0,0.0,14.54,0.0,0.0,0.0,0.0,0.0,1736.2963623046876,1,Liska M.,1996
9220,75.92,9.54,0.0,0.0,0.0,0.0,14.54,0.0,0.0,0.0,0.0,0.0,1490.247900390625,2,Liska M.,1996
9221,75.92,9.54,0.0,0.0,0.0,0.0,14.54,0.0,0.0,0.0,0.0,0.0,1330.9889892578126,3,Liska M.,1996
9222,75.92,9.54,0.0,0.0,0.0,0.0,14.54,0.0,0.0,0.0,0.0,0.0,1219.4838623046876,4,Liska M.,1996
9223,75.92,9.54,0.0,0.0,0.0,0.0,14.54,0.0,0.0,0.0,0.0,0.0,1137.0544189453126,5,Liska M.,1996
9224,75.92,9.54,0.0,0.0,0.0,0.0,14.54,0.0,0.0,0.0,0.0,0.0,1073.6398681640626,6,Liska M.,1996
9225,75.92,9.54,0.0,0.0,0.0,0.0,14.54,0.0,0.0,0.0,0.0,0.0,1023.3409790039062,7,Liska M.,1996
9226,75.92,9.54,0.0,0.0,0.0,0.0,14.54,0.0,0.0,0.0,0.0,0.0,982.4702514648437,8,Liska M.,1996
9227,75.92,9.54,0.0,0.0,0.0,0.0,14.54,0.0,0.0,0.0,0.0,0.0,948.6039184570312,9,Liska M.,1996
9228,75.92,9.54,0.0,0.0,0.0,0.0,14.54,0.0,0.0,0.0,0.0,0.0,920.0834716796875,10,Liska M.,1996
9229,75.92,9.54,0.0,0.0,0.0,0.0,14.54,0.0,0.0,0.0,0.0,0.0,895.7357543945312,11,Liska M.,1996
9230,55.56,0.0,22.22,0.0,0.0,0.0,0.0,0.0,22.22,0.0,0.0,0.0,1854.1701416015626,2,Muller R.,1996
9231,55.56,0.0,22.22,0.0,0.0,0.0,0.0,0.0,22.22,0.0,0.0,0.0,1637.0290283203126,3,Muller R.,1996
9232,55.56,0.0,22.22,0.0,0.0,0.0,0.0,0.0,22.22,0.0,0.0,0.0,1492.75400390625,4,Muller R.,1996
9233,55.56,0.0,22.22,0.0,0.0,0.0,0.0,0.0,22.22,0.0,0.0,0.0,1389.937353515625,5,Muller R.,1996
9234,55.56,0.0,22.22,0.0,0.0,0.0,0.0,0.0,22.22,0.0,0.0,0.0,1312.9540771484376,6,Muller R.,1996
9235,55.56,0.0,22.22,0.0,0.0,0.0,0.0,0.0,22.22,0.0,0.0,0.0,1253.1544555664063,7,Muller R.,1996
9236,55.56,0.0,22.22,0.0,0.0,0.0,0.0,0.0,22.22,0.0,0.0,0.0,1205.3628295898438,8,Muller R.,1996
9237,55.56,0.0,22.22,0.0,0.0,0.0,0.0,0.0,22.22,0.0,0.0,0.0,1166.292333984375,9,Muller R.,1996
9238,55.56,0.0,22.22,0.0,0.0,0.0,0.0,0.0,22.22,0.0,0.0,0.0,1133.7553466796876,10,Muller R.,1996
9239,55.56,0.0,22.22,0.0,0.0,0.0,0.0,0.0,22.22,0.0,0.0,0.0,1106.2394775390626,11,Muller R.,1996
9240,55.56,0.0,22.22,0.0,0.0,0.0,0.0,0.0,22.22,0.0,0.0,0.0,1082.6657470703126,12,Muller R.,1996
9241,42.56,0.0,11.94,0.0,0.0,0.0,0.0,0.0,15.1,30.4,0.0,0.0,1762.7284912109376,0,Wright S.,2001
9242,57.68,0.0,0.0,0.0,0.0,0.0,23.14,0.0,0.0,19.18,0.0,0.0,1443.36044921875,1,Manegin Yu.V.,1978
9243,73.23,0.0,0.0,0.0,0.0,0.0,21.39,0.0,0.0,5.37,0.0,0.0,1388.6171630859376,2,Manegin Yu.V.,1978
9244,71.88,0.0,0.0,0.0,0.0,0.0,17.42,0.0,0.0,10.7,0.0,0.0,1396.65634765625,2,Manegin Yu.V.,1978
9245,71.52,0.0,0.0,0.0,0.0,0.0,12.52,0.0,0.0,15.96,0.0,0.0,1436.927587890625,2,Manegin Yu.V.,1978
