Repository: charlesll/gpvisc

# GPVisc
=========
GPVisc is a Python module containing a Gaussian Process - Artificial Neural Network of melt viscosity.

- **Documentation:** http://charlesll.github.io/gpvisc/html/index.html
- **Examples:** https://github.com/charlesll/gpvisc/tree/master/examples
- **Web app** https://gpvisc.streamlit.app/
- **Source code:** https://github.com/charlesll/gpvisc/tree/master/src/gpvisc
- **License:** https://github.com/charlesll/gpvisc/tree/master/LICENSE.txt
- **Contributing:** https://github.com/charlesll/gpvisc/blob/master/CONTRIBUTING.md
- **Bug reports:** https://github.com/charlesll/gpvisc/issues
- **Contact:** lelosq@ipgp.fr

See the documentation for more information.

File: examples/additional_data/FULL_SCIGLASS.csv (part 23 of 35)
,sio2,tio2,al2o3,feo,fe2o3,mno,na2o,k2o,mgo,cao,p2o5,h2o,T,viscosity,Author,Year
9246,71.47,0.0,1.18,0.0,0.0,0.0,14.01,0.0,0.0,13.34,0.0,0.0,1457.2388671875,2,Manegin Yu.V.,1978
9247,64.23,0.42,11.6,6.82,0.0,0.18,3.59,0.62,4.15,8.31,0.077,0.0,1940.17978515625,1,Richet P.,1996
9248,64.23,0.42,11.6,6.82,0.0,0.18,3.59,0.62,4.15,8.31,0.077,0.0,1723.89609375,2,Richet P.,1996
9249,64.23,0.42,11.6,6.82,0.0,0.18,3.59,0.62,4.15,8.31,0.077,0.0,1566.565771484375,3,Richet P.,1996
9250,64.23,0.42,11.6,6.82,0.0,0.18,3.59,0.62,4.15,8.31,0.077,0.0,1446.975927734375,4,Richet P.,1996
9251,64.23,0.42,11.6,6.82,0.0,0.18,3.59,0.62,4.15,8.31,0.077,0.0,1353.001318359375,5,Richet P.,1996
9252,64.23,0.42,11.6,6.82,0.0,0.18,3.59,0.62,4.15,8.31,0.077,0.0,1277.2079833984376,6,Richet P.,1996
9253,64.23,0.42,11.6,6.82,0.0,0.18,3.59,0.62,4.15,8.31,0.077,0.0,1214.7851318359376,7,Richet P.,1996
9254,64.23,0.42,11.6,6.82,0.0,0.18,3.59,0.62,4.15,8.31,0.077,0.0,1162.4814819335938,8,Richet P.,1996
9255,64.23,0.42,11.6,6.82,0.0,0.18,3.59,0.62,4.15,8.31,0.077,0.0,1118.0209716796876,9,Richet P.,1996
9256,64.23,0.42,11.6,6.82,0.0,0.18,3.59,0.62,4.15,8.31,0.077,0.0,1079.7624877929688,10,Richet P.,1996
9257,64.23,0.42,11.6,6.82,0.0,0.18,3.59,0.62,4.15,8.31,0.077,0.0,1046.4928955078126,11,Richet P.,1996
9258,64.23,0.42,11.6,6.82,0.0,0.18,3.59,0.62,4.15,8.31,0.077,0.0,1017.2960571289062,12,Richet P.,1996
9259,63.54,0.42,11.48,6.75,0.0,0.18,3.55,0.61,4.11,8.22,0.077,1.06,1061.4635986328126,9,Richet P.,1996
9260,63.54,0.42,11.48,6.75,0.0,0.18,3.55,0.61,4.11,8.22,0.077,1.06,1019.7217163085937,10,Richet P.,1996
9261,63.54,0.42,11.48,6.75,0.0,0.18,3.55,0.61,4.11,8.22,0.077,1.06,984.7507690429687,11,Richet P.,1996
9262,63.54,0.42,11.48,6.75,0.0,0.18,3.55,0.61,4.11,8.22,0.077,1.06,955.0268920898437,12,Richet P.,1996
9263,62.0,0.41,11.2,6.58,0.0,0.18,3.46,0.6,4.01,8.02,0.075,3.46,974.850927734375,9,Richet P.,1996
9264,62.0,0.41,11.2,6.58,0.0,0.18,3.46,0.6,4.01,8.02,0.075,3.46,934.1515258789062,10,Richet P.,1996
9265,62.0,0.41,11.2,6.58,0.0,0.18,3.46,0.6,4.01,8.02,0.075,3.46,899.5973876953125,11,Richet P.,1996
9266,62.0,0.41,11.2,6.58,0.0,0.18,3.46,0.6,4.01,8.02,0.075,3.46,869.8944458007812,12,Richet P.,1996
9267,59.93,0.39,10.82,6.36,0.0,0.17,3.35,0.58,3.88,7.75,0.072,6.7,848.6420043945312,10,Richet P.,1996
9268,59.93,0.39,10.82,6.36,0.0,0.17,3.35,0.58,3.88,7.75,0.072,6.7,817.38974609375,11,Richet P.,1996
9269,59.93,0.39,10.82,6.36,0.0,0.17,3.35,0.58,3.88,7.75,0.072,6.7,790.6045288085937,12,Richet P.,1996
9270,58.55,0.38,10.58,6.22,0.0,0.17,3.27,0.56,3.79,7.58,0.071,8.83,853.1131958007812,9,Richet P.,1996
9271,58.55,0.38,10.58,6.22,0.0,0.17,3.27,0.56,3.79,7.58,0.071,8.83,815.0312866210937,10,Richet P.,1996
9272,58.55,0.38,10.58,6.22,0.0,0.17,3.27,0.56,3.79,7.58,0.071,8.83,784.0166687011719,11,Richet P.,1996
9273,58.55,0.38,10.58,6.22,0.0,0.17,3.27,0.56,3.79,7.58,0.071,8.83,758.2691101074219,12,Richet P.,1996
9274,57.06,0.37,10.31,6.06,0.0,0.16,3.19,0.55,3.69,7.38,0.069,11.16,825.978857421875,9,Richet P.,1996
9275,57.06,0.37,10.31,6.06,0.0,0.16,3.19,0.55,3.69,7.38,0.069,11.16,790.1564086914062,10,Richet P.,1996
9276,57.06,0.37,10.31,6.06,0.0,0.16,3.19,0.55,3.69,7.38,0.069,11.16,760.1986145019531,11,Richet P.,1996
9277,57.06,0.37,10.31,6.06,0.0,0.16,3.19,0.55,3.69,7.38,0.069,11.16,734.7742370605469,12,Richet P.,1996
9278,75.0,0.0,12.4,0.0,0.0,0.0,12.6,0.0,0.0,0.0,0.0,0.0,1155.9607299804688,10,Romano C.,2001
9279,75.0,0.0,12.4,0.0,0.0,0.0,12.6,0.0,0.0,0.0,0.0,0.0,1110.6670288085938,11,Romano C.,2001
9280,72.84,0.0,12.04,0.0,0.0,0.0,12.24,0.0,0.0,0.0,0.0,2.89,873.6620849609375,11,Romano C.,2001
9281,69.99,0.0,11.57,0.0,0.0,0.0,11.76,0.0,0.0,0.0,0.0,6.68,817.2278198242187,10,Romano C.,2001
9282,69.99,0.0,11.57,0.0,0.0,0.0,11.76,0.0,0.0,0.0,0.0,6.68,785.4518188476562,11,Romano C.,2001
9283,67.56,0.0,11.17,0.0,0.0,0.0,11.35,0.0,0.0,0.0,0.0,9.93,742.4198364257813,10,Romano C.,2001
9284,67.56,0.0,11.17,0.0,0.0,0.0,11.35,0.0,0.0,0.0,0.0,9.93,710.7797302246094,11,Romano C.,2001
9285,75.32,0.0,12.56,0.0,0.0,0.0,0.0,12.12,0.0,0.0,0.0,0.0,1218.74423828125,11,Romano C.,2001
9286,71.66,0.0,11.95,0.0,0.0,0.0,0.0,11.53,0.0,0.0,0.0,4.86,819.3346923828125,11,Romano C.,2001
9287,69.4,0.0,11.57,0.0,0.0,0.0,0.0,11.17,0.0,0.0,0.0,7.86,782.6042236328125,11,Romano C.,2001
9288,69.16,0.0,11.53,0.0,0.0,0.0,0.0,11.13,0.0,0.0,0.0,8.18,767.7131713867188,11,Romano C.,2001
9289,74.06,0.0,12.95,0.0,0.0,0.0,0.0,0.0,0.0,12.99,0.0,0.0,1248.1008056640624,9,Romano C.,2001
9290,74.06,0.0,12.95,0.0,0.0,0.0,0.0,0.0,0.0,12.99,0.0,0.0,1204.6765502929688,10,Romano C.,2001
9291,71.28,0.0,12.47,0.0,0.0,0.0,0.0,0.0,0.0,12.5,0.0,3.75,1039.0008911132813,10,Romano C.,2001
9292,71.28,0.0,12.47,0.0,0.0,0.0,0.0,0.0,0.0,12.5,0.0,3.75,1007.3563598632812,11,Romano C.,2001
9293,69.35,0.0,12.13,0.0,0.0,0.0,0.0,0.0,0.0,12.17,0.0,6.36,952.7690795898437,10,Romano C.,2001
9294,69.35,0.0,12.13,0.0,0.0,0.0,0.0,0.0,0.0,12.17,0.0,6.36,921.621923828125,11,Romano C.,2001
9295,69.35,0.0,12.13,0.0,0.0,0.0,0.0,0.0,0.0,12.17,0.0,6.36,895.9427856445312,12,Romano C.,2001
9296,67.61,0.0,11.82,0.0,0.0,0.0,0.0,0.0,0.0,11.86,0.0,8.7,914.6078247070312,10,Romano C.,2001
9297,67.61,0.0,11.82,0.0,0.0,0.0,0.0,0.0,0.0,11.86,0.0,8.7,867.512060546875,11,Romano C.,2001
9298,75.03,0.0,13.26,0.0,0.0,0.0,0.0,0.0,11.71,0.0,0.0,0.0,1266.1797241210938,9,Romano C.,2001
9299,75.03,0.0,13.26,0.0,0.0,0.0,0.0,0.0,11.71,0.0,0.0,0.0,1213.2917846679688,10,Romano C.,2001
9300,75.03,0.0,13.26,0.0,0.0,0.0,0.0,0.0,11.71,0.0,0.0,0.0,1167.655859375,11,Romano C.,2001
9301,75.03,0.0,13.26,0.0,0.0,0.0,0.0,0.0,11.71,0.0,0.0,0.0,1127.8760131835938,12,Romano C.,2001
9302,70.05,0.0,12.38,0.0,0.0,0.0,0.0,0.0,10.93,0.0,0.0,6.64,954.825537109375,10,Romano C.,2001
9303,70.05,0.0,12.38,0.0,0.0,0.0,0.0,0.0,10.93,0.0,0.0,6.64,922.9302124023437,11,Romano C.,2001
9304,70.05,0.0,12.38,0.0,0.0,0.0,0.0,0.0,10.93,0.0,0.0,6.64,896.776708984375,12,Romano C.,2001
9305,67.9,0.0,12.0,0.0,0.0,0.0,0.0,0.0,10.59,0.0,0.0,9.51,899.111669921875,10,Romano C.,2001
9306,67.9,0.0,12.0,0.0,0.0,0.0,0.0,0.0,10.59,0.0,0.0,9.51,875.218115234375,11,Romano C.,2001
9307,67.9,0.0,12.0,0.0,0.0,0.0,0.0,0.0,10.59,0.0,0.0,9.51,854.71640625,12,Romano C.,2001
9308,72.94,0.0,11.83,0.0,0.0,0.0,12.63,0.0,0.0,0.0,0.0,2.6,867.3935302734375,10,Romano C.,2001
9309,72.94,0.0,11.83,0.0,0.0,0.0,12.63,0.0,0.0,0.0,0.0,2.6,825.964208984375,11,Romano C.,2001
9310,69.93,0.0,11.34,0.0,0.0,0.0,12.11,0.0,0.0,0.0,0.0,6.62,753.0943359375,10,Romano C.,2001
9311,69.93,0.0,11.34,0.0,0.0,0.0,12.11,0.0,0.0,0.0,0.0,6.62,722.9552673339844,11,Romano C.,2001
9312,68.02,0.0,11.03,0.0,0.0,0.0,11.78,0.0,0.0,0.0,0.0,9.17,723.2458251953125,10,Romano C.,2001
9313,68.02,0.0,11.03,0.0,0.0,0.0,11.78,0.0,0.0,0.0,0.0,9.17,692.1694396972656,11,Romano C.,2001
9314,67.68,0.0,10.98,0.0,0.0,0.0,11.72,0.0,0.0,0.0,0.0,9.62,679.410009765625,11,Romano C.,2001
9315,51.32,1.79,8.39,0.0,0.0,0.0,6.93,1.95,13.3,16.31,0.0,0.0,1586.7653564453126,1,Whittington A.,2000
9316,51.32,1.79,8.39,0.0,0.0,0.0,6.93,1.95,13.3,16.31,0.0,0.0,1427.0923828125,2,Whittington A.,2000
9317,51.32,1.79,8.39,0.0,0.0,0.0,6.93,1.95,13.3,16.31,0.0,0.0,1313.4966796875,3,Whittington A.,2000
9318,51.32,1.79,8.39,0.0,0.0,0.0,6.93,1.95,13.3,16.31,0.0,0.0,1228.5481323242188,4,Whittington A.,2000
9319,51.32,1.79,8.39,0.0,0.0,0.0,6.93,1.95,13.3,16.31,0.0,0.0,1162.6236328125,5,Whittington A.,2000
9320,51.32,1.79,8.39,0.0,0.0,0.0,6.93,1.95,13.3,16.31,0.0,0.0,1109.9760498046876,6,Whittington A.,2000
9321,51.32,1.79,8.39,0.0,0.0,0.0,6.93,1.95,13.3,16.31,0.0,0.0,1066.9615234375,7,Whittington A.,2000
9322,51.32,1.79,8.39,0.0,0.0,0.0,6.93,1.95,13.3,16.31,0.0,0.0,1031.1577514648438,8,Whittington A.,2000
9323,51.32,1.79,8.39,0.0,0.0,0.0,6.93,1.95,13.3,16.31,0.0,0.0,1000.8917602539062,9,Whittington A.,2000
9324,51.32,1.79,8.39,0.0,0.0,0.0,6.93,1.95,13.3,16.31,0.0,0.0,974.9709838867187,10,Whittington A.,2000
9325,51.32,1.79,8.39,0.0,0.0,0.0,6.93,1.95,13.3,16.31,0.0,0.0,952.5223754882812,11,Whittington A.,2000
9326,51.32,1.79,8.39,0.0,0.0,0.0,6.93,1.95,13.3,16.31,0.0,0.0,932.8920654296875,12,Whittington A.,2000
9327,51.11,1.79,8.36,0.0,0.0,0.0,6.9,1.94,13.25,16.25,0.0,0.4,965.2822021484375,10,Whittington A.,2000
9328,51.11,1.79,8.36,0.0,0.0,0.0,6.9,1.94,13.25,16.25,0.0,0.4,941.2568725585937,11,Whittington A.,2000
9329,51.11,1.79,8.36,0.0,0.0,0.0,6.9,1.94,13.25,16.25,0.0,0.4,918.3985961914062,12,Whittington A.,2000
9330,50.43,1.76,8.25,0.0,0.0,0.0,6.81,1.92,13.07,16.03,0.0,1.73,900.182470703125,11,Whittington A.,2000
9331,50.43,1.76,8.25,0.0,0.0,0.0,6.81,1.92,13.07,16.03,0.0,1.73,878.7740844726562,12,Whittington A.,2000
9332,49.84,1.74,8.15,0.0,0.0,0.0,6.73,1.89,12.92,15.84,0.0,2.89,870.7989868164062,11,Whittington A.,2000
9333,49.84,1.74,8.15,0.0,0.0,0.0,6.73,1.89,12.92,15.84,0.0,2.89,842.3646606445312,12,Whittington A.,2000
9334,49.77,1.74,8.14,0.0,0.0,0.0,6.72,1.89,12.9,15.82,0.0,3.02,917.3932250976562,9,Whittington A.,2000
9335,49.77,1.74,8.14,0.0,0.0,0.0,6.72,1.89,12.9,15.82,0.0,3.02,891.0248168945312,10,Whittington A.,2000
9336,49.77,1.74,8.14,0.0,0.0,0.0,6.72,1.89,12.9,15.82,0.0,3.02,866.1300415039062,11,Whittington A.,2000
9337,49.77,1.74,8.14,0.0,0.0,0.0,6.72,1.89,12.9,15.82,0.0,3.02,842.5887817382812,12,Whittington A.,2000
9338,49.06,1.72,8.02,0.0,0.0,0.0,6.62,1.86,12.72,15.6,0.0,4.4,849.32919921875,11,Whittington A.,2000
9339,49.06,1.72,8.02,0.0,0.0,0.0,6.62,1.86,12.72,15.6,0.0,4.4,827.7533935546875,12,Whittington A.,2000
9340,48.68,1.7,7.96,0.0,0.0,0.0,6.57,1.85,12.62,15.48,0.0,5.14,841.7898315429687,11,Whittington A.,2000
9341,48.68,1.7,7.96,0.0,0.0,0.0,6.57,1.85,12.62,15.48,0.0,5.14,814.9299072265625,12,Whittington A.,2000
9342,41.61,2.13,5.73,0.0,0.0,0.0,7.03,0.58,13.06,26.68,0.0,3.19,864.6721557617187,10,Whittington A.,2000
9343,41.61,2.13,5.73,0.0,0.0,0.0,7.03,0.58,13.06,26.68,0.0,3.19,842.2131713867187,11,Whittington A.,2000
9344,41.61,2.13,5.73,0.0,0.0,0.0,7.03,0.58,13.06,26.68,0.0,3.19,822.262060546875,12,Whittington A.,2000
9345,41.15,2.11,5.67,0.0,0.0,0.0,6.95,0.58,12.91,26.38,0.0,4.25,844.08212890625,10,Whittington A.,2000
9346,41.15,2.11,5.67,0.0,0.0,0.0,6.95,0.58,12.91,26.38,0.0,4.25,822.5058349609375,11,Whittington A.,2000
9347,41.15,2.11,5.67,0.0,0.0,0.0,6.95,0.58,12.91,26.38,0.0,4.25,802.0053466796875,12,Whittington A.,2000
9348,40.48,2.08,5.57,0.0,0.0,0.0,6.84,0.57,12.7,25.95,0.0,5.82,794.9424194335937,11,Whittington A.,2000
9349,40.48,2.08,5.57,0.0,0.0,0.0,6.84,0.57,12.7,25.95,0.0,5.82,769.2397216796875,12,Whittington A.,2000
9350,40.25,2.06,5.54,0.0,0.0,0.0,6.8,0.57,12.63,25.8,0.0,6.35,773.3279174804688,12,Whittington A.,2000
9351,74.42,0.0,0.71,0.0,0.08,0.0,14.45,0.0,0.0,10.35,0.0,0.0,1589.38095703125,2,Dobrin M.,1971
9352,74.42,0.0,0.71,0.0,0.08,0.0,14.45,0.0,0.0,10.35,0.0,0.0,1360.0400146484376,3,Dobrin M.,1971
9353,74.42,0.0,0.71,0.0,0.08,0.0,14.45,0.0,0.0,10.35,0.0,0.0,1209.9529174804688,4,Dobrin M.,1971
9354,74.42,0.0,0.71,0.0,0.08,0.0,14.45,0.0,0.0,10.35,0.0,0.0,1104.0904296875,5,Dobrin M.,1971
9355,74.42,0.0,0.71,0.0,0.08,0.0,14.45,0.0,0.0,10.35,0.0,0.0,1025.4158081054688,6,Dobrin M.,1971
9356,74.42,0.0,0.71,0.0,0.08,0.0,14.45,0.0,0.0,10.35,0.0,0.0,964.6471923828125,7,Dobrin M.,1971
9357,74.42,0.0,0.71,0.0,0.08,0.0,14.45,0.0,0.0,10.35,0.0,0.0,916.2961791992187,8,Dobrin M.,1971
9358,74.42,0.0,0.71,0.0,0.08,0.0,14.45,0.0,0.0,10.35,0.0,0.0,876.9093994140625,9,Dobrin M.,1971
9359,74.42,0.0,0.71,0.0,0.08,0.0,14.45,0.0,0.0,10.35,0.0,0.0,844.2054809570312,10,Dobrin M.,1971
9360,74.42,0.0,0.71,0.0,0.08,0.0,14.45,0.0,0.0,10.35,0.0,0.0,816.6164916992187,11,Dobrin M.,1971
9361,74.42,0.0,0.71,0.0,0.08,0.0,14.45,0.0,0.0,10.35,0.0,0.0,793.0295776367187,12,Dobrin M.,1971
9362,75.11,0.0,12.28,0.0,0.026,0.0,0.045,12.51,0.0,0.025,0.0,0.0,1805.3749755859376,3,White B.S.,1990
9363,84.71,0.0,7.62,0.0,0.0,0.0,4.78,2.89,0.0,0.0,0.0,0.0,1951.140966796875,3,Dingwell D.B.,1992
9364,84.71,0.0,7.62,0.0,0.0,0.0,4.78,2.89,0.0,0.0,0.0,0.0,1797.3686279296876,4,Dingwell D.B.,1992
9365,84.71,0.0,7.62,0.0,0.0,0.0,4.78,2.89,0.0,0.0,0.0,0.0,1666.065283203125,5,Dingwell D.B.,1992
9366,84.71,0.0,7.62,0.0,0.0,0.0,4.78,2.89,0.0,0.0,0.0,0.0,1552.641455078125,6,Dingwell D.B.,1992
9367,84.71,0.0,7.62,0.0,0.0,0.0,4.78,2.89,0.0,0.0,0.0,0.0,1453.678076171875,7,Dingwell D.B.,1992
9368,84.71,0.0,7.62,0.0,0.0,0.0,4.78,2.89,0.0,0.0,0.0,0.0,1366.5754150390626,8,Dingwell D.B.,1992
9369,84.71,0.0,7.62,0.0,0.0,0.0,4.78,2.89,0.0,0.0,0.0,0.0,1289.3217529296876,9,Dingwell D.B.,1992
9370,84.71,0.0,7.62,0.0,0.0,0.0,4.78,2.89,0.0,0.0,0.0,0.0,1220.33603515625,10,Dingwell D.B.,1992
9371,84.71,0.0,7.62,0.0,0.0,0.0,4.78,2.89,0.0,0.0,0.0,0.0,1158.3584350585938,11,Dingwell D.B.,1992
9372,67.79,0.47,12.43,3.1,0.0,0.19,10.61,3.9,0.6,0.8,0.028,0.075,1617.0302490234376,3,Giordano D.,2000
9373,67.79,0.47,12.43,3.1,0.0,0.19,10.61,3.9,0.6,0.8,0.028,0.075,1459.1362060546876,4,Giordano D.,2000
9374,67.79,0.47,12.43,3.1,0.0,0.19,10.61,3.9,0.6,0.8,0.028,0.075,1333.635107421875,5,Giordano D.,2000
9375,67.79,0.47,12.43,3.1,0.0,0.19,10.61,3.9,0.6,0.8,0.028,0.075,1231.4858764648438,6,Giordano D.,2000
9376,67.79,0.47,12.43,3.1,0.0,0.19,10.61,3.9,0.6,0.8,0.028,0.075,1146.7258056640626,7,Giordano D.,2000
9377,67.79,0.47,12.43,3.1,0.0,0.19,10.61,3.9,0.6,0.8,0.028,0.075,1075.26279296875,8,Giordano D.,2000
9378,67.79,0.47,12.43,3.1,0.0,0.19,10.61,3.9,0.6,0.8,0.028,0.075,1014.19541015625,9,Giordano D.,2000
9379,67.79,0.47,12.43,3.1,0.0,0.19,10.61,3.9,0.6,0.8,0.028,0.075,961.4091552734375,10,Giordano D.,2000
9380,67.79,0.47,12.43,3.1,0.0,0.19,10.61,3.9,0.6,0.8,0.028,0.075,915.3264526367187,11,Giordano D.,2000
9381,65.51,0.46,12.01,3.0,0.0,0.18,10.25,3.77,0.58,0.78,0.028,3.43,761.003759765625,11,Giordano D.,2000
9382,59.49,0.41,10.91,2.72,0.0,0.17,9.31,3.42,0.53,0.71,0.025,12.31,689.8338073730469,10,Giordano D.,2000
9383,59.49,0.41,10.91,2.72,0.0,0.17,9.31,3.42,0.53,0.71,0.025,12.31,662.6882995605469,11,Giordano D.,2000
9384,76.35,0.75,14.27,0.0,1.23,0.058,2.02,3.31,0.017,1.99,0.0,0.0,1776.023046875,3,Goto A.,1997
9385,77.69,0.77,12.85,0.0,1.23,0.057,2.05,3.36,0.0,2.0,0.0,0.0,1752.07578125,3,Goto A.,1997
9386,81.15,0.75,9.67,0.0,1.1,0.066,2.01,3.32,0.0,1.94,0.0,0.0,1818.230078125,3,Goto A.,1997
9387,78.44,0.2,10.9,0.0,1.34,0.056,3.3,1.36,1.31,3.09,0.0,0.0,1773.302099609375,3,Goto A.,1997
9388,79.42,0.008,10.55,0.0,2.13,0.009,2.09,2.07,2.6,1.12,0.0,0.0,1760.4296630859376,3,Goto A.,1997
9389,79.42,0.008,10.55,0.0,2.13,0.009,2.09,2.07,2.6,1.12,0.0,0.0,1601.455908203125,4,Goto A.,1997
9390,75.5,0.33,13.43,0.0,2.04,0.01,1.5,1.57,1.21,4.41,0.0,0.0,1843.800146484375,2,Goto A.,1997
9391,75.5,0.33,13.43,0.0,2.04,0.01,1.5,1.57,1.21,4.41,0.0,0.0,1665.336767578125,3,Goto A.,1997
9392,100.0,0.0,0.0,0.0,0.0,0.0,0.0,0.0,0.0,0.0,0.0,0.0,1614.78818359375,10,Tsukuma K.,2000
9393,100.0,0.0,0.0,0.0,0.0,0.0,0.0,0.0,0.0,0.0,0.0,0.0,1531.2382568359376,11,Tsukuma K.,2000
9394,100.0,0.0,0.0,0.0,0.0,0.0,0.0,0.0,0.0,0.0,0.0,0.0,1463.8930419921876,12,Tsukuma K.,2000
9395,100.0,0.0,0.0,0.0,0.0,0.0,0.0,0.0,0.0,0.0,0.0,0.0,1646.218115234375,10,Tsukuma K.,2000
9396,100.0,0.0,0.0,0.0,0.0,0.0,0.0,0.0,0.0,0.0,0.0,0.0,1565.88046875,11,Tsukuma K.,2000
9397,100.0,0.0,0.0,0.0,0.0,0.0,0.0,0.0,0.0,0.0,0.0,0.0,1500.7575439453126,12,Tsukuma K.,2000
9398,100.0,0.0,0.0,0.0,0.0,0.0,0.0,0.0,0.0,0.0,0.0,0.0,1592.6708740234376,10,Tsukuma K.,2000
9399,100.0,0.0,0.0,0.0,0.0,0.0,0.0,0.0,0.0,0.0,0.0,0.0,1464.67734375,11,Tsukuma K.,2000
9400,100.0,0.0,0.0,0.0,0.0,0.0,0.0,0.0,0.0,0.0,0.0,0.0,1652.7741455078126,8,Tsukuma K.,2000
9401,100.0,0.0,0.0,0.0,0.0,0.0,0.0,0.0,0.0,0.0,0.0,0.0,1542.956884765625,9,Tsukuma K.,2000
9402,61.61,0.077,7.87,0.0,0.12,0.0,0.1,0.33,4.59,25.31,0.0,0.0,1553.15,2,Sugano K.,2000
9403,71.32,0.0,1.17,0.0,0.0,0.0,12.48,0.63,5.91,8.49,0.0,0.0,1703.3439697265626,1,Muramoto T.,2000
9404,71.32,0.0,1.17,0.0,0.0,0.0,12.48,0.63,5.91,8.49,0.0,0.0,1467.32578125,2,Muramoto T.,2000
9405,71.32,0.0,1.17,0.0,0.0,0.0,12.48,0.63,5.91,8.49,0.0,0.0,1309.2927001953126,3,Muramoto T.,2000
9406,71.32,0.0,1.17,0.0,0.0,0.0,12.48,0.63,5.91,8.49,0.0,0.0,1196.0732177734376,4,Muramoto T.,2000
9407,71.32,0.0,1.17,0.0,0.0,0.0,12.48,0.63,5.91,8.49,0.0,0.0,1110.9726928710938,5,Muramoto T.,2000
9408,71.32,0.0,1.17,0.0,0.0,0.0,12.48,0.63,5.91,8.49,0.0,0.0,1044.6728881835938,6,Muramoto T.,2000
9409,71.32,0.0,1.17,0.0,0.0,0.0,12.48,0.63,5.91,8.49,0.0,0.0,991.5632690429687,7,Muramoto T.,2000
9410,71.32,0.0,1.17,0.0,0.0,0.0,12.48,0.63,5.91,8.49,0.0,0.0,948.0637573242187,8,Muramoto T.,2000
9411,71.32,0.0,1.17,0.0,0.0,0.0,12.48,0.63,5.91,8.49,0.0,0.0,911.78232421875,9,Muramoto T.,2000
9412,69.08,0.0,10.69,0.0,0.0,0.0,7.14,7.16,5.58,0.35,0.0,0.0,1963.1490234375,1,Koyama A.,2000
9413,69.08,0.0,10.69,0.0,0.0,0.0,7.14,7.16,5.58,0.35,0.0,0.0,1696.190283203125,2,Koyama A.,2000
9414,69.08,0.0,10.69,0.0,0.0,0.0,7.14,7.16,5.58,0.35,0.0,0.0,1493.149267578125,3,Koyama A.,2000
9415,61.8,0.4,7.9,0.0,0.1,0.0,0.6,0.1,4.6,24.5,0.0,0.0,1533.15,2,Kawamoto T.,1999
9416,60.5,0.15,8.0,0.0,0.1,0.0,0.9,0.1,4.6,25.65,0.0,0.0,1520.15,2,Kawamoto T.,1999
9417,61.8,0.4,7.9,0.0,0.1,0.0,0.6,0.1,4.6,24.5,0.0,0.0,1533.15,2,Kawamoto T.,1999
9418,60.5,0.15,8.0,0.0,0.1,0.0,0.9,0.1,5.5,24.75,0.0,0.0,1523.15,2,Kawamoto T.,1999
9419,64.46,0.0,8.96,0.0,0.0,0.0,2.95,4.35,10.31,8.98,0.0,0.0,1548.15,3,Nakajima T.,1999
9420,61.5,0.0,8.93,0.0,0.0,0.0,1.97,0.71,11.97,14.92,0.0,0.0,1551.15,3,Nakajima T.,1999
9421,58.95,0.0,8.95,0.0,0.0,0.0,0.49,1.68,14.95,14.98,0.0,0.0,1545.15,3,Nakajima T.,1999
9422,64.96,0.0,9.01,0.0,0.0,0.0,0.0,5.01,6.01,15.01,0.0,0.0,1571.15,3,Nakajima T.,1999
9423,63.29,0.0,8.74,0.0,0.0,0.0,0.81,6.53,15.26,5.37,0.0,0.0,1563.15,3,Nakajima T.,1999
9424,65.38,0.0,9.47,0.0,0.0,0.0,1.99,5.02,1.61,16.53,0.0,0.0,1552.15,3,Nakajima T.,1999
9425,66.74,0.0,9.2,0.0,0.0,0.0,1.57,7.55,8.02,6.92,0.0,0.0,1566.15,3,Nakajima T.,1999
9426,65.0,0.0,8.97,0.0,0.0,0.0,0.31,7.8,8.95,8.96,0.0,0.0,1569.15,3,Nakajima T.,1999
9427,64.88,0.0,9.26,0.0,0.0,0.0,2.25,4.58,8.96,10.06,0.0,0.0,1564.15,3,Nakajima T.,1999
9428,61.63,0.0,8.94,0.0,0.0,0.0,0.0,1.23,12.15,16.04,0.0,0.0,1570.15,3,Nakajima T.,1999
9429,63.5,0.0,6.77,0.0,0.0,0.0,0.3,4.71,12.08,12.64,0.0,0.0,1532.15,3,Nakajima T.,1999
9430,69.04,0.0,10.57,0.0,0.0,0.0,3.85,3.9,6.08,6.56,0.0,0.0,1602.15,3,Nakajima T.,1999
9431,70.29,0.0,12.26,0.0,0.0,0.0,4.51,4.52,0.0,8.42,0.0,0.0,1640.15,3,Nakajima T.,1999
9432,73.99,0.0,3.0,0.0,0.0,0.0,3.0,1.97,9.07,8.97,0.0,0.0,1553.15,3,Nakajima T.,1999
9433,80.34,0.0,0.0,0.0,0.0,0.0,7.01,1.37,9.18,2.09,0.0,0.0,1514.15,3,Nakajima T.,1999
9434,76.58,0.0,0.58,0.0,0.0,0.0,3.06,5.04,13.68,1.06,0.0,0.0,1530.15,3,Nakajima T.,1999
9435,79.16,0.0,0.0,0.0,0.0,0.0,5.96,0.0,0.0,14.88,0.0,0.0,1493.15,3,Nakajima T.,1999
9436,77.83,0.0,1.81,0.0,0.0,0.0,0.0,8.11,9.17,3.08,0.0,0.0,1568.15,3,Nakajima T.,1999
9437,70.44,0.0,0.34,0.0,0.0,0.0,1.38,0.0,13.3,14.54,0.0,0.0,1500.15,3,Nakajima T.,1999
9438,77.81,0.0,3.39,0.0,0.0,0.0,6.4,5.68,2.34,4.38,0.0,0.0,1515.15,3,Nakajima T.,1999
9439,83.47,0.0,3.69,0.0,0.0,0.0,8.09,3.19,0.78,0.78,0.0,0.0,1569.15,3,Nakajima T.,1999
9440,85.07,0.0,0.53,0.0,0.0,0.0,12.45,0.0,1.2,0.75,0.0,0.0,1487.15,3,Nakajima T.,1999
9441,77.26,0.0,7.18,0.0,0.0,0.0,11.1,0.27,4.19,0.0,0.0,0.0,1557.15,3,Nakajima T.,1999
9442,69.04,0.0,10.57,0.0,0.0,0.0,3.85,3.9,6.08,6.56,0.0,0.0,1602.15,3,Nakajima T.,1999
9443,75.2,0.0,6.14,0.0,0.0,0.0,4.82,4.83,0.0,9.01,0.0,0.0,1640.15,3,Nakajima T.,1999
9444,66.45,0.81,10.11,0.0,0.0,0.0,13.51,2.73,6.39,0.0,0.0,0.0,2023.1501220703126,1,Muramoto T.,2000
9445,66.45,0.81,10.11,0.0,0.0,0.0,13.51,2.73,6.39,0.0,0.0,0.0,1733.1052001953126,2,Muramoto T.,2000
9446,66.45,0.81,10.11,0.0,0.0,0.0,13.51,2.73,6.39,0.0,0.0,0.0,1533.15,3,Muramoto T.,2000
9447,66.45,0.81,10.11,0.0,0.0,0.0,13.51,2.73,6.39,0.0,0.0,0.0,1386.95322265625,4,Muramoto T.,2000
9448,66.45,0.81,10.11,0.0,0.0,0.0,13.51,2.73,6.39,0.0,0.0,0.0,1275.4042724609376,5,Muramoto T.,2000
9449,66.45,0.81,10.11,0.0,0.0,0.0,13.51,2.73,6.39,0.0,0.0,0.0,1187.491064453125,6,Muramoto T.,2000
9450,71.32,0.0,1.17,0.0,0.0,0.0,12.48,0.63,5.91,8.49,0.0,0.0,1699.15,1,Muramoto T.,2000
9451,71.32,0.0,1.17,0.0,0.0,0.0,12.48,0.63,5.91,8.49,0.0,0.0,1469.9452880859376,2,Muramoto T.,2000
9452,71.32,0.0,1.17,0.0,0.0,0.0,12.48,0.63,5.91,8.49,0.0,0.0,1313.1501220703126,3,Muramoto T.,2000
9453,71.32,0.0,1.17,0.0,0.0,0.0,12.48,0.63,5.91,8.49,0.0,0.0,1199.1321166992188,4,Muramoto T.,2000
9454,71.32,0.0,1.17,0.0,0.0,0.0,12.48,0.63,5.91,8.49,0.0,0.0,1112.4867919921876,5,Muramoto T.,2000
9455,71.32,0.0,1.17,0.0,0.0,0.0,12.48,0.63,5.91,8.49,0.0,0.0,1044.413427734375,6,Muramoto T.,2000
9456,81.52,0.0,8.78,0.0,0.0,0.0,9.7,0.0,0.0,0.0,0.0,0.0,1884.6293701171876,3,Toplis M.J.,1997
9457,81.52,0.0,8.78,0.0,0.0,0.0,9.7,0.0,0.0,0.0,0.0,0.0,1696.493994140625,4,Toplis M.J.,1997
9458,81.52,0.0,8.78,0.0,0.0,0.0,9.7,0.0,0.0,0.0,0.0,0.0,1542.996435546875,5,Toplis M.J.,1997
9459,81.52,0.0,8.78,0.0,0.0,0.0,9.7,0.0,0.0,0.0,0.0,0.0,1415.377294921875,6,Toplis M.J.,1997
9460,81.52,0.0,8.78,0.0,0.0,0.0,9.7,0.0,0.0,0.0,0.0,0.0,1307.600927734375,7,Toplis M.J.,1997
9461,81.52,0.0,8.78,0.0,0.0,0.0,9.7,0.0,0.0,0.0,0.0,0.0,1215.3733276367188,8,Toplis M.J.,1997
9462,81.52,0.0,8.78,0.0,0.0,0.0,9.7,0.0,0.0,0.0,0.0,0.0,1135.5560668945313,9,Toplis M.J.,1997
9463,81.52,0.0,8.78,0.0,0.0,0.0,9.7,0.0,0.0,0.0,0.0,0.0,1065.8021606445313,10,Toplis M.J.,1997
9464,81.94,0.0,9.03,0.0,0.0,0.0,9.03,0.0,0.0,0.0,0.0,0.0,1942.0502685546876,3,Toplis M.J.,1997
9465,81.94,0.0,9.03,0.0,0.0,0.0,9.03,0.0,0.0,0.0,0.0,0.0,1765.49912109375,4,Toplis M.J.,1997
9466,81.94,0.0,9.03,0.0,0.0,0.0,9.03,0.0,0.0,0.0,0.0,0.0,1621.6940673828126,5,Toplis M.J.,1997
9467,81.94,0.0,9.03,0.0,0.0,0.0,9.03,0.0,0.0,0.0,0.0,0.0,1502.2980712890626,6,Toplis M.J.,1997
9468,81.94,0.0,9.03,0.0,0.0,0.0,9.03,0.0,0.0,0.0,0.0,0.0,1401.582373046875,7,Toplis M.J.,1997
9469,81.94,0.0,9.03,0.0,0.0,0.0,9.03,0.0,0.0,0.0,0.0,0.0,1315.4811767578126,8,Toplis M.J.,1997
9470,81.94,0.0,9.03,0.0,0.0,0.0,9.03,0.0,0.0,0.0,0.0,0.0,1241.0287231445313,9,Toplis M.J.,1997
9471,81.94,0.0,9.03,0.0,0.0,0.0,9.03,0.0,0.0,0.0,0.0,0.0,1176.0107177734376,10,Toplis M.J.,1997
9472,81.94,0.0,9.03,0.0,0.0,0.0,9.03,0.0,0.0,0.0,0.0,0.0,1118.7408203125,11,Toplis M.J.,1997
9473,81.94,0.0,9.03,0.0,0.0,0.0,9.03,0.0,0.0,0.0,0.0,0.0,1067.9119018554688,12,Toplis M.J.,1997
9474,81.89,0.0,9.45,0.0,0.0,0.0,8.66,0.0,0.0,0.0,0.0,0.0,1938.80576171875,3,Toplis M.J.,1997
9475,81.89,0.0,9.45,0.0,0.0,0.0,8.66,0.0,0.0,0.0,0.0,0.0,1784.4697021484376,4,Toplis M.J.,1997
9476,81.89,0.0,9.45,0.0,0.0,0.0,8.66,0.0,0.0,0.0,0.0,0.0,1656.3813232421876,5,Toplis M.J.,1997
9477,81.89,0.0,9.45,0.0,0.0,0.0,8.66,0.0,0.0,0.0,0.0,0.0,1548.369482421875,6,Toplis M.J.,1997
9478,81.89,0.0,9.45,0.0,0.0,0.0,8.66,0.0,0.0,0.0,0.0,0.0,1456.056982421875,7,Toplis M.J.,1997
9479,81.89,0.0,9.45,0.0,0.0,0.0,8.66,0.0,0.0,0.0,0.0,0.0,1376.25302734375,8,Toplis M.J.,1997
9480,81.89,0.0,9.45,0.0,0.0,0.0,8.66,0.0,0.0,0.0,0.0,0.0,1306.5763916015626,9,Toplis M.J.,1997
9481,81.89,0.0,9.45,0.0,0.0,0.0,8.66,0.0,0.0,0.0,0.0,0.0,1245.214453125,10,Toplis M.J.,1997
9482,81.89,0.0,9.45,0.0,0.0,0.0,8.66,0.0,0.0,0.0,0.0,0.0,1190.7626098632813,11,Toplis M.J.,1997
9483,81.89,0.0,9.45,0.0,0.0,0.0,8.66,0.0,0.0,0.0,0.0,0.0,1142.1158813476563,12,Toplis M.J.,1997
9484,81.66,0.0,10.06,0.0,0.0,0.0,8.28,0.0,0.0,0.0,0.0,0.0,1932.1105712890626,3,Toplis M.J.,1997
9485,81.66,0.0,10.06,0.0,0.0,0.0,8.28,0.0,0.0,0.0,0.0,0.0,1782.496923828125,4,Toplis M.J.,1997
9486,81.66,0.0,10.06,0.0,0.0,0.0,8.28,0.0,0.0,0.0,0.0,0.0,1656.120703125,5,Toplis M.J.,1997
9487,81.66,0.0,10.06,0.0,0.0,0.0,8.28,0.0,0.0,0.0,0.0,0.0,1547.9582275390626,6,Toplis M.J.,1997
9488,81.66,0.0,10.06,0.0,0.0,0.0,8.28,0.0,0.0,0.0,0.0,0.0,1454.3366455078126,7,Toplis M.J.,1997
9489,81.66,0.0,10.06,0.0,0.0,0.0,8.28,0.0,0.0,0.0,0.0,0.0,1372.5083984375,8,Toplis M.J.,1997
9490,81.66,0.0,10.06,0.0,0.0,0.0,8.28,0.0,0.0,0.0,0.0,0.0,1300.3771728515626,9,Toplis M.J.,1997
9491,81.66,0.0,10.06,0.0,0.0,0.0,8.28,0.0,0.0,0.0,0.0,0.0,1236.315771484375,10,Toplis M.J.,1997
9492,81.66,0.0,10.06,0.0,0.0,0.0,8.28,0.0,0.0,0.0,0.0,0.0,1179.0414794921876,11,Toplis M.J.,1997
9493,81.66,0.0,10.06,0.0,0.0,0.0,8.28,0.0,0.0,0.0,0.0,0.0,1127.530126953125,12,Toplis M.J.,1997
9494,81.6,0.0,10.47,0.0,0.0,0.0,7.93,0.0,0.0,0.0,0.0,0.0,1923.6843017578126,3,Toplis M.J.,1997
9495,81.6,0.0,10.47,0.0,0.0,0.0,7.93,0.0,0.0,0.0,0.0,0.0,1771.6611083984376,4,Toplis M.J.,1997
9496,81.6,0.0,10.47,0.0,0.0,0.0,7.93,0.0,0.0,0.0,0.0,0.0,1645.049169921875,5,Toplis M.J.,1997
9497,81.6,0.0,10.47,0.0,0.0,0.0,7.93,0.0,0.0,0.0,0.0,0.0,1537.9687255859376,6,Toplis M.J.,1997
9498,81.6,0.0,10.47,0.0,0.0,0.0,7.93,0.0,0.0,0.0,0.0,0.0,1446.22373046875,7,Toplis M.J.,1997
9499,81.6,0.0,10.47,0.0,0.0,0.0,7.93,0.0,0.0,0.0,0.0,0.0,1366.7399658203126,8,Toplis M.J.,1997
9500,81.6,0.0,10.47,0.0,0.0,0.0,7.93,0.0,0.0,0.0,0.0,0.0,1297.2134765625,9,Toplis M.J.,1997
9501,81.6,0.0,10.47,0.0,0.0,0.0,7.93,0.0,0.0,0.0,0.0,0.0,1235.8835205078124,10,Toplis M.J.,1997
9502,81.6,0.0,10.47,0.0,0.0,0.0,7.93,0.0,0.0,0.0,0.0,0.0,1181.381201171875,11,Toplis M.J.,1997
9503,81.6,0.0,10.47,0.0,0.0,0.0,7.93,0.0,0.0,0.0,0.0,0.0,1132.6266235351563,12,Toplis M.J.,1997
9504,75.54,0.0,11.48,0.0,0.0,0.0,12.98,0.0,0.0,0.0,0.0,0.0,1796.576025390625,3,Toplis M.J.,1997
9505,75.54,0.0,11.48,0.0,0.0,0.0,12.98,0.0,0.0,0.0,0.0,0.0,1612.7729248046876,4,Toplis M.J.,1997
9506,75.54,0.0,11.48,0.0,0.0,0.0,12.98,0.0,0.0,0.0,0.0,0.0,1469.4819091796876,5,Toplis M.J.,1997
9507,75.54,0.0,11.48,0.0,0.0,0.0,12.98,0.0,0.0,0.0,0.0,0.0,1354.638525390625,6,Toplis M.J.,1997
9508,75.54,0.0,11.48,0.0,0.0,0.0,12.98,0.0,0.0,0.0,0.0,0.0,1260.5362915039063,7,Toplis M.J.,1997
9509,75.54,0.0,11.48,0.0,0.0,0.0,12.98,0.0,0.0,0.0,0.0,0.0,1182.02158203125,8,Toplis M.J.,1997
9510,75.54,0.0,11.48,0.0,0.0,0.0,12.98,0.0,0.0,0.0,0.0,0.0,1115.5177368164063,9,Toplis M.J.,1997
9511,75.54,0.0,11.48,0.0,0.0,0.0,12.98,0.0,0.0,0.0,0.0,0.0,1058.464453125,10,Toplis M.J.,1997
9512,75.31,0.0,12.38,0.0,0.0,0.0,12.31,0.0,0.0,0.0,0.0,0.0,1846.1061767578126,3,Toplis M.J.,1997
9513,75.31,0.0,12.38,0.0,0.0,0.0,12.31,0.0,0.0,0.0,0.0,0.0,1694.4042724609376,4,Toplis M.J.,1997
9514,75.31,0.0,12.38,0.0,0.0,0.0,12.31,0.0,0.0,0.0,0.0,0.0,1569.10361328125,5,Toplis M.J.,1997
9515,75.31,0.0,12.38,0.0,0.0,0.0,12.31,0.0,0.0,0.0,0.0,0.0,1463.8639892578126,6,Toplis M.J.,1997
9516,75.31,0.0,12.38,0.0,0.0,0.0,12.31,0.0,0.0,0.0,0.0,0.0,1374.22470703125,7,Toplis M.J.,1997
9517,75.31,0.0,12.38,0.0,0.0,0.0,12.31,0.0,0.0,0.0,0.0,0.0,1296.9562133789063,8,Toplis M.J.,1997
9518,75.31,0.0,12.38,0.0,0.0,0.0,12.31,0.0,0.0,0.0,0.0,0.0,1229.6630004882813,9,Toplis M.J.,1997
9519,75.31,0.0,12.38,0.0,0.0,0.0,12.31,0.0,0.0,0.0,0.0,0.0,1170.5305541992188,10,Toplis M.J.,1997
9520,75.31,0.0,12.38,0.0,0.0,0.0,12.31,0.0,0.0,0.0,0.0,0.0,1118.1590942382813,11,Toplis M.J.,1997
9521,75.31,0.0,12.38,0.0,0.0,0.0,12.31,0.0,0.0,0.0,0.0,0.0,1071.4519409179688,12,Toplis M.J.,1997
9522,74.54,0.0,14.44,0.0,0.0,0.0,11.02,0.0,0.0,0.0,0.0,0.0,1823.39609375,3,Toplis M.J.,1997
9523,74.54,0.0,14.44,0.0,0.0,0.0,11.02,0.0,0.0,0.0,0.0,0.0,1681.1047119140626,4,Toplis M.J.,1997
9524,74.54,0.0,14.44,0.0,0.0,0.0,11.02,0.0,0.0,0.0,0.0,0.0,1562.3735107421876,5,Toplis M.J.,1997
9525,74.54,0.0,14.44,0.0,0.0,0.0,11.02,0.0,0.0,0.0,0.0,0.0,1461.798193359375,6,Toplis M.J.,1997
9526,74.54,0.0,14.44,0.0,0.0,0.0,11.02,0.0,0.0,0.0,0.0,0.0,1375.5102294921876,7,Toplis M.J.,1997
9527,74.54,0.0,14.44,0.0,0.0,0.0,11.02,0.0,0.0,0.0,0.0,0.0,1300.66708984375,8,Toplis M.J.,1997
9528,74.54,0.0,14.44,0.0,0.0,0.0,11.02,0.0,0.0,0.0,0.0,0.0,1235.1333374023438,9,Toplis M.J.,1997
9529,74.54,0.0,14.44,0.0,0.0,0.0,11.02,0.0,0.0,0.0,0.0,0.0,1177.273779296875,10,Toplis M.J.,1997
9530,74.54,0.0,14.44,0.0,0.0,0.0,11.02,0.0,0.0,0.0,0.0,0.0,1125.8149780273438,11,Toplis M.J.,1997
9531,74.54,0.0,14.44,0.0,0.0,0.0,11.02,0.0,0.0,0.0,0.0,0.0,1079.7504638671876,12,Toplis M.J.,1997
9532,73.97,0.0,15.83,0.0,0.0,0.0,10.2,0.0,0.0,0.0,0.0,0.0,1971.6479248046876,2,Toplis M.J.,1997
9533,73.97,0.0,15.83,0.0,0.0,0.0,10.2,0.0,0.0,0.0,0.0,0.0,1796.662451171875,3,Toplis M.J.,1997
9534,73.97,0.0,15.83,0.0,0.0,0.0,10.2,0.0,0.0,0.0,0.0,0.0,1657.597265625,4,Toplis M.J.,1997
9535,73.97,0.0,15.83,0.0,0.0,0.0,10.2,0.0,0.0,0.0,0.0,0.0,1544.421484375,5,Toplis M.J.,1997
9536,73.97,0.0,15.83,0.0,0.0,0.0,10.2,0.0,0.0,0.0,0.0,0.0,1450.5212158203126,6,Toplis M.J.,1997
9537,73.97,0.0,15.83,0.0,0.0,0.0,10.2,0.0,0.0,0.0,0.0,0.0,1371.3583740234376,7,Toplis M.J.,1997
9538,73.97,0.0,15.83,0.0,0.0,0.0,10.2,0.0,0.0,0.0,0.0,0.0,1303.7160400390626,8,Toplis M.J.,1997
9539,73.97,0.0,15.83,0.0,0.0,0.0,10.2,0.0,0.0,0.0,0.0,0.0,1245.2499755859376,9,Toplis M.J.,1997
9540,73.97,0.0,15.83,0.0,0.0,0.0,10.2,0.0,0.0,0.0,0.0,0.0,1194.2114013671876,10,Toplis M.J.,1997
9541,73.97,0.0,15.83,0.0,0.0,0.0,10.2,0.0,0.0,0.0,0.0,0.0,1149.2695678710938,11,Toplis M.J.,1997
9542,73.97,0.0,15.83,0.0,0.0,0.0,10.2,0.0,0.0,0.0,0.0,0.0,1109.3935913085938,12,Toplis M.J.,1997
9543,67.59,0.0,14.65,0.0,0.0,0.0,17.75,0.0,0.0,0.0,0.0,0.0,1849.4423583984376,2,Toplis M.J.,1997
9544,67.59,0.0,14.65,0.0,0.0,0.0,17.75,0.0,0.0,0.0,0.0,0.0,1634.1550048828126,3,Toplis M.J.,1997
9545,67.59,0.0,14.65,0.0,0.0,0.0,17.75,0.0,0.0,0.0,0.0,0.0,1473.007666015625,4,Toplis M.J.,1997
9546,67.59,0.0,14.65,0.0,0.0,0.0,17.75,0.0,0.0,0.0,0.0,0.0,1347.8588623046876,5,Toplis M.J.,1997
9547,67.59,0.0,14.65,0.0,0.0,0.0,17.75,0.0,0.0,0.0,0.0,0.0,1247.8579467773438,6,Toplis M.J.,1997
9548,67.59,0.0,14.65,0.0,0.0,0.0,17.75,0.0,0.0,0.0,0.0,0.0,1166.117041015625,7,Toplis M.J.,1997
9549,67.59,0.0,14.65,0.0,0.0,0.0,17.75,0.0,0.0,0.0,0.0,0.0,1098.0531982421876,8,Toplis M.J.,1997
9550,67.59,0.0,14.65,0.0,0.0,0.0,17.75,0.0,0.0,0.0,0.0,0.0,1040.4987548828126,9,Toplis M.J.,1997
9551,67.08,0.0,16.72,0.0,0.0,0.0,16.2,0.0,0.0,0.0,0.0,0.0,1912.689306640625,2,Toplis M.J.,1997
9552,67.08,0.0,16.72,0.0,0.0,0.0,16.2,0.0,0.0,0.0,0.0,0.0,1734.87607421875,3,Toplis M.J.,1997
9553,67.08,0.0,16.72,0.0,0.0,0.0,16.2,0.0,0.0,0.0,0.0,0.0,1594.011083984375,4,Toplis M.J.,1997
9554,67.08,0.0,16.72,0.0,0.0,0.0,16.2,0.0,0.0,0.0,0.0,0.0,1479.66171875,5,Toplis M.J.,1997
9555,67.08,0.0,16.72,0.0,0.0,0.0,16.2,0.0,0.0,0.0,0.0,0.0,1384.98544921875,6,Toplis M.J.,1997
9556,67.08,0.0,16.72,0.0,0.0,0.0,16.2,0.0,0.0,0.0,0.0,0.0,1305.307470703125,7,Toplis M.J.,1997
9557,67.08,0.0,16.72,0.0,0.0,0.0,16.2,0.0,0.0,0.0,0.0,0.0,1237.3252319335938,8,Toplis M.J.,1997
9558,67.08,0.0,16.72,0.0,0.0,0.0,16.2,0.0,0.0,0.0,0.0,0.0,1178.63974609375,9,Toplis M.J.,1997
9559,67.08,0.0,16.72,0.0,0.0,0.0,16.2,0.0,0.0,0.0,0.0,0.0,1127.4659790039063,10,Toplis M.J.,1997
9560,67.08,0.0,16.72,0.0,0.0,0.0,16.2,0.0,0.0,0.0,0.0,0.0,1082.4485229492188,11,Toplis M.J.,1997
9561,67.08,0.0,16.72,0.0,0.0,0.0,16.2,0.0,0.0,0.0,0.0,0.0,1042.5393432617188,12,Toplis M.J.,1997
9562,67.68,0.0,17.14,0.0,0.0,0.0,15.18,0.0,0.0,0.0,0.0,0.0,1934.173681640625,2,Toplis M.J.,1997
9563,67.68,0.0,17.14,0.0,0.0,0.0,15.18,0.0,0.0,0.0,0.0,0.0,1752.625341796875,3,Toplis M.J.,1997
9564,67.68,0.0,17.14,0.0,0.0,0.0,15.18,0.0,0.0,0.0,0.0,0.0,1612.9953369140626,4,Toplis M.J.,1997
9565,67.68,0.0,17.14,0.0,0.0,0.0,15.18,0.0,0.0,0.0,0.0,0.0,1502.2681640625,5,Toplis M.J.,1997
9566,67.68,0.0,17.14,0.0,0.0,0.0,15.18,0.0,0.0,0.0,0.0,0.0,1412.3114990234376,6,Toplis M.J.,1997
9567,67.68,0.0,17.14,0.0,0.0,0.0,15.18,0.0,0.0,0.0,0.0,0.0,1337.782080078125,7,Toplis M.J.,1997
9568,67.68,0.0,17.14,0.0,0.0,0.0,15.18,0.0,0.0,0.0,0.0,0.0,1275.0248779296876,8,Toplis M.J.,1997
9569,67.68,0.0,17.14,0.0,0.0,0.0,15.18,0.0,0.0,0.0,0.0,0.0,1221.4548095703124,9,Toplis M.J.,1997
9570,67.68,0.0,17.14,0.0,0.0,0.0,15.18,0.0,0.0,0.0,0.0,0.0,1175.1919921875,10,Toplis M.J.,1997
9571,67.68,0.0,17.14,0.0,0.0,0.0,15.18,0.0,0.0,0.0,0.0,0.0,1134.8368896484376,11,Toplis M.J.,1997
9572,67.68,0.0,17.14,0.0,0.0,0.0,15.18,0.0,0.0,0.0,0.0,0.0,1099.3257202148438,12,Toplis M.J.,1997
9573,67.45,0.0,18.19,0.0,0.0,0.0,14.36,0.0,0.0,0.0,0.0,0.0,1918.16123046875,2,Toplis M.J.,1997
9574,67.45,0.0,18.19,0.0,0.0,0.0,14.36,0.0,0.0,0.0,0.0,0.0,1735.8637451171876,3,Toplis M.J.,1997
9575,67.45,0.0,18.19,0.0,0.0,0.0,14.36,0.0,0.0,0.0,0.0,0.0,1596.7697509765626,4,Toplis M.J.,1997
9576,67.45,0.0,18.19,0.0,0.0,0.0,14.36,0.0,0.0,0.0,0.0,0.0,1487.148046875,5,Toplis M.J.,1997
9577,67.45,0.0,18.19,0.0,0.0,0.0,14.36,0.0,0.0,0.0,0.0,0.0,1398.5285400390626,6,Toplis M.J.,1997
9578,67.45,0.0,18.19,0.0,0.0,0.0,14.36,0.0,0.0,0.0,0.0,0.0,1325.40341796875,7,Toplis M.J.,1997
9579,67.45,0.0,18.19,0.0,0.0,0.0,14.36,0.0,0.0,0.0,0.0,0.0,1264.0356811523438,8,Toplis M.J.,1997
9580,67.45,0.0,18.19,0.0,0.0,0.0,14.36,0.0,0.0,0.0,0.0,0.0,1211.8006958007813,9,Toplis M.J.,1997
9581,67.45,0.0,18.19,0.0,0.0,0.0,14.36,0.0,0.0,0.0,0.0,0.0,1166.8010009765626,10,Toplis M.J.,1997
9582,67.45,0.0,18.19,0.0,0.0,0.0,14.36,0.0,0.0,0.0,0.0,0.0,1127.6306518554688,11,Toplis M.J.,1997
9583,67.45,0.0,18.19,0.0,0.0,0.0,14.36,0.0,0.0,0.0,0.0,0.0,1093.2258666992188,12,Toplis M.J.,1997
9584,49.82,0.0,24.54,0.0,0.0,0.0,25.64,0.0,0.0,0.0,0.0,0.0,1948.7189697265626,1,Toplis M.J.,1997
9585,49.82,0.0,24.54,0.0,0.0,0.0,25.64,0.0,0.0,0.0,0.0,0.0,1740.54306640625,2,Toplis M.J.,1997
9586,49.82,0.0,24.54,0.0,0.0,0.0,25.64,0.0,0.0,0.0,0.0,0.0,1589.5348876953126,3,Toplis M.J.,1997
9587,49.82,0.0,24.54,0.0,0.0,0.0,25.64,0.0,0.0,0.0,0.0,0.0,1474.9887451171876,4,Toplis M.J.,1997
9588,49.82,0.0,24.54,0.0,0.0,0.0,25.64,0.0,0.0,0.0,0.0,0.0,1385.121435546875,5,Toplis M.J.,1997
9589,49.82,0.0,24.54,0.0,0.0,0.0,25.64,0.0,0.0,0.0,0.0,0.0,1312.7328857421876,6,Toplis M.J.,1997
9590,49.82,0.0,24.54,0.0,0.0,0.0,25.64,0.0,0.0,0.0,0.0,0.0,1253.1757568359376,7,Toplis M.J.,1997
9591,49.82,0.0,24.54,0.0,0.0,0.0,25.64,0.0,0.0,0.0,0.0,0.0,1203.3161376953124,8,Toplis M.J.,1997
9592,49.82,0.0,24.54,0.0,0.0,0.0,25.64,0.0,0.0,0.0,0.0,0.0,1160.9637817382813,9,Toplis M.J.,1997
9593,49.82,0.0,24.54,0.0,0.0,0.0,25.64,0.0,0.0,0.0,0.0,0.0,1124.5419067382813,10,Toplis M.J.,1997
9594,49.82,0.0,24.54,0.0,0.0,0.0,25.64,0.0,0.0,0.0,0.0,0.0,1092.8863891601563,11,Toplis M.J.,1997
9595,49.82,0.0,24.54,0.0,0.0,0.0,25.64,0.0,0.0,0.0,0.0,0.0,1065.118994140625,12,Toplis M.J.,1997
9596,49.78,0.0,25.68,0.0,0.0,0.0,24.54,0.0,0.0,0.0,0.0,0.0,1942.270361328125,1,Toplis M.J.,1997
9597,49.78,0.0,25.68,0.0,0.0,0.0,24.54,0.0,0.0,0.0,0.0,0.0,1750.9189208984376,2,Toplis M.J.,1997
9598,49.78,0.0,25.68,0.0,0.0,0.0,24.54,0.0,0.0,0.0,0.0,0.0,1608.0783447265626,3,Toplis M.J.,1997
9599,49.78,0.0,25.68,0.0,0.0,0.0,24.54,0.0,0.0,0.0,0.0,0.0,1497.3765625,4,Toplis M.J.,1997
9600,49.78,0.0,25.68,0.0,0.0,0.0,24.54,0.0,0.0,0.0,0.0,0.0,1409.0636962890626,5,Toplis M.J.,1997
9601,49.78,0.0,25.68,0.0,0.0,0.0,24.54,0.0,0.0,0.0,0.0,0.0,1336.9712890625,6,Toplis M.J.,1997
9602,49.78,0.0,25.68,0.0,0.0,0.0,24.54,0.0,0.0,0.0,0.0,0.0,1277.0065063476563,7,Toplis M.J.,1997
9603,49.78,0.0,25.68,0.0,0.0,0.0,24.54,0.0,0.0,0.0,0.0,0.0,1226.346533203125,8,Toplis M.J.,1997
9604,49.78,0.0,25.68,0.0,0.0,0.0,24.54,0.0,0.0,0.0,0.0,0.0,1182.98154296875,9,Toplis M.J.,1997
9605,49.78,0.0,25.68,0.0,0.0,0.0,24.54,0.0,0.0,0.0,0.0,0.0,1145.4416259765626,10,Toplis M.J.,1997
9606,49.78,0.0,25.68,0.0,0.0,0.0,24.54,0.0,0.0,0.0,0.0,0.0,1112.6269897460938,11,Toplis M.J.,1997
9607,49.78,0.0,25.68,0.0,0.0,0.0,24.54,0.0,0.0,0.0,0.0,0.0,1083.6982788085938,12,Toplis M.J.,1997
9608,49.93,0.0,26.62,0.0,0.0,0.0,23.45,0.0,0.0,0.0,0.0,0.0,1934.971044921875,1,Toplis M.J.,1997
9609,49.93,0.0,26.62,0.0,0.0,0.0,23.45,0.0,0.0,0.0,0.0,0.0,1742.4909423828126,2,Toplis M.J.,1997
9610,49.93,0.0,26.62,0.0,0.0,0.0,23.45,0.0,0.0,0.0,0.0,0.0,1599.8375,3,Toplis M.J.,1997
9611,49.93,0.0,26.62,0.0,0.0,0.0,23.45,0.0,0.0,0.0,0.0,0.0,1489.8801025390626,4,Toplis M.J.,1997
9612,49.93,0.0,26.62,0.0,0.0,0.0,23.45,0.0,0.0,0.0,0.0,0.0,1402.5337890625,5,Toplis M.J.,1997
9613,49.93,0.0,26.62,0.0,0.0,0.0,23.45,0.0,0.0,0.0,0.0,0.0,1331.4743408203126,6,Toplis M.J.,1997
9614,49.93,0.0,26.62,0.0,0.0,0.0,23.45,0.0,0.0,0.0,0.0,0.0,1272.5348876953124,7,Toplis M.J.,1997
9615,49.93,0.0,26.62,0.0,0.0,0.0,23.45,0.0,0.0,0.0,0.0,0.0,1222.858251953125,8,Toplis M.J.,1997
9616,49.93,0.0,26.62,0.0,0.0,0.0,23.45,0.0,0.0,0.0,0.0,0.0,1180.4199584960938,9,Toplis M.J.,1997
9617,49.93,0.0,26.62,0.0,0.0,0.0,23.45,0.0,0.0,0.0,0.0,0.0,1143.7453369140626,10,Toplis M.J.,1997
9618,49.93,0.0,26.62,0.0,0.0,0.0,23.45,0.0,0.0,0.0,0.0,0.0,1111.7349609375,11,Toplis M.J.,1997
9619,49.93,0.0,26.62,0.0,0.0,0.0,23.45,0.0,0.0,0.0,0.0,0.0,1083.5522216796876,12,Toplis M.J.,1997
9620,50.19,0.0,27.87,0.0,0.0,0.0,21.94,0.0,0.0,0.0,0.0,0.0,1924.570654296875,1,Toplis M.J.,1997
9621,50.19,0.0,27.87,0.0,0.0,0.0,21.94,0.0,0.0,0.0,0.0,0.0,1733.9634765625,2,Toplis M.J.,1997
9622,50.19,0.0,27.87,0.0,0.0,0.0,21.94,0.0,0.0,0.0,0.0,0.0,1592.6279052734376,3,Toplis M.J.,1997
9623,50.19,0.0,27.87,0.0,0.0,0.0,21.94,0.0,0.0,0.0,0.0,0.0,1483.64560546875,4,Toplis M.J.,1997
9624,50.19,0.0,27.87,0.0,0.0,0.0,21.94,0.0,0.0,0.0,0.0,0.0,1397.0485595703126,5,Toplis M.J.,1997
9625,50.19,0.0,27.87,0.0,0.0,0.0,21.94,0.0,0.0,0.0,0.0,0.0,1326.5820068359376,6,Toplis M.J.,1997
9626,50.19,0.0,27.87,0.0,0.0,0.0,21.94,0.0,0.0,0.0,0.0,0.0,1268.12314453125,7,Toplis M.J.,1997
9627,50.19,0.0,27.87,0.0,0.0,0.0,21.94,0.0,0.0,0.0,0.0,0.0,1218.8436645507813,8,Toplis M.J.,1997
9628,50.19,0.0,27.87,0.0,0.0,0.0,21.94,0.0,0.0,0.0,0.0,0.0,1176.7388671875,9,Toplis M.J.,1997
9629,50.19,0.0,27.87,0.0,0.0,0.0,21.94,0.0,0.0,0.0,0.0,0.0,1140.3482421875,10,Toplis M.J.,1997
9630,50.19,0.0,27.87,0.0,0.0,0.0,21.94,0.0,0.0,0.0,0.0,0.0,1108.5824340820313,11,Toplis M.J.,1997
9631,50.19,0.0,27.87,0.0,0.0,0.0,21.94,0.0,0.0,0.0,0.0,0.0,1080.6125244140626,12,Toplis M.J.,1997
9632,71.32,0.0,1.17,0.0,0.0,0.0,12.48,0.63,5.91,8.49,0.0,0.0,1699.150244140625,1,Muramoto T.,2002
9633,71.32,0.0,1.17,0.0,0.0,0.0,12.48,0.63,5.91,8.49,0.0,0.0,1514.6568359375,2,Muramoto T.,2002
9634,71.32,0.0,1.17,0.0,0.0,0.0,12.48,0.63,5.91,8.49,0.0,0.0,1366.3066162109376,3,Muramoto T.,2002
9635,71.32,0.0,1.17,0.0,0.0,0.0,12.48,0.63,5.91,8.49,0.0,0.0,1244.4262451171876,4,Muramoto T.,2002
9636,71.32,0.0,1.17,0.0,0.0,0.0,12.48,0.63,5.91,8.49,0.0,0.0,1142.511572265625,5,Muramoto T.,2002
9637,71.32,0.0,1.17,0.0,0.0,0.0,12.48,0.63,5.91,8.49,0.0,0.0,1056.0279907226563,6,Muramoto T.,2002
9638,45.16,0.0,3.15,0.0,0.59,0.0,0.65,0.75,4.65,45.05,0.0,0.0,1523.15,2,Mackenzie J.D.,1984
9639,38.49,0.0,2.68,0.0,0.5,0.0,0.57,0.64,3.97,53.15,0.0,0.0,1673.15,2,Mackenzie J.D.,1984
9640,56.33,0.0,5.71,0.0,0.23,0.0,2.77,1.99,0.46,32.51,0.0,0.0,1623.15,2,Mackenzie J.D.,1984
9641,48.59,0.0,4.93,0.0,0.2,0.0,2.39,1.72,0.39,41.78,0.0,0.0,1573.15,2,Mackenzie J.D.,1984
9642,40.3,0.0,4.09,0.0,0.16,0.0,1.99,1.42,0.31,51.73,0.0,0.0,1673.15,2,Mackenzie J.D.,1984
9643,31.36,0.0,3.18,0.0,0.13,0.0,1.54,1.11,0.24,62.44,0.0,0.0,1773.15,2,Mackenzie J.D.,1984
9644,46.98,0.0,4.77,0.0,0.19,0.0,2.32,1.66,21.97,22.12,0.0,0.0,1573.15,2,Mackenzie J.D.,1984
9645,38.65,0.0,3.92,0.0,0.15,0.0,1.91,1.37,26.94,27.07,0.0,0.0,1623.15,2,Mackenzie J.D.,1984
9646,64.08,0.0,6.26,0.0,1.18,0.0,2.16,1.81,5.92,18.59,0.0,0.0,1573.15,2,Mackenzie J.D.,1984
9647,71.55,0.0,0.76,0.0,0.0,0.0,13.78,0.0,5.18,8.73,0.0,0.0,1473.15,2,Mackenzie J.D.,1984
9648,48.25,0.0,8.91,0.0,0.19,0.0,2.41,1.72,5.25,33.28,0.0,0.0,1673.15,2,Horiuchi T.,1985
9649,48.24,0.0,4.93,0.0,0.19,0.0,2.34,1.73,4.8,37.77,0.0,0.0,1623.15,2,Horiuchi T.,1985
9650,48.2,0.0,8.92,0.0,0.2,0.0,2.41,1.72,4.79,33.76,0.0,0.0,1673.15,2,Horiuchi T.,1985
9651,52.15,0.0,5.31,0.0,0.23,0.0,2.55,1.87,4.68,33.2,0.0,0.0,1673.15,2,Horiuchi T.,1985
9652,52.14,0.0,7.27,0.0,0.23,0.0,2.59,1.84,4.75,31.18,0.0,0.0,1723.15,2,Horiuchi T.,1985
9653,52.26,0.0,9.24,0.0,0.2,0.0,2.53,1.87,4.67,29.23,0.0,0.0,1723.15,2,Horiuchi T.,1985
9654,77.03,0.0,0.0,0.0,0.0,0.0,16.0,0.0,0.0,6.97,0.0,0.0,1732.1501220703126,1,Rinehart D.W.,1980
9655,77.03,0.0,0.0,0.0,0.0,0.0,16.0,0.0,0.0,6.97,0.0,0.0,1477.5116943359376,2,Rinehart D.W.,1980
9656,77.03,0.0,0.0,0.0,0.0,0.0,16.0,0.0,0.0,6.97,0.0,0.0,1288.1500610351563,3,Rinehart D.W.,1980
9657,74.25,0.0,2.4,0.0,0.0,0.0,16.27,0.0,0.0,7.08,0.0,0.0,1775.150732421875,1,Rinehart D.W.,1980
9658,74.25,0.0,2.4,0.0,0.0,0.0,16.27,0.0,0.0,7.08,0.0,0.0,1510.25107421875,2,Rinehart D.W.,1980
9659,74.25,0.0,2.4,0.0,0.0,0.0,16.27,0.0,0.0,7.08,0.0,0.0,1314.1506103515626,3,Rinehart D.W.,1980
9660,75.45,0.0,0.0,0.0,0.0,0.0,15.98,0.0,0.0,8.57,0.0,0.0,1712.150244140625,1,Rinehart D.W.,1980
