Repository: charlesll/gpvisc

# GPVisc
=========
GPVisc is a Python module containing a Gaussian Process - Artificial Neural Network of melt viscosity.

- **Documentation:** http://charlesll.github.io/gpvisc/html/index.html
- **Examples:** https://github.com/charlesll/gpvisc/tree/master/examples
- **Web app** https://gpvisc.streamlit.app/
- **Source code:** https://github.com/charlesll/gpvisc/tree/master/src/gpvisc
- **License:** https://github.com/charlesll/gpvisc/tree/master/LICENSE.txt
- **Contributing:** https://github.com/charlesll/gpvisc/blob/master/CONTRIBUTING.md
- **Bug reports:** https://github.com/charlesll/gpvisc/issues
- **Contact:** lelosq@ipgp.fr

See the documentation for more information.

File: examples/additional_data/FULL_SCIGLASS.csv (part 24 of 35)
,sio2,tio2,al2o3,feo,fe2o3,mno,na2o,k2o,mgo,cao,p2o5,h2o,T,viscosity,Author,Year
9661,75.45,0.0,0.0,0.0,0.0,0.0,15.98,0.0,0.0,8.57,0.0,0.0,1461.026220703125,2,Rinehart D.W.,1980
9662,75.45,0.0,0.0,0.0,0.0,0.0,15.98,0.0,0.0,8.57,0.0,0.0,1274.1501220703124,3,Rinehart D.W.,1980
9663,73.81,0.0,0.59,0.0,0.0,0.0,14.76,0.0,0.0,10.84,0.0,0.0,1705.1501220703126,1,Rinehart D.W.,1980
9664,73.81,0.0,0.59,0.0,0.0,0.0,14.76,0.0,0.0,10.84,0.0,0.0,1466.951513671875,2,Rinehart D.W.,1980
9665,73.81,0.0,0.59,0.0,0.0,0.0,14.76,0.0,0.0,10.84,0.0,0.0,1287.1500610351563,3,Rinehart D.W.,1980
9666,70.98,0.0,3.0,0.0,0.0,0.0,15.0,0.0,0.0,11.02,0.0,0.0,1741.1498779296876,1,Rinehart D.W.,1980
9667,70.98,0.0,3.0,0.0,0.0,0.0,15.0,0.0,0.0,11.02,0.0,0.0,1495.2072509765626,2,Rinehart D.W.,1980
9668,70.98,0.0,3.0,0.0,0.0,0.0,15.0,0.0,0.0,11.02,0.0,0.0,1310.1498779296876,3,Rinehart D.W.,1980
9669,60.28,0.008,13.05,0.017,0.0,0.017,3.29,1.03,8.24,10.44,0.0,3.63,1019.5758422851562,8,Liebske C.,2003
9670,60.28,0.008,13.05,0.017,0.0,0.017,3.29,1.03,8.24,10.44,0.0,3.63,976.8696044921875,9,Liebske C.,2003
9671,60.28,0.008,13.05,0.017,0.0,0.017,3.29,1.03,8.24,10.44,0.0,3.63,939.6216186523437,10,Liebske C.,2003
9672,60.28,0.008,13.05,0.017,0.0,0.017,3.29,1.03,8.24,10.44,0.0,3.63,906.8481811523437,11,Liebske C.,2003
9673,58.47,0.007,12.66,0.017,0.0,0.017,3.19,1.0,7.99,10.13,0.0,6.51,901.9384521484375,9,Liebske C.,2003
9674,58.47,0.007,12.66,0.017,0.0,0.017,3.19,1.0,7.99,10.13,0.0,6.51,866.9843505859375,10,Liebske C.,2003
9675,58.47,0.007,12.66,0.017,0.0,0.017,3.19,1.0,7.99,10.13,0.0,6.51,838.5497192382812,11,Liebske C.,2003
9676,60.88,0.82,11.03,7.33,0.0,0.12,3.37,1.07,6.89,8.5,0.0,0.0,1058.8530639648438,9,Liebske C.,2003
9677,60.88,0.82,11.03,7.33,0.0,0.12,3.37,1.07,6.89,8.5,0.0,0.0,1010.6500610351562,10,Liebske C.,2003
9678,60.88,0.82,11.03,7.33,0.0,0.12,3.37,1.07,6.89,8.5,0.0,0.0,973.6181396484375,11,Liebske C.,2003
9679,0.0,0.0,0.0,0.0,0.0,0.0,0.0,0.0,50.0,0.0,50.0,0.0,1522.098486328125,0,Toyoda S.,2003
9680,0.0,0.0,0.0,0.0,0.0,0.0,0.0,0.0,0.0,50.0,50.0,0.0,1330.4322265625,0,Toyoda S.,2003
9681,73.94,0.082,0.0,0.0,0.086,0.0,12.59,1.22,4.1,7.98,0.0,0.0,1725.7328857421876,1,Matz R.,1976
9682,73.94,0.082,0.0,0.0,0.086,0.0,12.59,1.22,4.1,7.98,0.0,0.0,1471.8764404296876,2,Matz R.,1976
9683,73.94,0.082,0.0,0.0,0.086,0.0,12.59,1.22,4.1,7.98,0.0,0.0,1307.4216064453126,3,Matz R.,1976
9684,73.94,0.082,0.0,0.0,0.086,0.0,12.59,1.22,4.1,7.98,0.0,0.0,1192.2119506835938,4,Matz R.,1976
9685,73.94,0.082,0.0,0.0,0.086,0.0,12.59,1.22,4.1,7.98,0.0,0.0,1107.0087036132813,5,Matz R.,1976
9686,73.94,0.082,0.0,0.0,0.086,0.0,12.59,1.22,4.1,7.98,0.0,0.0,1041.439794921875,6,Matz R.,1976
9687,73.94,0.082,0.0,0.0,0.086,0.0,12.59,1.22,4.1,7.98,0.0,0.0,989.41953125,7,Matz R.,1976
9688,73.94,0.082,0.0,0.0,0.086,0.0,12.59,1.22,4.1,7.98,0.0,0.0,947.1417602539062,8,Matz R.,1976
9689,71.09,0.084,2.43,0.0,0.087,0.0,12.79,1.24,4.17,8.11,0.0,0.0,1800.8853515625,1,Matz R.,1976
9690,71.09,0.084,2.43,0.0,0.087,0.0,12.79,1.24,4.17,8.11,0.0,0.0,1518.5146240234376,2,Matz R.,1976
9691,71.09,0.084,2.43,0.0,0.087,0.0,12.79,1.24,4.17,8.11,0.0,0.0,1344.6412109375,3,Matz R.,1976
9692,71.09,0.084,2.43,0.0,0.087,0.0,12.79,1.24,4.17,8.11,0.0,0.0,1226.8095458984376,4,Matz R.,1976
9693,71.09,0.084,2.43,0.0,0.087,0.0,12.79,1.24,4.17,8.11,0.0,0.0,1141.6855834960938,5,Matz R.,1976
9694,71.09,0.084,2.43,0.0,0.087,0.0,12.79,1.24,4.17,8.11,0.0,0.0,1077.31064453125,6,Matz R.,1976
9695,71.09,0.084,2.43,0.0,0.087,0.0,12.79,1.24,4.17,8.11,0.0,0.0,1026.9224609375,7,Matz R.,1976
9696,71.09,0.084,2.43,0.0,0.087,0.0,12.79,1.24,4.17,8.11,0.0,0.0,986.4093383789062,8,Matz R.,1976
9697,72.4,0.082,1.51,0.0,0.06,0.0,12.62,1.22,4.11,8.0,0.0,0.0,1706.2494873046876,1,Matz R.,1976
9698,72.4,0.082,1.51,0.0,0.06,0.0,12.62,1.22,4.11,8.0,0.0,0.0,1455.784765625,2,Matz R.,1976
9699,72.4,0.082,1.51,0.0,0.06,0.0,12.62,1.22,4.11,8.0,0.0,0.0,1298.410498046875,3,Matz R.,1976
9700,72.4,0.082,1.51,0.0,0.06,0.0,12.62,1.22,4.11,8.0,0.0,0.0,1190.3613037109376,4,Matz R.,1976
9701,72.4,0.082,1.51,0.0,0.06,0.0,12.62,1.22,4.11,8.0,0.0,0.0,1111.5893310546876,5,Matz R.,1976
9702,72.4,0.082,1.51,0.0,0.06,0.0,12.62,1.22,4.11,8.0,0.0,0.0,1051.6149047851563,6,Matz R.,1976
9703,72.4,0.082,1.51,0.0,0.06,0.0,12.62,1.22,4.11,8.0,0.0,0.0,1004.4267333984375,7,Matz R.,1976
9704,72.4,0.082,1.51,0.0,0.06,0.0,12.62,1.22,4.11,8.0,0.0,0.0,966.3296875,8,Matz R.,1976
9705,71.87,0.083,1.52,0.0,0.38,0.0,12.71,1.23,4.14,8.06,0.0,0.0,1790.120458984375,1,Matz R.,1976
9706,71.87,0.083,1.52,0.0,0.38,0.0,12.71,1.23,4.14,8.06,0.0,0.0,1512.47080078125,2,Matz R.,1976
9707,71.87,0.083,1.52,0.0,0.38,0.0,12.71,1.23,4.14,8.06,0.0,0.0,1340.6452392578126,3,Matz R.,1976
9708,71.87,0.083,1.52,0.0,0.38,0.0,12.71,1.23,4.14,8.06,0.0,0.0,1223.8269409179688,4,Matz R.,1976
9709,71.87,0.083,1.52,0.0,0.38,0.0,12.71,1.23,4.14,8.06,0.0,0.0,1139.2460083007813,5,Matz R.,1976
9710,71.87,0.083,1.52,0.0,0.38,0.0,12.71,1.23,4.14,8.06,0.0,0.0,1075.1760620117188,6,Matz R.,1976
9711,71.87,0.083,1.52,0.0,0.38,0.0,12.71,1.23,4.14,8.06,0.0,0.0,1024.96298828125,7,Matz R.,1976
9712,71.87,0.083,1.52,0.0,0.38,0.0,12.71,1.23,4.14,8.06,0.0,0.0,984.5500854492187,8,Matz R.,1976
9713,71.32,0.084,1.53,0.0,0.76,0.0,12.79,1.24,4.17,8.11,0.0,0.0,1763.581640625,1,Matz R.,1976
9714,71.32,0.084,1.53,0.0,0.76,0.0,12.79,1.24,4.17,8.11,0.0,0.0,1502.0929931640626,2,Matz R.,1976
9715,71.32,0.084,1.53,0.0,0.76,0.0,12.79,1.24,4.17,8.11,0.0,0.0,1334.8432373046876,3,Matz R.,1976
9716,71.32,0.084,1.53,0.0,0.76,0.0,12.79,1.24,4.17,8.11,0.0,0.0,1218.6659912109376,4,Matz R.,1976
9717,71.32,0.084,1.53,0.0,0.76,0.0,12.79,1.24,4.17,8.11,0.0,0.0,1133.2662719726563,5,Matz R.,1976
9718,71.32,0.084,1.53,0.0,0.76,0.0,12.79,1.24,4.17,8.11,0.0,0.0,1067.8442749023438,6,Matz R.,1976
9719,71.32,0.084,1.53,0.0,0.76,0.0,12.79,1.24,4.17,8.11,0.0,0.0,1016.1239990234375,7,Matz R.,1976
9720,71.32,0.084,1.53,0.0,0.76,0.0,12.79,1.24,4.17,8.11,0.0,0.0,974.2088989257812,8,Matz R.,1976
9721,70.81,0.084,1.54,0.0,1.11,0.0,12.86,1.24,4.19,8.16,0.0,0.0,1750.7397216796876,1,Matz R.,1976
9722,70.81,0.084,1.54,0.0,1.11,0.0,12.86,1.24,4.19,8.16,0.0,0.0,1490.263037109375,2,Matz R.,1976
9723,70.81,0.084,1.54,0.0,1.11,0.0,12.86,1.24,4.19,8.16,0.0,0.0,1325.253271484375,3,Matz R.,1976
9724,70.81,0.084,1.54,0.0,1.11,0.0,12.86,1.24,4.19,8.16,0.0,0.0,1211.35458984375,4,Matz R.,1976
9725,70.81,0.084,1.54,0.0,1.11,0.0,12.86,1.24,4.19,8.16,0.0,0.0,1128.0044311523438,5,Matz R.,1976
9726,70.81,0.084,1.54,0.0,1.11,0.0,12.86,1.24,4.19,8.16,0.0,0.0,1064.3660034179688,6,Matz R.,1976
9727,70.81,0.084,1.54,0.0,1.11,0.0,12.86,1.24,4.19,8.16,0.0,0.0,1014.1861938476562,7,Matz R.,1976
9728,70.81,0.084,1.54,0.0,1.11,0.0,12.86,1.24,4.19,8.16,0.0,0.0,973.603857421875,8,Matz R.,1976
9729,70.48,0.084,1.53,0.0,1.51,0.0,12.83,1.24,4.18,8.14,0.0,0.0,1736.8896240234376,1,Matz R.,1976
9730,70.48,0.084,1.53,0.0,1.51,0.0,12.83,1.24,4.18,8.14,0.0,0.0,1482.68125,2,Matz R.,1976
9731,70.48,0.084,1.53,0.0,1.51,0.0,12.83,1.24,4.18,8.14,0.0,0.0,1318.400244140625,3,Matz R.,1976
9732,70.48,0.084,1.53,0.0,1.51,0.0,12.83,1.24,4.18,8.14,0.0,0.0,1203.4999145507813,4,Matz R.,1976
9733,70.48,0.084,1.53,0.0,1.51,0.0,12.83,1.24,4.18,8.14,0.0,0.0,1118.624609375,5,Matz R.,1976
9734,70.48,0.084,1.53,0.0,1.51,0.0,12.83,1.24,4.18,8.14,0.0,0.0,1053.3653930664063,6,Matz R.,1976
9735,70.48,0.084,1.53,0.0,1.51,0.0,12.83,1.24,4.18,8.14,0.0,0.0,1001.626318359375,7,Matz R.,1976
9736,70.48,0.084,1.53,0.0,1.51,0.0,12.83,1.24,4.18,8.14,0.0,0.0,959.6001342773437,8,Matz R.,1976
9737,74.2,0.082,1.51,0.0,0.086,0.0,12.6,1.22,4.11,6.2,0.0,0.0,1807.8549560546876,1,Matz R.,1976
9738,74.2,0.082,1.51,0.0,0.086,0.0,12.6,1.22,4.11,6.2,0.0,0.0,1520.3110107421876,2,Matz R.,1976
9739,74.2,0.082,1.51,0.0,0.086,0.0,12.6,1.22,4.11,6.2,0.0,0.0,1342.0175537109376,3,Matz R.,1976
9740,74.2,0.082,1.51,0.0,0.086,0.0,12.6,1.22,4.11,6.2,0.0,0.0,1220.6509155273438,4,Matz R.,1976
9741,74.2,0.082,1.51,0.0,0.086,0.0,12.6,1.22,4.11,6.2,0.0,0.0,1132.7004760742188,5,Matz R.,1976
9742,74.2,0.082,1.51,0.0,0.086,0.0,12.6,1.22,4.11,6.2,0.0,0.0,1066.0353759765626,6,Matz R.,1976
9743,74.2,0.082,1.51,0.0,0.086,0.0,12.6,1.22,4.11,6.2,0.0,0.0,1013.7626098632812,7,Matz R.,1976
9744,74.2,0.082,1.51,0.0,0.086,0.0,12.6,1.22,4.11,6.2,0.0,0.0,971.6755737304687,8,Matz R.,1976
9745,71.32,0.083,1.51,0.0,0.086,0.0,12.64,1.22,4.12,9.03,0.0,0.0,1738.4592041015626,1,Matz R.,1976
9746,71.32,0.083,1.51,0.0,0.086,0.0,12.64,1.22,4.12,9.03,0.0,0.0,1477.99033203125,2,Matz R.,1976
9747,71.32,0.083,1.51,0.0,0.086,0.0,12.64,1.22,4.12,9.03,0.0,0.0,1314.454443359375,3,Matz R.,1976
9748,71.32,0.083,1.51,0.0,0.086,0.0,12.64,1.22,4.12,9.03,0.0,0.0,1202.2301391601563,4,Matz R.,1976
9749,71.32,0.083,1.51,0.0,0.086,0.0,12.64,1.22,4.12,9.03,0.0,0.0,1120.4428466796876,5,Matz R.,1976
9750,71.32,0.083,1.51,0.0,0.086,0.0,12.64,1.22,4.12,9.03,0.0,0.0,1058.1886962890626,6,Matz R.,1976
9751,71.32,0.083,1.51,0.0,0.086,0.0,12.64,1.22,4.12,9.03,0.0,0.0,1009.2165283203125,7,Matz R.,1976
9752,71.32,0.083,1.51,0.0,0.086,0.0,12.64,1.22,4.12,9.03,0.0,0.0,969.6855224609375,8,Matz R.,1976
9753,70.23,0.083,1.51,0.0,0.086,0.0,12.63,1.22,4.12,10.12,0.0,0.0,1723.684912109375,1,Matz R.,1976
9754,70.23,0.083,1.51,0.0,0.086,0.0,12.63,1.22,4.12,10.12,0.0,0.0,1455.032568359375,2,Matz R.,1976
9755,70.23,0.083,1.51,0.0,0.086,0.0,12.63,1.22,4.12,10.12,0.0,0.0,1293.2900756835938,3,Matz R.,1976
9756,70.23,0.083,1.51,0.0,0.086,0.0,12.63,1.22,4.12,10.12,0.0,0.0,1185.2310546875,4,Matz R.,1976
9757,70.23,0.083,1.51,0.0,0.086,0.0,12.63,1.22,4.12,10.12,0.0,0.0,1107.9327758789063,5,Matz R.,1976
9758,70.23,0.083,1.51,0.0,0.086,0.0,12.63,1.22,4.12,10.12,0.0,0.0,1049.8970703125,6,Matz R.,1976
9759,70.23,0.083,1.51,0.0,0.086,0.0,12.63,1.22,4.12,10.12,0.0,0.0,1004.7212890625,7,Matz R.,1976
9760,70.23,0.083,1.51,0.0,0.086,0.0,12.63,1.22,4.12,10.12,0.0,0.0,968.557470703125,8,Matz R.,1976
9761,69.18,0.083,1.51,0.0,0.086,0.0,12.64,1.22,4.12,11.17,0.0,0.0,1717.304052734375,1,Matz R.,1976
9762,69.18,0.083,1.51,0.0,0.086,0.0,12.64,1.22,4.12,11.17,0.0,0.0,1478.550634765625,2,Matz R.,1976
9763,69.18,0.083,1.51,0.0,0.086,0.0,12.64,1.22,4.12,11.17,0.0,0.0,1326.6646484375,3,Matz R.,1976
9764,69.18,0.083,1.51,0.0,0.086,0.0,12.64,1.22,4.12,11.17,0.0,0.0,1221.5346435546876,4,Matz R.,1976
9765,69.18,0.083,1.51,0.0,0.086,0.0,12.64,1.22,4.12,11.17,0.0,0.0,1144.4506591796876,5,Matz R.,1976
9766,69.18,0.083,1.51,0.0,0.086,0.0,12.64,1.22,4.12,11.17,0.0,0.0,1085.510595703125,6,Matz R.,1976
9767,69.18,0.083,1.51,0.0,0.086,0.0,12.64,1.22,4.12,11.17,0.0,0.0,1038.9828857421876,7,Matz R.,1976
9768,69.18,0.083,1.51,0.0,0.086,0.0,12.64,1.22,4.12,11.17,0.0,0.0,1001.3202270507812,8,Matz R.,1976
9769,68.2,0.082,1.51,0.0,0.086,0.0,12.61,1.22,4.11,12.19,0.0,0.0,1721.4960693359376,1,Matz R.,1976
9770,68.2,0.082,1.51,0.0,0.086,0.0,12.61,1.22,4.11,12.19,0.0,0.0,1480.901220703125,2,Matz R.,1976
9771,68.2,0.082,1.51,0.0,0.086,0.0,12.61,1.22,4.11,12.19,0.0,0.0,1331.2216552734376,3,Matz R.,1976
9772,68.2,0.082,1.51,0.0,0.086,0.0,12.61,1.22,4.11,12.19,0.0,0.0,1229.1142944335938,4,Matz R.,1976
9773,68.2,0.082,1.51,0.0,0.086,0.0,12.61,1.22,4.11,12.19,0.0,0.0,1155.0094360351563,5,Matz R.,1976
9774,68.2,0.082,1.51,0.0,0.086,0.0,12.61,1.22,4.11,12.19,0.0,0.0,1098.7767700195313,6,Matz R.,1976
9775,68.2,0.082,1.51,0.0,0.086,0.0,12.61,1.22,4.11,12.19,0.0,0.0,1054.6466430664063,7,Matz R.,1976
9776,68.2,0.082,1.51,0.0,0.086,0.0,12.61,1.22,4.11,12.19,0.0,0.0,1019.0915283203125,8,Matz R.,1976
9777,67.13,0.082,1.5,0.0,0.086,0.0,12.58,1.22,4.1,13.3,0.0,0.0,1727.8818115234376,1,Matz R.,1976
9778,67.13,0.082,1.5,0.0,0.086,0.0,12.58,1.22,4.1,13.3,0.0,0.0,1474.7673095703126,2,Matz R.,1976
9779,67.13,0.082,1.5,0.0,0.086,0.0,12.58,1.22,4.1,13.3,0.0,0.0,1327.46640625,3,Matz R.,1976
9780,67.13,0.082,1.5,0.0,0.086,0.0,12.58,1.22,4.1,13.3,0.0,0.0,1231.097998046875,4,Matz R.,1976
9781,67.13,0.082,1.5,0.0,0.086,0.0,12.58,1.22,4.1,13.3,0.0,0.0,1163.1394409179688,5,Matz R.,1976
9782,67.13,0.082,1.5,0.0,0.086,0.0,12.58,1.22,4.1,13.3,0.0,0.0,1112.6415771484376,6,Matz R.,1976
9783,67.13,0.082,1.5,0.0,0.086,0.0,12.58,1.22,4.1,13.3,0.0,0.0,1073.6412109375,7,Matz R.,1976
9784,67.13,0.082,1.5,0.0,0.086,0.0,12.58,1.22,4.1,13.3,0.0,0.0,1042.6129516601563,8,Matz R.,1976
9785,73.3,0.082,1.51,0.0,0.086,0.0,11.68,1.22,4.12,8.01,0.0,0.0,1822.3127197265626,1,Matz R.,1976
9786,73.3,0.082,1.51,0.0,0.086,0.0,11.68,1.22,4.12,8.01,0.0,0.0,1544.7817138671876,2,Matz R.,1976
9787,73.3,0.082,1.51,0.0,0.086,0.0,11.68,1.22,4.12,8.01,0.0,0.0,1369.2134765625,3,Matz R.,1976
9788,73.3,0.082,1.51,0.0,0.086,0.0,11.68,1.22,4.12,8.01,0.0,0.0,1248.137548828125,4,Matz R.,1976
9789,73.3,0.082,1.51,0.0,0.086,0.0,11.68,1.22,4.12,8.01,0.0,0.0,1159.5924438476563,5,Matz R.,1976
9790,73.3,0.082,1.51,0.0,0.086,0.0,11.68,1.22,4.12,8.01,0.0,0.0,1092.0201782226563,6,Matz R.,1976
9791,73.3,0.082,1.51,0.0,0.086,0.0,11.68,1.22,4.12,8.01,0.0,0.0,1038.7583984375,7,Matz R.,1976
9792,73.3,0.082,1.51,0.0,0.086,0.0,11.68,1.22,4.12,8.01,0.0,0.0,995.6963256835937,8,Matz R.,1976
9793,71.29,0.083,1.51,0.0,0.086,0.0,13.67,1.22,4.12,8.02,0.0,0.0,1804.43515625,1,Matz R.,1976
9794,71.29,0.083,1.51,0.0,0.086,0.0,13.67,1.22,4.12,8.02,0.0,0.0,1516.245458984375,2,Matz R.,1976
9795,71.29,0.083,1.51,0.0,0.086,0.0,13.67,1.22,4.12,8.02,0.0,0.0,1343.7153076171876,3,Matz R.,1976
9796,71.29,0.083,1.51,0.0,0.086,0.0,13.67,1.22,4.12,8.02,0.0,0.0,1228.854833984375,4,Matz R.,1976
9797,71.29,0.083,1.51,0.0,0.086,0.0,13.67,1.22,4.12,8.02,0.0,0.0,1146.8895629882813,5,Matz R.,1976
9798,71.29,0.083,1.51,0.0,0.086,0.0,13.67,1.22,4.12,8.02,0.0,0.0,1085.4581665039063,6,Matz R.,1976
9799,71.29,0.083,1.51,0.0,0.086,0.0,13.67,1.22,4.12,8.02,0.0,0.0,1037.7034057617188,7,Matz R.,1976
9800,71.29,0.083,1.51,0.0,0.086,0.0,13.67,1.22,4.12,8.02,0.0,0.0,999.515478515625,8,Matz R.,1976
9801,70.19,0.082,1.51,0.0,0.086,0.0,14.79,1.22,4.11,8.01,0.0,0.0,1743.4653076171876,1,Matz R.,1976
9802,70.19,0.082,1.51,0.0,0.086,0.0,14.79,1.22,4.11,8.01,0.0,0.0,1476.08115234375,2,Matz R.,1976
9803,70.19,0.082,1.51,0.0,0.086,0.0,14.79,1.22,4.11,8.01,0.0,0.0,1311.150732421875,3,Matz R.,1976
9804,70.19,0.082,1.51,0.0,0.086,0.0,14.79,1.22,4.11,8.01,0.0,0.0,1199.2560180664063,4,Matz R.,1976
9805,70.19,0.082,1.51,0.0,0.086,0.0,14.79,1.22,4.11,8.01,0.0,0.0,1118.3586791992188,5,Matz R.,1976
9806,70.19,0.082,1.51,0.0,0.086,0.0,14.79,1.22,4.11,8.01,0.0,0.0,1057.1454223632813,6,Matz R.,1976
9807,70.19,0.082,1.51,0.0,0.086,0.0,14.79,1.22,4.11,8.01,0.0,0.0,1009.21103515625,7,Matz R.,1976
9808,70.19,0.082,1.51,0.0,0.086,0.0,14.79,1.22,4.11,8.01,0.0,0.0,970.6575073242187,8,Matz R.,1976
9809,69.23,0.083,1.51,0.0,0.086,0.0,15.73,1.22,4.12,8.02,0.0,0.0,1722.09873046875,1,Matz R.,1976
9810,69.23,0.083,1.51,0.0,0.086,0.0,15.73,1.22,4.12,8.02,0.0,0.0,1458.7616943359376,2,Matz R.,1976
9811,69.23,0.083,1.51,0.0,0.086,0.0,15.73,1.22,4.12,8.02,0.0,0.0,1298.203466796875,3,Matz R.,1976
9812,69.23,0.083,1.51,0.0,0.086,0.0,15.73,1.22,4.12,8.02,0.0,0.0,1190.0781616210938,4,Matz R.,1976
9813,69.23,0.083,1.51,0.0,0.086,0.0,15.73,1.22,4.12,8.02,0.0,0.0,1112.3065551757813,5,Matz R.,1976
9814,69.23,0.083,1.51,0.0,0.086,0.0,15.73,1.22,4.12,8.02,0.0,0.0,1053.6803344726563,6,Matz R.,1976
9815,69.23,0.083,1.51,0.0,0.086,0.0,15.73,1.22,4.12,8.02,0.0,0.0,1007.9045776367187,7,Matz R.,1976
9816,69.23,0.083,1.51,0.0,0.086,0.0,15.73,1.22,4.12,8.02,0.0,0.0,971.1715454101562,8,Matz R.,1976
9817,68.65,0.083,1.52,0.0,0.087,0.0,16.23,1.23,4.14,8.06,0.0,0.0,1689.284033203125,1,Matz R.,1976
9818,68.65,0.083,1.52,0.0,0.087,0.0,16.23,1.23,4.14,8.06,0.0,0.0,1431.86826171875,2,Matz R.,1976
9819,68.65,0.083,1.52,0.0,0.087,0.0,16.23,1.23,4.14,8.06,0.0,0.0,1273.388525390625,3,Matz R.,1976
9820,68.65,0.083,1.52,0.0,0.087,0.0,16.23,1.23,4.14,8.06,0.0,0.0,1166.000830078125,4,Matz R.,1976
9821,68.65,0.083,1.52,0.0,0.087,0.0,16.23,1.23,4.14,8.06,0.0,0.0,1088.42783203125,5,Matz R.,1976
9822,68.65,0.083,1.52,0.0,0.087,0.0,16.23,1.23,4.14,8.06,0.0,0.0,1029.7665771484376,6,Matz R.,1976
9823,68.65,0.083,1.52,0.0,0.087,0.0,16.23,1.23,4.14,8.06,0.0,0.0,983.85263671875,7,Matz R.,1976
9824,68.65,0.083,1.52,0.0,0.087,0.0,16.23,1.23,4.14,8.06,0.0,0.0,946.9382080078125,8,Matz R.,1976
9825,72.48,0.083,1.53,0.0,0.087,0.0,12.78,1.24,1.71,10.09,0.0,0.0,1771.972509765625,1,Matz R.,1976
9826,72.48,0.083,1.53,0.0,0.087,0.0,12.78,1.24,1.71,10.09,0.0,0.0,1503.563330078125,2,Matz R.,1976
9827,72.48,0.083,1.53,0.0,0.087,0.0,12.78,1.24,1.71,10.09,0.0,0.0,1337.3490966796876,3,Matz R.,1976
9828,72.48,0.083,1.53,0.0,0.087,0.0,12.78,1.24,1.71,10.09,0.0,0.0,1224.29892578125,4,Matz R.,1976
9829,72.48,0.083,1.53,0.0,0.087,0.0,12.78,1.24,1.71,10.09,0.0,0.0,1142.4225830078126,5,Matz R.,1976
9830,72.48,0.083,1.53,0.0,0.087,0.0,12.78,1.24,1.71,10.09,0.0,0.0,1080.3881591796876,6,Matz R.,1976
9831,72.48,0.083,1.53,0.0,0.087,0.0,12.78,1.24,1.71,10.09,0.0,0.0,1031.7623657226563,7,Matz R.,1976
9832,72.48,0.083,1.53,0.0,0.087,0.0,12.78,1.24,1.71,10.09,0.0,0.0,992.6218627929687,8,Matz R.,1976
9833,72.26,0.083,1.52,0.0,0.087,0.0,12.75,1.23,3.16,8.9,0.0,0.0,1795.5796875,1,Matz R.,1976
9834,72.26,0.083,1.52,0.0,0.087,0.0,12.75,1.23,3.16,8.9,0.0,0.0,1515.7880615234376,2,Matz R.,1976
9835,72.26,0.083,1.52,0.0,0.087,0.0,12.75,1.23,3.16,8.9,0.0,0.0,1345.542333984375,3,Matz R.,1976
9836,72.26,0.083,1.52,0.0,0.087,0.0,12.75,1.23,3.16,8.9,0.0,0.0,1231.0398315429688,4,Matz R.,1976
9837,72.26,0.083,1.52,0.0,0.087,0.0,12.75,1.23,3.16,8.9,0.0,0.0,1148.7543701171876,5,Matz R.,1976
9838,72.26,0.083,1.52,0.0,0.087,0.0,12.75,1.23,3.16,8.9,0.0,0.0,1086.7656616210938,6,Matz R.,1976
9839,72.26,0.083,1.52,0.0,0.087,0.0,12.75,1.23,3.16,8.9,0.0,0.0,1038.3886474609376,7,Matz R.,1976
9840,72.26,0.083,1.52,0.0,0.087,0.0,12.75,1.23,3.16,8.9,0.0,0.0,999.5834106445312,8,Matz R.,1976
9841,73.13,0.084,1.54,0.0,0.088,0.0,12.9,1.25,4.14,6.86,0.0,0.0,1811.6518310546876,1,Matz R.,1976
9842,73.13,0.084,1.54,0.0,0.088,0.0,12.9,1.25,4.14,6.86,0.0,0.0,1527.66416015625,2,Matz R.,1976
9843,73.13,0.084,1.54,0.0,0.088,0.0,12.9,1.25,4.14,6.86,0.0,0.0,1351.8151611328126,3,Matz R.,1976
9844,73.13,0.084,1.54,0.0,0.088,0.0,12.9,1.25,4.14,6.86,0.0,0.0,1232.2171997070313,4,Matz R.,1976
9845,73.13,0.084,1.54,0.0,0.088,0.0,12.9,1.25,4.14,6.86,0.0,0.0,1145.601416015625,5,Matz R.,1976
9846,73.13,0.084,1.54,0.0,0.088,0.0,12.9,1.25,4.14,6.86,0.0,0.0,1079.9775146484376,6,Matz R.,1976
9847,73.13,0.084,1.54,0.0,0.088,0.0,12.9,1.25,4.14,6.86,0.0,0.0,1028.5390380859376,7,Matz R.,1976
9848,73.13,0.084,1.54,0.0,0.088,0.0,12.9,1.25,4.14,6.86,0.0,0.0,987.1351684570312,8,Matz R.,1976
9849,71.18,0.082,1.5,0.0,0.086,0.0,12.56,1.21,9.04,4.34,0.0,0.0,1823.982275390625,1,Matz R.,1976
9850,71.18,0.082,1.5,0.0,0.086,0.0,12.56,1.21,9.04,4.34,0.0,0.0,1530.984716796875,2,Matz R.,1976
9851,71.18,0.082,1.5,0.0,0.086,0.0,12.56,1.21,9.04,4.34,0.0,0.0,1351.1308349609376,3,Matz R.,1976
9852,71.18,0.082,1.5,0.0,0.086,0.0,12.56,1.21,9.04,4.34,0.0,0.0,1229.4894165039063,4,Matz R.,1976
9853,71.18,0.082,1.5,0.0,0.086,0.0,12.56,1.21,9.04,4.34,0.0,0.0,1141.7350830078126,5,Matz R.,1976
9854,71.18,0.082,1.5,0.0,0.086,0.0,12.56,1.21,9.04,4.34,0.0,0.0,1075.4386962890626,6,Matz R.,1976
9855,71.18,0.082,1.5,0.0,0.086,0.0,12.56,1.21,9.04,4.34,0.0,0.0,1023.5871337890625,7,Matz R.,1976
9856,71.18,0.082,1.5,0.0,0.086,0.0,12.56,1.21,9.04,4.34,0.0,0.0,981.9233154296875,8,Matz R.,1976
9857,72.3,0.083,1.52,0.0,0.087,0.0,16.62,1.23,4.16,4.0,0.0,0.0,1744.138525390625,1,Matz R.,1976
9858,72.3,0.083,1.52,0.0,0.087,0.0,16.62,1.23,4.16,4.0,0.0,0.0,1455.2958740234376,2,Matz R.,1976
9859,72.3,0.083,1.52,0.0,0.087,0.0,16.62,1.23,4.16,4.0,0.0,0.0,1277.3239501953124,3,Matz R.,1976
9860,72.3,0.083,1.52,0.0,0.087,0.0,16.62,1.23,4.16,4.0,0.0,0.0,1156.665869140625,4,Matz R.,1976
9861,72.3,0.083,1.52,0.0,0.087,0.0,16.62,1.23,4.16,4.0,0.0,0.0,1069.4753784179688,5,Matz R.,1976
9862,72.3,0.083,1.52,0.0,0.087,0.0,16.62,1.23,4.16,4.0,0.0,0.0,1003.523779296875,6,Matz R.,1976
9863,72.3,0.083,1.52,0.0,0.087,0.0,16.62,1.23,4.16,4.0,0.0,0.0,951.8932861328125,7,Matz R.,1976
9864,72.3,0.083,1.52,0.0,0.087,0.0,16.62,1.23,4.16,4.0,0.0,0.0,910.3760131835937,8,Matz R.,1976
9865,72.28,0.083,1.52,0.0,0.087,0.0,15.7,1.23,4.16,4.94,0.0,0.0,1727.479345703125,1,Matz R.,1976
9866,72.28,0.083,1.52,0.0,0.087,0.0,15.7,1.23,4.16,4.94,0.0,0.0,1450.5082763671876,2,Matz R.,1976
9867,72.28,0.083,1.52,0.0,0.087,0.0,15.7,1.23,4.16,4.94,0.0,0.0,1274.1936401367188,3,Matz R.,1976
9868,72.28,0.083,1.52,0.0,0.087,0.0,15.7,1.23,4.16,4.94,0.0,0.0,1152.1021484375,4,Matz R.,1976
9869,72.28,0.083,1.52,0.0,0.087,0.0,15.7,1.23,4.16,4.94,0.0,0.0,1062.5541137695313,5,Matz R.,1976
9870,72.28,0.083,1.52,0.0,0.087,0.0,15.7,1.23,4.16,4.94,0.0,0.0,994.06796875,6,Matz R.,1976
9871,72.28,0.083,1.52,0.0,0.087,0.0,15.7,1.23,4.16,4.94,0.0,0.0,939.994970703125,7,Matz R.,1976
9872,72.28,0.083,1.52,0.0,0.087,0.0,15.7,1.23,4.16,4.94,0.0,0.0,896.2184204101562,8,Matz R.,1976
9873,72.15,0.083,1.52,0.0,0.087,0.0,13.64,1.23,4.15,7.14,0.0,0.0,1733.9963134765626,1,Matz R.,1976
9874,72.15,0.083,1.52,0.0,0.087,0.0,13.64,1.23,4.15,7.14,0.0,0.0,1472.8471435546876,2,Matz R.,1976
9875,72.15,0.083,1.52,0.0,0.087,0.0,13.64,1.23,4.15,7.14,0.0,0.0,1303.159521484375,3,Matz R.,1976
9876,72.15,0.083,1.52,0.0,0.087,0.0,13.64,1.23,4.15,7.14,0.0,0.0,1184.04501953125,4,Matz R.,1976
9877,72.15,0.083,1.52,0.0,0.087,0.0,13.64,1.23,4.15,7.14,0.0,0.0,1095.8269409179688,5,Matz R.,1976
9878,72.15,0.083,1.52,0.0,0.087,0.0,13.64,1.23,4.15,7.14,0.0,0.0,1027.8642333984376,6,Matz R.,1976
9879,72.15,0.083,1.52,0.0,0.087,0.0,13.64,1.23,4.15,7.14,0.0,0.0,973.8991455078125,7,Matz R.,1976
9880,72.15,0.083,1.52,0.0,0.087,0.0,13.64,1.23,4.15,7.14,0.0,0.0,930.011083984375,8,Matz R.,1976
9881,72.11,0.083,1.52,0.0,0.087,0.0,11.81,1.23,4.15,9.01,0.0,0.0,1754.9361328125,1,Matz R.,1976
9882,72.11,0.083,1.52,0.0,0.087,0.0,11.81,1.23,4.15,9.01,0.0,0.0,1498.02890625,2,Matz R.,1976
9883,72.11,0.083,1.52,0.0,0.087,0.0,11.81,1.23,4.15,9.01,0.0,0.0,1331.3239501953126,3,Matz R.,1976
9884,72.11,0.083,1.52,0.0,0.087,0.0,11.81,1.23,4.15,9.01,0.0,0.0,1214.4094604492188,4,Matz R.,1976
9885,72.11,0.083,1.52,0.0,0.087,0.0,11.81,1.23,4.15,9.01,0.0,0.0,1127.8772338867188,5,Matz R.,1976
9886,72.11,0.083,1.52,0.0,0.087,0.0,11.81,1.23,4.15,9.01,0.0,0.0,1061.2460083007813,6,Matz R.,1976
9887,72.11,0.083,1.52,0.0,0.087,0.0,11.81,1.23,4.15,9.01,0.0,0.0,1008.35849609375,7,Matz R.,1976
9888,72.11,0.083,1.52,0.0,0.087,0.0,11.81,1.23,4.15,9.01,0.0,0.0,965.3599609375,8,Matz R.,1976
9889,72.08,0.083,1.52,0.0,0.087,0.0,10.82,1.23,4.14,10.04,0.0,0.0,1768.8765625,1,Matz R.,1976
9890,72.08,0.083,1.52,0.0,0.087,0.0,10.82,1.23,4.14,10.04,0.0,0.0,1518.2306884765626,2,Matz R.,1976
9891,72.08,0.083,1.52,0.0,0.087,0.0,10.82,1.23,4.14,10.04,0.0,0.0,1353.07236328125,3,Matz R.,1976
9892,72.08,0.083,1.52,0.0,0.087,0.0,10.82,1.23,4.14,10.04,0.0,0.0,1236.0376342773438,4,Matz R.,1976
9893,72.08,0.083,1.52,0.0,0.087,0.0,10.82,1.23,4.14,10.04,0.0,0.0,1148.7678588867188,5,Matz R.,1976
9894,72.08,0.083,1.52,0.0,0.087,0.0,10.82,1.23,4.14,10.04,0.0,0.0,1081.1891235351563,6,Matz R.,1976
9895,72.08,0.083,1.52,0.0,0.087,0.0,10.82,1.23,4.14,10.04,0.0,0.0,1027.3125366210938,7,Matz R.,1976
9896,72.08,0.083,1.52,0.0,0.087,0.0,10.82,1.23,4.14,10.04,0.0,0.0,983.3544677734375,8,Matz R.,1976
9897,71.96,0.083,1.52,0.0,0.087,0.0,9.88,1.23,4.14,11.11,0.0,0.0,1777.1178955078126,1,Matz R.,1976
9898,71.96,0.083,1.52,0.0,0.087,0.0,9.88,1.23,4.14,11.11,0.0,0.0,1528.5405029296876,2,Matz R.,1976
9899,71.96,0.083,1.52,0.0,0.087,0.0,9.88,1.23,4.14,11.11,0.0,0.0,1366.038916015625,3,Matz R.,1976
9900,71.96,0.083,1.52,0.0,0.087,0.0,9.88,1.23,4.14,11.11,0.0,0.0,1251.5026611328124,4,Matz R.,1976
9901,71.96,0.083,1.52,0.0,0.087,0.0,9.88,1.23,4.14,11.11,0.0,0.0,1166.4261840820313,5,Matz R.,1976
9902,71.96,0.083,1.52,0.0,0.087,0.0,9.88,1.23,4.14,11.11,0.0,0.0,1100.738623046875,6,Matz R.,1976
9903,71.96,0.083,1.52,0.0,0.087,0.0,9.88,1.23,4.14,11.11,0.0,0.0,1048.4899047851563,7,Matz R.,1976
9904,71.96,0.083,1.52,0.0,0.087,0.0,9.88,1.23,4.14,11.11,0.0,0.0,1005.9386352539062,8,Matz R.,1976
9905,71.58,0.082,1.51,0.0,0.086,0.0,14.6,0.019,4.12,8.01,0.0,0.0,1728.4361328125,1,Matz R.,1976
9906,71.58,0.082,1.51,0.0,0.086,0.0,14.6,0.019,4.12,8.01,0.0,0.0,1474.71787109375,2,Matz R.,1976
9907,71.58,0.082,1.51,0.0,0.086,0.0,14.6,0.019,4.12,8.01,0.0,0.0,1313.3759521484376,3,Matz R.,1976
9908,71.58,0.082,1.51,0.0,0.086,0.0,14.6,0.019,4.12,8.01,0.0,0.0,1201.7301391601563,4,Matz R.,1976
9909,71.58,0.082,1.51,0.0,0.086,0.0,14.6,0.019,4.12,8.01,0.0,0.0,1119.88388671875,5,Matz R.,1976
9910,71.58,0.082,1.51,0.0,0.086,0.0,14.6,0.019,4.12,8.01,0.0,0.0,1057.3110717773438,6,Matz R.,1976
9911,71.58,0.082,1.51,0.0,0.086,0.0,14.6,0.019,4.12,8.01,0.0,0.0,1007.92099609375,7,Matz R.,1976
9912,71.58,0.082,1.51,0.0,0.086,0.0,14.6,0.019,4.12,8.01,0.0,0.0,967.9447387695312,8,Matz R.,1976
9913,71.92,0.083,1.52,0.0,0.087,0.0,13.66,0.56,4.13,8.05,0.0,0.0,1735.2486328125,1,Matz R.,1976
9914,71.92,0.083,1.52,0.0,0.087,0.0,13.66,0.56,4.13,8.05,0.0,0.0,1477.2050537109376,2,Matz R.,1976
9915,71.92,0.083,1.52,0.0,0.087,0.0,13.66,0.56,4.13,8.05,0.0,0.0,1312.052587890625,3,Matz R.,1976
9916,71.92,0.083,1.52,0.0,0.087,0.0,13.66,0.56,4.13,8.05,0.0,0.0,1197.2834838867188,4,Matz R.,1976
9917,71.92,0.083,1.52,0.0,0.087,0.0,13.66,0.56,4.13,8.05,0.0,0.0,1112.8933471679688,5,Matz R.,1976
9918,71.92,0.083,1.52,0.0,0.087,0.0,13.66,0.56,4.13,8.05,0.0,0.0,1048.2301391601563,6,Matz R.,1976
9919,71.92,0.083,1.52,0.0,0.087,0.0,13.66,0.56,4.13,8.05,0.0,0.0,997.10068359375,7,Matz R.,1976
9920,71.92,0.083,1.52,0.0,0.087,0.0,13.66,0.56,4.13,8.05,0.0,0.0,955.6586669921875,8,Matz R.,1976
9921,72.74,0.084,1.53,0.0,0.088,0.0,10.46,2.78,4.18,8.14,0.0,0.0,1726.7885498046876,1,Matz R.,1976
9922,72.74,0.084,1.53,0.0,0.088,0.0,10.46,2.78,4.18,8.14,0.0,0.0,1469.6984619140626,2,Matz R.,1976
9923,72.74,0.084,1.53,0.0,0.088,0.0,10.46,2.78,4.18,8.14,0.0,0.0,1303.3364013671876,3,Matz R.,1976
9924,72.74,0.084,1.53,0.0,0.088,0.0,10.46,2.78,4.18,8.14,0.0,0.0,1186.8785766601563,4,Matz R.,1976
9925,72.74,0.084,1.53,0.0,0.088,0.0,10.46,2.78,4.18,8.14,0.0,0.0,1100.798681640625,5,Matz R.,1976
9926,72.74,0.084,1.53,0.0,0.088,0.0,10.46,2.78,4.18,8.14,0.0,0.0,1034.5820068359376,6,Matz R.,1976
9927,72.74,0.084,1.53,0.0,0.088,0.0,10.46,2.78,4.18,8.14,0.0,0.0,982.0644897460937,7,Matz R.,1976
9928,72.74,0.084,1.53,0.0,0.088,0.0,10.46,2.78,4.18,8.14,0.0,0.0,939.3934692382812,8,Matz R.,1976
9929,73.18,0.084,1.54,0.0,0.088,0.0,8.55,4.15,4.21,8.19,0.0,0.0,1753.0656494140626,1,Matz R.,1976
9930,73.18,0.084,1.54,0.0,0.088,0.0,8.55,4.15,4.21,8.19,0.0,0.0,1490.804052734375,2,Matz R.,1976
9931,73.18,0.084,1.54,0.0,0.088,0.0,8.55,4.15,4.21,8.19,0.0,0.0,1325.3891357421876,3,Matz R.,1976
9932,73.18,0.084,1.54,0.0,0.088,0.0,8.55,4.15,4.21,8.19,0.0,0.0,1211.5373901367188,4,Matz R.,1976
9933,73.18,0.084,1.54,0.0,0.088,0.0,8.55,4.15,4.21,8.19,0.0,0.0,1128.389990234375,5,Matz R.,1976
9934,73.18,0.084,1.54,0.0,0.088,0.0,8.55,4.15,4.21,8.19,0.0,0.0,1065.0019287109376,6,Matz R.,1976
9935,73.18,0.084,1.54,0.0,0.088,0.0,8.55,4.15,4.21,8.19,0.0,0.0,1015.077734375,7,Matz R.,1976
9936,73.18,0.084,1.54,0.0,0.088,0.0,8.55,4.15,4.21,8.19,0.0,0.0,974.7396606445312,8,Matz R.,1976
9937,73.68,0.085,1.55,0.0,0.089,0.0,6.54,5.57,4.24,8.24,0.0,0.0,1723.5568603515626,1,Matz R.,1976
9938,73.68,0.085,1.55,0.0,0.089,0.0,6.54,5.57,4.24,8.24,0.0,0.0,1464.6874755859376,2,Matz R.,1976
9939,73.68,0.085,1.55,0.0,0.089,0.0,6.54,5.57,4.24,8.24,0.0,0.0,1295.5737670898438,3,Matz R.,1976
9940,73.68,0.085,1.55,0.0,0.089,0.0,6.54,5.57,4.24,8.24,0.0,0.0,1176.4322265625,4,Matz R.,1976
9941,73.68,0.085,1.55,0.0,0.089,0.0,6.54,5.57,4.24,8.24,0.0,0.0,1087.9643920898438,5,Matz R.,1976
9942,73.68,0.085,1.55,0.0,0.089,0.0,6.54,5.57,4.24,8.24,0.0,0.0,1019.6755126953125,6,Matz R.,1976
9943,73.68,0.085,1.55,0.0,0.089,0.0,6.54,5.57,4.24,8.24,0.0,0.0,965.3683227539062,7,Matz R.,1976
9944,73.68,0.085,1.55,0.0,0.089,0.0,6.54,5.57,4.24,8.24,0.0,0.0,921.1476196289062,8,Matz R.,1976
9945,74.85,0.086,1.58,0.0,0.09,0.0,2.84,7.88,4.3,8.37,0.0,0.0,1697.648046875,1,Matz R.,1976
9946,74.85,0.086,1.58,0.0,0.09,0.0,2.84,7.88,4.3,8.37,0.0,0.0,1463.8595947265626,2,Matz R.,1976
9947,74.85,0.086,1.58,0.0,0.09,0.0,2.84,7.88,4.3,8.37,0.0,0.0,1303.2045654296876,3,Matz R.,1976
9948,74.85,0.086,1.58,0.0,0.09,0.0,2.84,7.88,4.3,8.37,0.0,0.0,1186.0080322265624,4,Matz R.,1976
9949,74.85,0.086,1.58,0.0,0.09,0.0,2.84,7.88,4.3,8.37,0.0,0.0,1096.7370971679688,5,Matz R.,1976
9950,74.85,0.086,1.58,0.0,0.09,0.0,2.84,7.88,4.3,8.37,0.0,0.0,1026.4731201171876,6,Matz R.,1976
9951,74.85,0.086,1.58,0.0,0.09,0.0,2.84,7.88,4.3,8.37,0.0,0.0,969.7299560546875,7,Matz R.,1976
9952,74.85,0.086,1.58,0.0,0.09,0.0,2.84,7.88,4.3,8.37,0.0,0.0,922.94736328125,8,Matz R.,1976
9953,72.14,0.083,1.52,0.0,0.087,0.0,12.72,1.23,4.15,8.07,0.0,0.0,1746.188818359375,1,Matz R.,1976
9954,72.14,0.083,1.52,0.0,0.087,0.0,12.72,1.23,4.15,8.07,0.0,0.0,1483.8541015625,2,Matz R.,1976
9955,72.14,0.083,1.52,0.0,0.087,0.0,12.72,1.23,4.15,8.07,0.0,0.0,1315.556494140625,3,Matz R.,1976
9956,72.14,0.083,1.52,0.0,0.087,0.0,12.72,1.23,4.15,8.07,0.0,0.0,1198.4180053710938,4,Matz R.,1976
9957,72.14,0.083,1.52,0.0,0.087,0.0,12.72,1.23,4.15,8.07,0.0,0.0,1112.1891845703126,5,Matz R.,1976
9958,72.14,0.083,1.52,0.0,0.087,0.0,12.72,1.23,4.15,8.07,0.0,0.0,1046.0618041992188,6,Matz R.,1976
9959,72.14,0.083,1.52,0.0,0.087,0.0,12.72,1.23,4.15,8.07,0.0,0.0,993.740576171875,7,Matz R.,1976
9960,72.14,0.083,1.52,0.0,0.087,0.0,12.72,1.23,4.15,8.07,0.0,0.0,951.3105224609375,8,Matz R.,1976
9961,70.76,1.47,1.52,0.0,0.087,0.0,12.72,1.23,4.15,8.07,0.0,0.0,1763.764013671875,1,Matz R.,1976
9962,70.76,1.47,1.52,0.0,0.087,0.0,12.72,1.23,4.15,8.07,0.0,0.0,1500.64072265625,2,Matz R.,1976
9963,70.76,1.47,1.52,0.0,0.087,0.0,12.72,1.23,4.15,8.07,0.0,0.0,1337.0817626953126,3,Matz R.,1976
9964,70.76,1.47,1.52,0.0,0.087,0.0,12.72,1.23,4.15,8.07,0.0,0.0,1225.566015625,4,Matz R.,1976
9965,70.76,1.47,1.52,0.0,0.087,0.0,12.72,1.23,4.15,8.07,0.0,0.0,1144.6633666992188,5,Matz R.,1976
9966,70.76,1.47,1.52,0.0,0.087,0.0,12.72,1.23,4.15,8.07,0.0,0.0,1083.2894653320313,6,Matz R.,1976
9967,70.76,1.47,1.52,0.0,0.087,0.0,12.72,1.23,4.15,8.07,0.0,0.0,1035.13486328125,7,Matz R.,1976
9968,70.76,1.47,1.52,0.0,0.087,0.0,12.72,1.23,4.15,8.07,0.0,0.0,996.34384765625,8,Matz R.,1976
9969,71.38,0.0,0.23,0.0,0.074,0.0,13.08,0.063,4.84,10.34,0.0,0.0,1711.106787109375,1,Prado M.O.,2003
9970,71.38,0.0,0.23,0.0,0.074,0.0,13.08,0.063,4.84,10.34,0.0,0.0,1460.47763671875,2,Prado M.O.,2003
9971,71.38,0.0,0.23,0.0,0.074,0.0,13.08,0.063,4.84,10.34,0.0,0.0,1297.7885498046876,3,Prado M.O.,2003
9972,71.38,0.0,0.23,0.0,0.074,0.0,13.08,0.063,4.84,10.34,0.0,0.0,1183.663427734375,4,Prado M.O.,2003
9973,71.38,0.0,0.23,0.0,0.074,0.0,13.08,0.063,4.84,10.34,0.0,0.0,1099.1811889648438,5,Prado M.O.,2003
9974,71.38,0.0,0.23,0.0,0.074,0.0,13.08,0.063,4.84,10.34,0.0,0.0,1034.1200927734376,6,Prado M.O.,2003
9975,71.38,0.0,0.23,0.0,0.074,0.0,13.08,0.063,4.84,10.34,0.0,0.0,982.47373046875,7,Prado M.O.,2003
9976,71.38,0.0,0.23,0.0,0.074,0.0,13.08,0.063,4.84,10.34,0.0,0.0,940.4808715820312,8,Prado M.O.,2003
9977,71.38,0.0,0.23,0.0,0.074,0.0,13.08,0.063,4.84,10.34,0.0,0.0,905.6662353515625,9,Prado M.O.,2003
9978,71.38,0.0,0.23,0.0,0.074,0.0,13.08,0.063,4.84,10.34,0.0,0.0,876.3342651367187,10,Prado M.O.,2003
9979,36.9,0.0,15.3,0.0,0.0,0.0,4.2,0.0,0.0,43.6,0.0,0.0,1730.250341796875,0,Korsgaard M.,2003
9980,37.3,0.0,14.9,0.0,0.0,0.0,12.5,0.0,0.0,35.3,0.0,0.0,1728.8627685546876,0,Korsgaard M.,2003
9981,37.1,0.0,14.9,0.0,0.0,0.0,16.6,0.0,0.0,31.4,0.0,0.0,1730.9142822265626,0,Korsgaard M.,2003
9982,37.1,0.0,14.9,0.0,0.0,0.0,16.6,0.0,0.0,31.4,0.0,0.0,1492.503515625,1,Korsgaard M.,2003
9983,37.3,0.0,14.4,0.0,0.0,0.0,20.1,0.0,0.0,28.2,0.0,0.0,1729.97080078125,0,Korsgaard M.,2003
9984,37.3,0.0,14.4,0.0,0.0,0.0,20.1,0.0,0.0,28.2,0.0,0.0,1488.67294921875,1,Korsgaard M.,2003
9985,36.9,0.0,14.9,0.0,0.0,0.0,6.2,2.0,0.0,40.0,0.0,0.0,1750.1325439453126,0,Korsgaard M.,2003
9986,37.04,0.0,15.12,0.0,0.0,0.0,4.4,3.8,0.0,39.64,0.0,0.0,1782.63046875,0,Korsgaard M.,2003
9987,56.09,0.76,6.65,0.0,0.3,0.0,2.0,0.0,7.55,26.65,0.0,0.0,1018.15,10,Seward III T.P.,2003
9988,56.09,0.76,6.65,0.0,0.3,0.0,2.0,0.0,7.55,26.65,0.0,0.0,993.15,11,Seward III T.P.,2003
9989,56.09,0.76,6.65,0.0,0.3,0.0,2.0,0.0,7.55,26.65,0.0,0.0,971.1500610351562,12,Seward III T.P.,2003
9990,59.36,0.0,9.29,0.0,0.0,0.0,2.04,0.37,0.89,28.05,0.0,0.0,1018.3401245117187,10,Seward III T.P.,2003
9991,59.36,0.0,9.29,0.0,0.0,0.0,2.04,0.37,0.89,28.05,0.0,0.0,994.7956909179687,11,Seward III T.P.,2003
9992,59.36,0.0,9.29,0.0,0.0,0.0,2.04,0.37,0.89,28.05,0.0,0.0,972.31552734375,12,Seward III T.P.,2003
9993,65.5,0.0,7.45,0.0,0.32,0.0,2.14,0.34,6.49,17.77,0.0,0.0,1028.373876953125,10,Seward III T.P.,2003
9994,65.5,0.0,7.45,0.0,0.32,0.0,2.14,0.34,6.49,17.77,0.0,0.0,1002.7345947265625,11,Seward III T.P.,2003
9995,65.5,0.0,7.45,0.0,0.32,0.0,2.14,0.34,6.49,17.77,0.0,0.0,978.3428100585937,12,Seward III T.P.,2003
9996,55.38,0.76,8.84,0.0,0.0,0.0,0.0,0.0,7.93,27.08,0.0,0.0,1059.178076171875,10,Seward III T.P.,2003
9997,55.38,0.76,8.84,0.0,0.0,0.0,0.0,0.0,7.93,27.08,0.0,0.0,1034.0964721679688,11,Seward III T.P.,2003
9998,55.38,0.76,8.84,0.0,0.0,0.0,0.0,0.0,7.93,27.08,0.0,0.0,1010.175390625,12,Seward III T.P.,2003
9999,49.89,0.0,2.4,0.0,0.0,0.0,2.44,0.0,22.92,22.34,0.0,0.0,1689.6486572265626,0,Sykes D.,1993
10000,49.89,0.0,2.4,0.0,0.0,0.0,2.44,0.0,22.92,22.34,0.0,0.0,1535.8786376953126,1,Sykes D.,1993
10001,49.89,0.0,2.4,0.0,0.0,0.0,2.44,0.0,22.92,22.34,0.0,0.0,1418.890966796875,2,Sykes D.,1993
10002,49.89,0.0,2.4,0.0,0.0,0.0,2.44,0.0,22.92,22.34,0.0,0.0,1326.8976806640626,3,Sykes D.,1993
10003,49.89,0.0,2.4,0.0,0.0,0.0,2.44,0.0,22.92,22.34,0.0,0.0,1252.6618408203124,4,Sykes D.,1993
10004,49.89,0.0,2.4,0.0,0.0,0.0,2.44,0.0,22.92,22.34,0.0,0.0,1191.494482421875,5,Sykes D.,1993
10005,49.89,0.0,2.4,0.0,0.0,0.0,2.44,0.0,22.92,22.34,0.0,0.0,1140.2238525390626,6,Sykes D.,1993
10006,49.89,0.0,2.4,0.0,0.0,0.0,2.44,0.0,22.92,22.34,0.0,0.0,1096.6278442382813,7,Sykes D.,1993
10007,49.89,0.0,2.4,0.0,0.0,0.0,2.44,0.0,22.92,22.34,0.0,0.0,1059.1032470703126,8,Sykes D.,1993
10008,49.89,0.0,2.4,0.0,0.0,0.0,2.44,0.0,22.92,22.34,0.0,0.0,1026.4643310546876,9,Sykes D.,1993
10009,49.89,0.0,2.4,0.0,0.0,0.0,2.44,0.0,22.92,22.34,0.0,0.0,997.8152221679687,10,Sykes D.,1993
10010,49.89,0.0,2.4,0.0,0.0,0.0,2.44,0.0,22.92,22.34,0.0,0.0,972.4664672851562,11,Sykes D.,1993
10011,49.89,0.0,2.4,0.0,0.0,0.0,2.44,0.0,22.92,22.34,0.0,0.0,949.8788818359375,12,Sykes D.,1993
10012,50.46,0.0,7.7,0.0,0.0,0.0,7.4,0.0,16.73,17.71,0.0,0.0,1582.3073486328126,1,Sykes D.,1993
10013,50.46,0.0,7.7,0.0,0.0,0.0,7.4,0.0,16.73,17.71,0.0,0.0,1411.45419921875,2,Sykes D.,1993
10014,50.46,0.0,7.7,0.0,0.0,0.0,7.4,0.0,16.73,17.71,0.0,0.0,1294.754248046875,3,Sykes D.,1993
10015,50.46,0.0,7.7,0.0,0.0,0.0,7.4,0.0,16.73,17.71,0.0,0.0,1209.9831298828124,4,Sykes D.,1993
10016,50.46,0.0,7.7,0.0,0.0,0.0,7.4,0.0,16.73,17.71,0.0,0.0,1145.6142333984376,5,Sykes D.,1993
10017,50.46,0.0,7.7,0.0,0.0,0.0,7.4,0.0,16.73,17.71,0.0,0.0,1095.0732788085938,6,Sykes D.,1993
10018,50.46,0.0,7.7,0.0,0.0,0.0,7.4,0.0,16.73,17.71,0.0,0.0,1054.3365844726563,7,Sykes D.,1993
10019,50.46,0.0,7.7,0.0,0.0,0.0,7.4,0.0,16.73,17.71,0.0,0.0,1020.8035034179687,8,Sykes D.,1993
10020,50.46,0.0,7.7,0.0,0.0,0.0,7.4,0.0,16.73,17.71,0.0,0.0,992.718603515625,9,Sykes D.,1993
10021,50.46,0.0,7.7,0.0,0.0,0.0,7.4,0.0,16.73,17.71,0.0,0.0,968.8537963867187,10,Sykes D.,1993
10022,50.46,0.0,7.7,0.0,0.0,0.0,7.4,0.0,16.73,17.71,0.0,0.0,948.3243774414062,11,Sykes D.,1993
10023,49.92,0.0,17.89,0.0,0.0,0.0,17.28,0.0,7.48,7.43,0.0,0.0,1757.5439208984376,1,Sykes D.,1993
10024,49.92,0.0,17.89,0.0,0.0,0.0,17.28,0.0,7.48,7.43,0.0,0.0,1552.39462890625,2,Sykes D.,1993
10025,49.92,0.0,17.89,0.0,0.0,0.0,17.28,0.0,7.48,7.43,0.0,0.0,1407.349462890625,3,Sykes D.,1993
10026,49.92,0.0,17.89,0.0,0.0,0.0,17.28,0.0,7.48,7.43,0.0,0.0,1299.3697265625,4,Sykes D.,1993
10027,49.92,0.0,17.89,0.0,0.0,0.0,17.28,0.0,7.48,7.43,0.0,0.0,1215.8572143554688,5,Sykes D.,1993
10028,49.92,0.0,17.89,0.0,0.0,0.0,17.28,0.0,7.48,7.43,0.0,0.0,1149.3422607421876,6,Sykes D.,1993
10029,49.92,0.0,17.89,0.0,0.0,0.0,17.28,0.0,7.48,7.43,0.0,0.0,1095.1147827148438,7,Sykes D.,1993
10030,49.92,0.0,17.89,0.0,0.0,0.0,17.28,0.0,7.48,7.43,0.0,0.0,1050.0578369140626,8,Sykes D.,1993
10031,49.92,0.0,17.89,0.0,0.0,0.0,17.28,0.0,7.48,7.43,0.0,0.0,1012.0265258789062,9,Sykes D.,1993
10032,49.92,0.0,17.89,0.0,0.0,0.0,17.28,0.0,7.48,7.43,0.0,0.0,979.496435546875,10,Sykes D.,1993
10033,49.92,0.0,17.89,0.0,0.0,0.0,17.28,0.0,7.48,7.43,0.0,0.0,951.3544677734375,11,Sykes D.,1993
10034,49.73,0.0,22.68,0.0,0.0,0.0,22.52,0.0,2.63,2.44,0.0,0.0,1659.0776123046876,2,Sykes D.,1993
10035,49.73,0.0,22.68,0.0,0.0,0.0,22.52,0.0,2.63,2.44,0.0,0.0,1518.093603515625,3,Sykes D.,1993
10036,49.73,0.0,22.68,0.0,0.0,0.0,22.52,0.0,2.63,2.44,0.0,0.0,1406.71689453125,4,Sykes D.,1993
10037,49.73,0.0,22.68,0.0,0.0,0.0,22.52,0.0,2.63,2.44,0.0,0.0,1316.5072998046876,5,Sykes D.,1993
10038,49.73,0.0,22.68,0.0,0.0,0.0,22.52,0.0,2.63,2.44,0.0,0.0,1241.95419921875,6,Sykes D.,1993
10039,49.73,0.0,22.68,0.0,0.0,0.0,22.52,0.0,2.63,2.44,0.0,0.0,1179.3071655273438,7,Sykes D.,1993
10040,49.73,0.0,22.68,0.0,0.0,0.0,22.52,0.0,2.63,2.44,0.0,0.0,1125.9249633789063,8,Sykes D.,1993
10041,49.73,0.0,22.68,0.0,0.0,0.0,22.52,0.0,2.63,2.44,0.0,0.0,1079.893896484375,9,Sykes D.,1993
10042,49.73,0.0,22.68,0.0,0.0,0.0,22.52,0.0,2.63,2.44,0.0,0.0,1039.793310546875,10,Sykes D.,1993
10043,49.73,0.0,22.68,0.0,0.0,0.0,22.52,0.0,2.63,2.44,0.0,0.0,1004.5464233398437,11,Sykes D.,1993
10044,49.73,0.0,22.68,0.0,0.0,0.0,22.52,0.0,2.63,2.44,0.0,0.0,973.32236328125,12,Sykes D.,1993
10045,69.48,0.0,1.48,0.0,0.045,0.0,13.22,0.58,5.53,9.67,0.0,0.0,954.150244140625,8,Araya S.,1988
10046,69.48,0.0,1.48,0.0,0.045,0.0,13.22,0.58,5.53,9.67,0.0,0.0,917.5407470703125,9,Araya S.,1988
10047,69.48,0.0,1.48,0.0,0.045,0.0,13.22,0.58,5.53,9.67,0.0,0.0,883.6371826171875,10,Araya S.,1988
10048,69.48,0.0,1.48,0.0,0.045,0.0,13.22,0.58,5.53,9.67,0.0,0.0,852.1501831054687,11,Araya S.,1988
10049,69.78,0.0,1.18,0.0,0.045,0.0,13.22,0.64,4.93,10.2,0.0,0.0,951.15,8,Araya S.,1988
10050,69.78,0.0,1.18,0.0,0.045,0.0,13.22,0.64,4.93,10.2,0.0,0.0,915.30380859375,9,Araya S.,1988
10051,69.78,0.0,1.18,0.0,0.045,0.0,13.22,0.64,4.93,10.2,0.0,0.0,882.0617431640625,10,Araya S.,1988
10052,69.78,0.0,1.18,0.0,0.045,0.0,13.22,0.64,4.93,10.2,0.0,0.0,851.15,11,Araya S.,1988
10053,69.53,0.0,1.06,0.0,0.056,0.0,13.27,0.7,5.96,9.42,0.0,0.0,948.1496948242187,8,Araya S.,1988
10054,69.53,0.0,1.06,0.0,0.056,0.0,13.27,0.7,5.96,9.42,0.0,0.0,911.5224365234375,9,Araya S.,1988
10055,69.53,0.0,1.06,0.0,0.056,0.0,13.27,0.7,5.96,9.42,0.0,0.0,877.62021484375,10,Araya S.,1988
10056,69.53,0.0,1.06,0.0,0.056,0.0,13.27,0.7,5.96,9.42,0.0,0.0,846.149755859375,11,Araya S.,1988
10057,69.72,0.0,1.18,0.0,0.057,0.0,13.3,0.64,5.23,9.87,0.0,0.0,950.1500610351562,8,Araya S.,1988
10058,69.72,0.0,1.18,0.0,0.057,0.0,13.3,0.64,5.23,9.87,0.0,0.0,913.91513671875,9,Araya S.,1988
10059,69.72,0.0,1.18,0.0,0.057,0.0,13.3,0.64,5.23,9.87,0.0,0.0,880.3428100585937,10,Araya S.,1988
10060,69.72,0.0,1.18,0.0,0.057,0.0,13.3,0.64,5.23,9.87,0.0,0.0,849.15,11,Araya S.,1988
10061,69.31,0.0,1.06,0.0,0.056,0.0,12.99,0.64,5.22,10.72,0.0,0.0,952.150244140625,8,Araya S.,1988
10062,69.31,0.0,1.06,0.0,0.056,0.0,12.99,0.64,5.22,10.72,0.0,0.0,916.6919921875,9,Araya S.,1988
10063,69.31,0.0,1.06,0.0,0.056,0.0,12.99,0.64,5.22,10.72,0.0,0.0,883.7802490234375,10,Araya S.,1988
10064,69.31,0.0,1.06,0.0,0.056,0.0,12.99,0.64,5.22,10.72,0.0,0.0,853.150244140625,11,Araya S.,1988
10065,69.48,0.0,1.18,0.0,0.049,0.0,13.06,1.28,5.25,9.7,0.0,0.0,944.1503051757812,8,Araya S.,1988
10066,69.48,0.0,1.18,0.0,0.049,0.0,13.06,1.28,5.25,9.7,0.0,0.0,907.897802734375,9,Araya S.,1988
10067,69.48,0.0,1.18,0.0,0.049,0.0,13.06,1.28,5.25,9.7,0.0,0.0,874.3267578125,10,Araya S.,1988
10068,69.48,0.0,1.18,0.0,0.049,0.0,13.06,1.28,5.25,9.7,0.0,0.0,843.150244140625,11,Araya S.,1988
10069,69.34,0.0,0.94,0.0,0.049,0.0,14.55,0.64,5.37,9.11,0.0,0.0,950.15,8,Araya S.,1988
10070,69.34,0.0,0.94,0.0,0.049,0.0,14.55,0.64,5.37,9.11,0.0,0.0,914.3009399414062,9,Araya S.,1988
