Repository: charlesll/gpvisc

# GPVisc
=========
GPVisc is a Python module containing a Gaussian Process - Artificial Neural Network of melt viscosity.

- **Documentation:** http://charlesll.github.io/gpvisc/html/index.html
- **Examples:** https://github.com/charlesll/gpvisc/tree/master/examples
- **Web app** https://gpvisc.streamlit.app/
- **Source code:** https://github.com/charlesll/gpvisc/tree/master/src/gpvisc
- **License:** https://github.com/charlesll/gpvisc/tree/master/LICENSE.txt
- **Contributing:** https://github.com/charlesll/gpvisc/blob/master/CONTRIBUTING.md
- **Bug reports:** https://github.com/charlesll/gpvisc/issues
- **Contact:** lelosq@ipgp.fr

See the documentation for more information.

File: examples/additional_data/FULL_SCIGLASS.csv (part 25 of 35)
,sio2,tio2,al2o3,feo,fe2o3,mno,na2o,k2o,mgo,cao,p2o5,h2o,T,viscosity,Author,Year
10071,69.34,0.0,0.94,0.0,0.049,0.0,14.55,0.64,5.37,9.11,0.0,0.0,881.0591186523437,10,Araya S.,1988
10072,69.34,0.0,0.94,0.0,0.049,0.0,14.55,0.64,5.37,9.11,0.0,0.0,850.15,11,Araya S.,1988
10073,71.32,0.0,0.95,0.0,0.042,0.0,13.15,0.58,3.74,10.22,0.0,0.0,950.15,8,Araya S.,1988
10074,71.32,0.0,0.95,0.0,0.042,0.0,13.15,0.58,3.74,10.22,0.0,0.0,914.3009399414062,9,Araya S.,1988
10075,71.32,0.0,0.95,0.0,0.042,0.0,13.15,0.58,3.74,10.22,0.0,0.0,881.0591186523437,10,Araya S.,1988
10076,71.32,0.0,0.95,0.0,0.042,0.0,13.15,0.58,3.74,10.22,0.0,0.0,850.15,11,Araya S.,1988
10077,68.93,0.0,1.01,0.0,0.042,0.0,15.63,0.58,3.0,10.8,0.0,0.0,927.1499389648437,8,Araya S.,1988
10078,68.93,0.0,1.01,0.0,0.042,0.0,15.63,0.58,3.0,10.8,0.0,0.0,892.7768310546875,9,Araya S.,1988
10079,68.93,0.0,1.01,0.0,0.042,0.0,15.63,0.58,3.0,10.8,0.0,0.0,860.861669921875,10,Araya S.,1988
10080,68.93,0.0,1.01,0.0,0.042,0.0,15.63,0.58,3.0,10.8,0.0,0.0,831.1499389648437,11,Araya S.,1988
10081,76.59,0.0,1.12,0.0,0.068,0.0,14.68,0.72,5.02,1.8,0.0,0.0,952.1500610351562,8,Araya S.,1988
10082,76.59,0.0,1.12,0.0,0.068,0.0,14.68,0.72,5.02,1.8,0.0,0.0,918.2265991210937,9,Araya S.,1988
10083,76.59,0.0,1.12,0.0,0.068,0.0,14.68,0.72,5.02,1.8,0.0,0.0,886.637548828125,10,Araya S.,1988
10084,76.59,0.0,1.12,0.0,0.068,0.0,14.68,0.72,5.02,1.8,0.0,0.0,857.1500610351562,11,Araya S.,1988
10085,67.54,0.0,1.01,0.0,0.045,0.0,16.05,0.64,4.49,10.22,0.0,0.0,920.1496337890625,8,Araya S.,1988
10086,67.54,0.0,1.01,0.0,0.045,0.0,16.05,0.64,4.49,10.22,0.0,0.0,886.1418823242187,9,Araya S.,1988
10087,67.54,0.0,1.01,0.0,0.045,0.0,16.05,0.64,4.49,10.22,0.0,0.0,854.55869140625,10,Araya S.,1988
10088,67.54,0.0,1.01,0.0,0.045,0.0,16.05,0.64,4.49,10.22,0.0,0.0,825.1496948242187,11,Araya S.,1988
10089,71.14,0.0,1.96,0.0,0.045,0.0,10.73,0.96,6.0,9.16,0.0,0.0,978.1496948242187,8,Araya S.,1988
10090,71.14,0.0,1.96,0.0,0.045,0.0,10.73,0.96,6.0,9.16,0.0,0.0,939.6769165039062,9,Araya S.,1988
10091,71.14,0.0,1.96,0.0,0.045,0.0,10.73,0.96,6.0,9.16,0.0,0.0,904.1164306640625,10,Araya S.,1988
10092,71.14,0.0,1.96,0.0,0.045,0.0,10.73,0.96,6.0,9.16,0.0,0.0,871.1496948242187,11,Araya S.,1988
10093,67.59,0.0,1.8,0.0,0.046,0.0,16.75,0.84,2.73,10.24,0.0,0.0,918.1498779296875,8,Araya S.,1988
10094,67.59,0.0,1.8,0.0,0.046,0.0,16.75,0.84,2.73,10.24,0.0,0.0,884.1366333007812,9,Araya S.,1988
10095,67.59,0.0,1.8,0.0,0.046,0.0,16.75,0.84,2.73,10.24,0.0,0.0,852.55380859375,10,Araya S.,1988
10096,67.59,0.0,1.8,0.0,0.046,0.0,16.75,0.84,2.73,10.24,0.0,0.0,823.1499389648437,11,Araya S.,1988
10097,72.47,0.0,1.56,0.0,0.057,0.0,11.81,1.29,3.03,9.79,0.0,0.0,960.1501220703125,8,Araya S.,1988
10098,72.47,0.0,1.56,0.0,0.057,0.0,11.81,1.29,3.03,9.79,0.0,0.0,922.7848266601562,9,Araya S.,1988
10099,72.47,0.0,1.56,0.0,0.057,0.0,11.81,1.29,3.03,9.79,0.0,0.0,888.2192749023437,10,Araya S.,1988
10100,72.47,0.0,1.56,0.0,0.057,0.0,11.81,1.29,3.03,9.79,0.0,0.0,856.1501220703125,11,Araya S.,1988
10101,49.4,0.0,8.3,0.0,0.0,0.0,0.0,0.0,0.0,42.3,0.0,0.0,1696.208837890625,0,Solvang M.,2004
10102,49.4,0.0,8.3,0.0,0.0,0.0,0.0,0.0,0.0,42.3,0.0,0.0,1543.2433837890626,1,Solvang M.,2004
10103,49.4,0.0,8.3,0.0,0.0,0.0,0.0,0.0,0.0,42.3,0.0,0.0,1433.7997802734376,2,Solvang M.,2004
10104,49.4,0.0,8.3,0.0,0.0,0.0,0.0,0.0,0.0,42.3,0.0,0.0,1351.617041015625,3,Solvang M.,2004
10105,49.4,0.0,8.3,0.0,0.0,0.0,0.0,0.0,0.0,42.3,0.0,0.0,1287.6377319335938,4,Solvang M.,2004
10106,49.4,0.0,8.3,0.0,0.0,0.0,0.0,0.0,0.0,42.3,0.0,0.0,1236.416845703125,5,Solvang M.,2004
10107,49.4,0.0,8.3,0.0,0.0,0.0,0.0,0.0,0.0,42.3,0.0,0.0,1194.4840454101563,6,Solvang M.,2004
10108,49.4,0.0,8.3,0.0,0.0,0.0,0.0,0.0,0.0,42.3,0.0,0.0,1159.5229858398438,7,Solvang M.,2004
10109,49.4,0.0,8.3,0.0,0.0,0.0,0.0,0.0,0.0,42.3,0.0,0.0,1129.9284423828126,8,Solvang M.,2004
10110,49.4,0.0,8.3,0.0,0.0,0.0,0.0,0.0,0.0,42.3,0.0,0.0,1104.55283203125,9,Solvang M.,2004
10111,49.4,0.0,8.3,0.0,0.0,0.0,0.0,0.0,0.0,42.3,0.0,0.0,1082.554052734375,10,Solvang M.,2004
10112,49.4,0.0,8.3,0.0,0.0,0.0,0.0,0.0,0.0,42.3,0.0,0.0,1063.3000854492188,11,Solvang M.,2004
10113,49.4,0.0,8.3,0.0,0.0,0.0,0.0,0.0,0.0,42.3,0.0,0.0,1046.3073486328126,12,Solvang M.,2004
10114,45.6,0.0,10.5,0.0,0.0,0.0,0.0,0.0,0.0,43.9,0.0,0.0,1675.7836669921876,0,Solvang M.,2004
10115,45.6,0.0,10.5,0.0,0.0,0.0,0.0,0.0,0.0,43.9,0.0,0.0,1530.196142578125,1,Solvang M.,2004
10116,45.6,0.0,10.5,0.0,0.0,0.0,0.0,0.0,0.0,43.9,0.0,0.0,1425.824560546875,2,Solvang M.,2004
10117,45.6,0.0,10.5,0.0,0.0,0.0,0.0,0.0,0.0,43.9,0.0,0.0,1347.3368896484376,3,Solvang M.,2004
10118,45.6,0.0,10.5,0.0,0.0,0.0,0.0,0.0,0.0,43.9,0.0,0.0,1286.1667236328124,4,Solvang M.,2004
10119,45.6,0.0,10.5,0.0,0.0,0.0,0.0,0.0,0.0,43.9,0.0,0.0,1237.151953125,5,Solvang M.,2004
10120,45.6,0.0,10.5,0.0,0.0,0.0,0.0,0.0,0.0,43.9,0.0,0.0,1196.9969848632813,6,Solvang M.,2004
10121,45.6,0.0,10.5,0.0,0.0,0.0,0.0,0.0,0.0,43.9,0.0,0.0,1163.4986938476563,7,Solvang M.,2004
10122,45.6,0.0,10.5,0.0,0.0,0.0,0.0,0.0,0.0,43.9,0.0,0.0,1135.1284545898438,8,Solvang M.,2004
10123,45.6,0.0,10.5,0.0,0.0,0.0,0.0,0.0,0.0,43.9,0.0,0.0,1110.7925170898438,9,Solvang M.,2004
10124,45.6,0.0,10.5,0.0,0.0,0.0,0.0,0.0,0.0,43.9,0.0,0.0,1089.6874755859376,10,Solvang M.,2004
10125,45.6,0.0,10.5,0.0,0.0,0.0,0.0,0.0,0.0,43.9,0.0,0.0,1071.2099365234376,11,Solvang M.,2004
10126,41.26,0.0,12.69,0.0,0.0,0.0,0.0,0.0,0.0,46.05,0.0,0.0,1683.7843994140626,0,Solvang M.,2004
10127,41.26,0.0,12.69,0.0,0.0,0.0,0.0,0.0,0.0,46.05,0.0,0.0,1546.9291748046876,1,Solvang M.,2004
10128,41.26,0.0,12.69,0.0,0.0,0.0,0.0,0.0,0.0,46.05,0.0,0.0,1446.0376953125,2,Solvang M.,2004
10129,41.26,0.0,12.69,0.0,0.0,0.0,0.0,0.0,0.0,46.05,0.0,0.0,1368.58017578125,3,Solvang M.,2004
10130,41.26,0.0,12.69,0.0,0.0,0.0,0.0,0.0,0.0,46.05,0.0,0.0,1307.241552734375,4,Solvang M.,2004
10131,41.26,0.0,12.69,0.0,0.0,0.0,0.0,0.0,0.0,46.05,0.0,0.0,1257.4646362304688,5,Solvang M.,2004
10132,41.26,0.0,12.69,0.0,0.0,0.0,0.0,0.0,0.0,46.05,0.0,0.0,1216.2619384765624,6,Solvang M.,2004
10133,41.26,0.0,12.69,0.0,0.0,0.0,0.0,0.0,0.0,46.05,0.0,0.0,1181.59384765625,7,Solvang M.,2004
10134,41.26,0.0,12.69,0.0,0.0,0.0,0.0,0.0,0.0,46.05,0.0,0.0,1152.0199340820313,8,Solvang M.,2004
10135,41.26,0.0,12.69,0.0,0.0,0.0,0.0,0.0,0.0,46.05,0.0,0.0,1126.4942993164063,9,Solvang M.,2004
10136,41.26,0.0,12.69,0.0,0.0,0.0,0.0,0.0,0.0,46.05,0.0,0.0,1104.2389282226563,10,Solvang M.,2004
10137,41.26,0.0,12.69,0.0,0.0,0.0,0.0,0.0,0.0,46.05,0.0,0.0,1084.6632446289063,11,Solvang M.,2004
10138,37.34,0.0,14.71,0.0,0.0,0.0,0.0,0.0,0.0,47.95,0.0,0.0,1666.5729736328126,0,Solvang M.,2004
10139,37.34,0.0,14.71,0.0,0.0,0.0,0.0,0.0,0.0,47.95,0.0,0.0,1541.2929443359376,1,Solvang M.,2004
10140,37.34,0.0,14.71,0.0,0.0,0.0,0.0,0.0,0.0,47.95,0.0,0.0,1446.912451171875,2,Solvang M.,2004
10141,37.34,0.0,14.71,0.0,0.0,0.0,0.0,0.0,0.0,47.95,0.0,0.0,1373.2546142578126,3,Solvang M.,2004
10142,37.34,0.0,14.71,0.0,0.0,0.0,0.0,0.0,0.0,47.95,0.0,0.0,1314.16953125,4,Solvang M.,2004
10143,37.34,0.0,14.71,0.0,0.0,0.0,0.0,0.0,0.0,47.95,0.0,0.0,1265.722021484375,5,Solvang M.,2004
10144,37.34,0.0,14.71,0.0,0.0,0.0,0.0,0.0,0.0,47.95,0.0,0.0,1225.27646484375,6,Solvang M.,2004
10145,37.34,0.0,14.71,0.0,0.0,0.0,0.0,0.0,0.0,47.95,0.0,0.0,1191.0015625,7,Solvang M.,2004
10146,37.34,0.0,14.71,0.0,0.0,0.0,0.0,0.0,0.0,47.95,0.0,0.0,1161.5853637695313,8,Solvang M.,2004
10147,37.34,0.0,14.71,0.0,0.0,0.0,0.0,0.0,0.0,47.95,0.0,0.0,1136.0629638671876,9,Solvang M.,2004
10148,37.34,0.0,14.71,0.0,0.0,0.0,0.0,0.0,0.0,47.95,0.0,0.0,1113.7093872070313,10,Solvang M.,2004
10149,33.03,0.0,16.42,0.0,0.0,0.0,0.0,0.0,0.0,50.55,0.0,0.0,1171.0681518554688,8,Solvang M.,2004
10150,33.03,0.0,16.42,0.0,0.0,0.0,0.0,0.0,0.0,50.55,0.0,0.0,1146.3691772460938,9,Solvang M.,2004
10151,33.03,0.0,16.42,0.0,0.0,0.0,0.0,0.0,0.0,50.55,0.0,0.0,1122.6906494140626,10,Solvang M.,2004
10152,33.03,0.0,16.42,0.0,0.0,0.0,0.0,0.0,0.0,50.55,0.0,0.0,1099.9706787109376,11,Solvang M.,2004
10153,49.8,0.0,15.1,0.0,0.0,0.0,0.0,0.0,0.0,35.1,0.0,0.0,1814.4531005859376,0,Solvang M.,2004
10154,49.8,0.0,15.1,0.0,0.0,0.0,0.0,0.0,0.0,35.1,0.0,0.0,1637.20078125,1,Solvang M.,2004
10155,49.8,0.0,15.1,0.0,0.0,0.0,0.0,0.0,0.0,35.1,0.0,0.0,1511.0441650390626,2,Solvang M.,2004
10156,49.8,0.0,15.1,0.0,0.0,0.0,0.0,0.0,0.0,35.1,0.0,0.0,1416.67294921875,3,Solvang M.,2004
10157,49.8,0.0,15.1,0.0,0.0,0.0,0.0,0.0,0.0,35.1,0.0,0.0,1343.4184326171876,4,Solvang M.,2004
10158,49.8,0.0,15.1,0.0,0.0,0.0,0.0,0.0,0.0,35.1,0.0,0.0,1284.906103515625,5,Solvang M.,2004
10159,49.8,0.0,15.1,0.0,0.0,0.0,0.0,0.0,0.0,35.1,0.0,0.0,1237.0926879882813,6,Solvang M.,2004
10160,49.8,0.0,15.1,0.0,0.0,0.0,0.0,0.0,0.0,35.1,0.0,0.0,1197.2895263671876,7,Solvang M.,2004
10161,49.8,0.0,15.1,0.0,0.0,0.0,0.0,0.0,0.0,35.1,0.0,0.0,1163.6392578125,8,Solvang M.,2004
10162,49.8,0.0,15.1,0.0,0.0,0.0,0.0,0.0,0.0,35.1,0.0,0.0,1134.8175415039063,9,Solvang M.,2004
10163,49.8,0.0,15.1,0.0,0.0,0.0,0.0,0.0,0.0,35.1,0.0,0.0,1109.8547119140626,10,Solvang M.,2004
10164,44.1,0.0,17.4,0.0,0.0,0.0,0.0,0.0,0.0,38.5,0.0,0.0,1784.461767578125,0,Solvang M.,2004
10165,44.1,0.0,17.4,0.0,0.0,0.0,0.0,0.0,0.0,38.5,0.0,0.0,1614.5595458984376,1,Solvang M.,2004
10166,44.1,0.0,17.4,0.0,0.0,0.0,0.0,0.0,0.0,38.5,0.0,0.0,1494.7382568359376,2,Solvang M.,2004
10167,44.1,0.0,17.4,0.0,0.0,0.0,0.0,0.0,0.0,38.5,0.0,0.0,1405.699072265625,3,Solvang M.,2004
10168,44.1,0.0,17.4,0.0,0.0,0.0,0.0,0.0,0.0,38.5,0.0,0.0,1336.9303955078126,4,Solvang M.,2004
10169,44.1,0.0,17.4,0.0,0.0,0.0,0.0,0.0,0.0,38.5,0.0,0.0,1282.2175048828124,5,Solvang M.,2004
10170,44.1,0.0,17.4,0.0,0.0,0.0,0.0,0.0,0.0,38.5,0.0,0.0,1237.6506103515624,6,Solvang M.,2004
10171,44.1,0.0,17.4,0.0,0.0,0.0,0.0,0.0,0.0,38.5,0.0,0.0,1200.6468872070313,7,Solvang M.,2004
10172,44.1,0.0,17.4,0.0,0.0,0.0,0.0,0.0,0.0,38.5,0.0,0.0,1169.4317993164063,8,Solvang M.,2004
10173,44.1,0.0,17.4,0.0,0.0,0.0,0.0,0.0,0.0,38.5,0.0,0.0,1142.7455200195313,9,Solvang M.,2004
10174,44.1,0.0,17.4,0.0,0.0,0.0,0.0,0.0,0.0,38.5,0.0,0.0,1119.6691040039063,10,Solvang M.,2004
10175,39.54,0.0,19.92,0.0,0.0,0.0,0.0,0.0,0.0,40.54,0.0,0.0,1746.8193115234376,0,Solvang M.,2004
10176,39.54,0.0,19.92,0.0,0.0,0.0,0.0,0.0,0.0,40.54,0.0,0.0,1596.552099609375,1,Solvang M.,2004
10177,39.54,0.0,19.92,0.0,0.0,0.0,0.0,0.0,0.0,40.54,0.0,0.0,1487.0988525390626,2,Solvang M.,2004
10178,39.54,0.0,19.92,0.0,0.0,0.0,0.0,0.0,0.0,40.54,0.0,0.0,1403.81943359375,3,Solvang M.,2004
10179,39.54,0.0,19.92,0.0,0.0,0.0,0.0,0.0,0.0,40.54,0.0,0.0,1338.3281005859376,4,Solvang M.,2004
10180,39.54,0.0,19.92,0.0,0.0,0.0,0.0,0.0,0.0,40.54,0.0,0.0,1285.4755615234376,5,Solvang M.,2004
10181,39.54,0.0,19.92,0.0,0.0,0.0,0.0,0.0,0.0,40.54,0.0,0.0,1241.9250854492188,6,Solvang M.,2004
10182,39.54,0.0,19.92,0.0,0.0,0.0,0.0,0.0,0.0,40.54,0.0,0.0,1205.4196533203124,7,Solvang M.,2004
10183,39.54,0.0,19.92,0.0,0.0,0.0,0.0,0.0,0.0,40.54,0.0,0.0,1174.3776611328124,8,Solvang M.,2004
10184,39.54,0.0,19.92,0.0,0.0,0.0,0.0,0.0,0.0,40.54,0.0,0.0,1147.6579956054688,9,Solvang M.,2004
10185,39.54,0.0,19.92,0.0,0.0,0.0,0.0,0.0,0.0,40.54,0.0,0.0,1124.4166625976563,10,Solvang M.,2004
10186,39.54,0.0,19.92,0.0,0.0,0.0,0.0,0.0,0.0,40.54,0.0,0.0,1104.0159057617188,11,Solvang M.,2004
10187,34.8,0.0,22.5,0.0,0.0,0.0,0.0,0.0,0.0,42.7,0.0,0.0,1182.9220947265624,8,Solvang M.,2004
10188,34.8,0.0,22.5,0.0,0.0,0.0,0.0,0.0,0.0,42.7,0.0,0.0,1156.1652587890626,9,Solvang M.,2004
10189,34.8,0.0,22.5,0.0,0.0,0.0,0.0,0.0,0.0,42.7,0.0,0.0,1131.4968017578126,10,Solvang M.,2004
10190,29.4,0.0,24.7,0.0,0.0,0.0,0.0,0.0,0.0,45.9,0.0,0.0,1727.219580078125,0,Solvang M.,2004
10191,29.4,0.0,24.7,0.0,0.0,0.0,0.0,0.0,0.0,45.9,0.0,0.0,1596.999853515625,1,Solvang M.,2004
10192,29.4,0.0,24.7,0.0,0.0,0.0,0.0,0.0,0.0,45.9,0.0,0.0,1497.7397216796876,2,Solvang M.,2004
10193,29.4,0.0,24.7,0.0,0.0,0.0,0.0,0.0,0.0,45.9,0.0,0.0,1419.571142578125,3,Solvang M.,2004
10194,29.4,0.0,24.7,0.0,0.0,0.0,0.0,0.0,0.0,45.9,0.0,0.0,1356.417333984375,4,Solvang M.,2004
10195,29.4,0.0,24.7,0.0,0.0,0.0,0.0,0.0,0.0,45.9,0.0,0.0,1304.33115234375,5,Solvang M.,2004
10196,29.4,0.0,24.7,0.0,0.0,0.0,0.0,0.0,0.0,45.9,0.0,0.0,1260.6377319335938,6,Solvang M.,2004
10197,29.4,0.0,24.7,0.0,0.0,0.0,0.0,0.0,0.0,45.9,0.0,0.0,1223.4596923828124,7,Solvang M.,2004
10198,29.4,0.0,24.7,0.0,0.0,0.0,0.0,0.0,0.0,45.9,0.0,0.0,1191.4409545898438,8,Solvang M.,2004
10199,29.4,0.0,24.7,0.0,0.0,0.0,0.0,0.0,0.0,45.9,0.0,0.0,1163.5771240234376,9,Solvang M.,2004
10200,29.4,0.0,24.7,0.0,0.0,0.0,0.0,0.0,0.0,45.9,0.0,0.0,1139.1088012695313,10,Solvang M.,2004
10201,70.69,0.0,0.91,0.0,0.19,0.0,13.17,0.61,5.94,8.49,0.0,0.0,1683.15,1,Seto H.,2003
10202,40.14,0.0,2.78,0.0,0.0,0.0,0.0,0.0,14.08,43.0,0.0,0.0,1625.3560546875,0,Park Joo Hyun,2004
10203,38.59,0.0,5.68,0.0,0.0,0.0,0.0,0.0,14.38,41.35,0.0,0.0,1667.753271484375,0,Park Joo Hyun,2004
10204,59.76,0.0,20.86,0.19,0.0,0.0,4.7,0.36,0.0,14.13,0.0,0.0,1122.2997192382813,10,Arndt J.,1982
10205,59.76,0.0,20.86,0.19,0.0,0.0,4.7,0.36,0.0,14.13,0.0,0.0,1092.1164916992188,11,Arndt J.,1982
10206,59.81,0.085,20.99,0.38,0.0,0.0,4.16,0.36,0.17,14.05,0.0,0.0,1239.767919921875,7,Arndt J.,1982
10207,59.81,0.085,20.99,0.38,0.0,0.0,4.16,0.36,0.17,14.05,0.0,0.0,1189.550390625,8,Arndt J.,1982
10208,59.81,0.085,20.99,0.38,0.0,0.0,4.16,0.36,0.17,14.05,0.0,0.0,1149.5784057617188,9,Arndt J.,1982
10209,59.81,0.085,20.99,0.38,0.0,0.0,4.16,0.36,0.17,14.05,0.0,0.0,1117.0068115234376,10,Arndt J.,1982
10210,59.81,0.085,20.99,0.38,0.0,0.0,4.16,0.36,0.17,14.05,0.0,0.0,1089.9545654296876,11,Arndt J.,1982
10211,59.81,0.085,20.99,0.38,0.0,0.0,4.16,0.36,0.17,14.05,0.0,0.0,1067.1283325195313,12,Arndt J.,1982
10212,74.0,0.0,0.0,0.0,0.0,0.0,16.0,0.0,0.0,10.0,0.0,0.0,1401.40830078125,2,Schrimpf C.,1984
10213,45.6,0.0,10.5,0.0,0.0,0.0,0.0,0.0,0.0,43.9,0.0,0.0,1677.2994140625,0,Solvang M.,2004
10214,45.6,0.0,10.5,0.0,0.0,0.0,0.0,0.0,0.0,43.9,0.0,0.0,1534.1969970703126,1,Solvang M.,2004
10215,45.6,0.0,10.5,0.0,0.0,0.0,0.0,0.0,0.0,43.9,0.0,0.0,1430.6177734375,2,Solvang M.,2004
10216,45.6,0.0,10.5,0.0,0.0,0.0,0.0,0.0,0.0,43.9,0.0,0.0,1352.17490234375,3,Solvang M.,2004
10217,45.6,0.0,10.5,0.0,0.0,0.0,0.0,0.0,0.0,43.9,0.0,0.0,1290.7082885742188,4,Solvang M.,2004
10218,45.6,0.0,10.5,0.0,0.0,0.0,0.0,0.0,0.0,43.9,0.0,0.0,1241.2452758789063,5,Solvang M.,2004
10219,45.6,0.0,10.5,0.0,0.0,0.0,0.0,0.0,0.0,43.9,0.0,0.0,1200.582373046875,6,Solvang M.,2004
10220,45.6,0.0,10.5,0.0,0.0,0.0,0.0,0.0,0.0,43.9,0.0,0.0,1166.5630249023438,7,Solvang M.,2004
10221,45.6,0.0,10.5,0.0,0.0,0.0,0.0,0.0,0.0,43.9,0.0,0.0,1137.6819213867188,8,Solvang M.,2004
10222,45.6,0.0,10.5,0.0,0.0,0.0,0.0,0.0,0.0,43.9,0.0,0.0,1112.856787109375,9,Solvang M.,2004
10223,45.6,0.0,10.5,0.0,0.0,0.0,0.0,0.0,0.0,43.9,0.0,0.0,1091.2892211914063,10,Solvang M.,2004
10224,45.6,0.0,10.5,0.0,0.0,0.0,0.0,0.0,0.0,43.9,0.0,0.0,1072.3775390625,11,Solvang M.,2004
10225,45.6,0.0,10.5,0.0,0.0,0.0,0.0,0.0,0.0,43.9,0.0,0.0,1055.6596435546876,12,Solvang M.,2004
10226,44.0,0.0,10.2,0.0,0.0,0.0,0.0,0.0,10.6,35.2,0.0,0.0,1555.913671875,1,Solvang M.,2004
10227,44.0,0.0,10.2,0.0,0.0,0.0,0.0,0.0,10.6,35.2,0.0,0.0,1448.7634033203126,2,Solvang M.,2004
10228,44.0,0.0,10.2,0.0,0.0,0.0,0.0,0.0,10.6,35.2,0.0,0.0,1364.7875732421876,3,Solvang M.,2004
10229,44.0,0.0,10.2,0.0,0.0,0.0,0.0,0.0,10.6,35.2,0.0,0.0,1297.2013916015626,4,Solvang M.,2004
10230,44.0,0.0,10.2,0.0,0.0,0.0,0.0,0.0,10.6,35.2,0.0,0.0,1241.6334594726563,5,Solvang M.,2004
10231,44.0,0.0,10.2,0.0,0.0,0.0,0.0,0.0,10.6,35.2,0.0,0.0,1195.1398071289063,6,Solvang M.,2004
10232,44.0,0.0,10.2,0.0,0.0,0.0,0.0,0.0,10.6,35.2,0.0,0.0,1155.6654418945313,7,Solvang M.,2004
10233,44.0,0.0,10.2,0.0,0.0,0.0,0.0,0.0,10.6,35.2,0.0,0.0,1121.7323974609376,8,Solvang M.,2004
10234,44.0,0.0,10.2,0.0,0.0,0.0,0.0,0.0,10.6,35.2,0.0,0.0,1092.2504028320313,9,Solvang M.,2004
10235,44.0,0.0,10.2,0.0,0.0,0.0,0.0,0.0,10.6,35.2,0.0,0.0,1066.3974975585938,10,Solvang M.,2004
10236,44.0,0.0,10.2,0.0,0.0,0.0,0.0,0.0,10.6,35.2,0.0,0.0,1043.5425170898438,11,Solvang M.,2004
10237,44.0,0.0,10.2,0.0,0.0,0.0,0.0,0.0,10.6,35.2,0.0,0.0,1023.1925415039062,12,Solvang M.,2004
10238,45.2,0.0,10.1,0.0,0.0,0.0,0.0,0.0,21.3,23.4,0.0,0.0,1763.599951171875,0,Solvang M.,2004
10239,45.2,0.0,10.1,0.0,0.0,0.0,0.0,0.0,21.3,23.4,0.0,0.0,1593.2187255859376,1,Solvang M.,2004
10240,45.2,0.0,10.1,0.0,0.0,0.0,0.0,0.0,21.3,23.4,0.0,0.0,1468.441748046875,2,Solvang M.,2004
10241,45.2,0.0,10.1,0.0,0.0,0.0,0.0,0.0,21.3,23.4,0.0,0.0,1373.1203369140626,3,Solvang M.,2004
10242,45.2,0.0,10.1,0.0,0.0,0.0,0.0,0.0,21.3,23.4,0.0,0.0,1297.925634765625,4,Solvang M.,2004
10243,45.2,0.0,10.1,0.0,0.0,0.0,0.0,0.0,21.3,23.4,0.0,0.0,1237.0917724609376,5,Solvang M.,2004
10244,45.2,0.0,10.1,0.0,0.0,0.0,0.0,0.0,21.3,23.4,0.0,0.0,1186.86337890625,6,Solvang M.,2004
10245,45.2,0.0,10.1,0.0,0.0,0.0,0.0,0.0,21.3,23.4,0.0,0.0,1144.6894287109376,7,Solvang M.,2004
10246,45.2,0.0,10.1,0.0,0.0,0.0,0.0,0.0,21.3,23.4,0.0,0.0,1108.7764038085938,8,Solvang M.,2004
10247,45.2,0.0,10.1,0.0,0.0,0.0,0.0,0.0,21.3,23.4,0.0,0.0,1077.8263916015626,9,Solvang M.,2004
10248,45.2,0.0,10.1,0.0,0.0,0.0,0.0,0.0,21.3,23.4,0.0,0.0,1050.8771118164063,10,Solvang M.,2004
10249,45.2,0.0,10.1,0.0,0.0,0.0,0.0,0.0,21.3,23.4,0.0,0.0,1027.1999877929688,11,Solvang M.,2004
10250,45.2,0.0,10.1,0.0,0.0,0.0,0.0,0.0,21.3,23.4,0.0,0.0,1006.2330688476562,12,Solvang M.,2004
10251,46.95,0.0,10.79,0.0,0.0,0.0,0.0,0.0,31.27,10.99,0.0,0.0,1706.4765380859376,0,Solvang M.,2004
10252,46.95,0.0,10.79,0.0,0.0,0.0,0.0,0.0,31.27,10.99,0.0,0.0,1565.84970703125,1,Solvang M.,2004
10253,46.95,0.0,10.79,0.0,0.0,0.0,0.0,0.0,31.27,10.99,0.0,0.0,1457.4909423828126,2,Solvang M.,2004
10254,46.95,0.0,10.79,0.0,0.0,0.0,0.0,0.0,31.27,10.99,0.0,0.0,1371.4369873046876,3,Solvang M.,2004
10255,46.95,0.0,10.79,0.0,0.0,0.0,0.0,0.0,31.27,10.99,0.0,0.0,1301.443701171875,4,Solvang M.,2004
10256,46.95,0.0,10.79,0.0,0.0,0.0,0.0,0.0,31.27,10.99,0.0,0.0,1243.3985961914063,5,Solvang M.,2004
10257,46.95,0.0,10.79,0.0,0.0,0.0,0.0,0.0,31.27,10.99,0.0,0.0,1194.4828247070313,6,Solvang M.,2004
10258,46.95,0.0,10.79,0.0,0.0,0.0,0.0,0.0,31.27,10.99,0.0,0.0,1152.6996215820313,7,Solvang M.,2004
10259,46.95,0.0,10.79,0.0,0.0,0.0,0.0,0.0,31.27,10.99,0.0,0.0,1116.5950073242188,8,Solvang M.,2004
10260,46.95,0.0,10.79,0.0,0.0,0.0,0.0,0.0,31.27,10.99,0.0,0.0,1085.0849365234376,9,Solvang M.,2004
10261,46.95,0.0,10.79,0.0,0.0,0.0,0.0,0.0,31.27,10.99,0.0,0.0,1057.3448852539063,10,Solvang M.,2004
10262,46.95,0.0,10.79,0.0,0.0,0.0,0.0,0.0,31.27,10.99,0.0,0.0,1032.7364868164063,11,Solvang M.,2004
10263,46.95,0.0,10.79,0.0,0.0,0.0,0.0,0.0,31.27,10.99,0.0,0.0,1010.7577270507812,12,Solvang M.,2004
10264,46.5,0.0,10.7,0.0,0.0,0.0,0.0,0.0,42.8,0.0,0.0,0.0,1718.0744384765626,0,Solvang M.,2004
10265,46.5,0.0,10.7,0.0,0.0,0.0,0.0,0.0,42.8,0.0,0.0,0.0,1570.7927001953126,1,Solvang M.,2004
10266,46.5,0.0,10.7,0.0,0.0,0.0,0.0,0.0,42.8,0.0,0.0,0.0,1460.6802734375,2,Solvang M.,2004
10267,46.5,0.0,10.7,0.0,0.0,0.0,0.0,0.0,42.8,0.0,0.0,0.0,1375.2431396484376,3,Solvang M.,2004
10268,46.5,0.0,10.7,0.0,0.0,0.0,0.0,0.0,42.8,0.0,0.0,0.0,1307.0226806640626,4,Solvang M.,2004
10269,46.5,0.0,10.7,0.0,0.0,0.0,0.0,0.0,42.8,0.0,0.0,0.0,1251.2911743164063,5,Solvang M.,2004
10270,46.5,0.0,10.7,0.0,0.0,0.0,0.0,0.0,42.8,0.0,0.0,0.0,1204.9067138671876,6,Solvang M.,2004
10271,46.5,0.0,10.7,0.0,0.0,0.0,0.0,0.0,42.8,0.0,0.0,0.0,1165.6998657226563,7,Solvang M.,2004
10272,46.5,0.0,10.7,0.0,0.0,0.0,0.0,0.0,42.8,0.0,0.0,0.0,1132.12412109375,8,Solvang M.,2004
10273,46.5,0.0,10.7,0.0,0.0,0.0,0.0,0.0,42.8,0.0,0.0,0.0,1103.047705078125,9,Solvang M.,2004
10274,46.5,0.0,10.7,0.0,0.0,0.0,0.0,0.0,42.8,0.0,0.0,0.0,1077.6229614257813,10,Solvang M.,2004
10275,46.5,0.0,10.7,0.0,0.0,0.0,0.0,0.0,42.8,0.0,0.0,0.0,1055.2026123046876,11,Solvang M.,2004
10276,46.5,0.0,10.7,0.0,0.0,0.0,0.0,0.0,42.8,0.0,0.0,0.0,1035.2838500976563,12,Solvang M.,2004
10277,48.77,0.0,8.87,0.68,1.48,0.0,0.0,0.0,18.13,22.07,0.0,0.0,1734.6532958984376,0,Solvang M.,2004
10278,48.77,0.0,8.87,0.68,1.48,0.0,0.0,0.0,18.13,22.07,0.0,0.0,1562.1955322265626,1,Solvang M.,2004
10279,48.77,0.0,8.87,0.68,1.48,0.0,0.0,0.0,18.13,22.07,0.0,0.0,1438.331884765625,2,Solvang M.,2004
10280,48.77,0.0,8.87,0.68,1.48,0.0,0.0,0.0,18.13,22.07,0.0,0.0,1345.0600341796876,3,Solvang M.,2004
10281,48.77,0.0,8.87,0.68,1.48,0.0,0.0,0.0,18.13,22.07,0.0,0.0,1272.2922119140624,4,Solvang M.,2004
10282,48.77,0.0,8.87,0.68,1.48,0.0,0.0,0.0,18.13,22.07,0.0,0.0,1213.9369262695313,5,Solvang M.,2004
10283,48.77,0.0,8.87,0.68,1.48,0.0,0.0,0.0,18.13,22.07,0.0,0.0,1166.0981201171876,6,Solvang M.,2004
10284,48.77,0.0,8.87,0.68,1.48,0.0,0.0,0.0,18.13,22.07,0.0,0.0,1126.1679443359376,7,Solvang M.,2004
10285,48.77,0.0,8.87,0.68,1.48,0.0,0.0,0.0,18.13,22.07,0.0,0.0,1092.3349975585938,8,Solvang M.,2004
10286,48.77,0.0,8.87,0.68,1.48,0.0,0.0,0.0,18.13,22.07,0.0,0.0,1063.3017944335938,9,Solvang M.,2004
10287,48.77,0.0,8.87,0.68,1.48,0.0,0.0,0.0,18.13,22.07,0.0,0.0,1038.1145385742188,10,Solvang M.,2004
10288,48.77,0.0,8.87,0.68,1.48,0.0,0.0,0.0,18.13,22.07,0.0,0.0,1016.0565551757812,11,Solvang M.,2004
10289,48.77,0.0,8.87,0.68,1.48,0.0,0.0,0.0,18.13,22.07,0.0,0.0,996.5788330078125,12,Solvang M.,2004
10290,47.68,0.0,10.61,1.33,2.82,0.0,0.0,0.0,14.69,22.87,0.0,0.0,1746.211767578125,0,Solvang M.,2004
10291,47.68,0.0,10.61,1.33,2.82,0.0,0.0,0.0,14.69,22.87,0.0,0.0,1562.6144775390626,1,Solvang M.,2004
10292,47.68,0.0,10.61,1.33,2.82,0.0,0.0,0.0,14.69,22.87,0.0,0.0,1432.3739990234376,2,Solvang M.,2004
10293,47.68,0.0,10.61,1.33,2.82,0.0,0.0,0.0,14.69,22.87,0.0,0.0,1335.1816162109376,3,Solvang M.,2004
10294,47.68,0.0,10.61,1.33,2.82,0.0,0.0,0.0,14.69,22.87,0.0,0.0,1259.874853515625,4,Solvang M.,2004
10295,47.68,0.0,10.61,1.33,2.82,0.0,0.0,0.0,14.69,22.87,0.0,0.0,1199.8094848632813,5,Solvang M.,2004
10296,47.68,0.0,10.61,1.33,2.82,0.0,0.0,0.0,14.69,22.87,0.0,0.0,1150.7836059570313,6,Solvang M.,2004
10297,47.68,0.0,10.61,1.33,2.82,0.0,0.0,0.0,14.69,22.87,0.0,0.0,1110.0099853515626,7,Solvang M.,2004
10298,47.68,0.0,10.61,1.33,2.82,0.0,0.0,0.0,14.69,22.87,0.0,0.0,1075.566748046875,8,Solvang M.,2004
10299,47.68,0.0,10.61,1.33,2.82,0.0,0.0,0.0,14.69,22.87,0.0,0.0,1046.0858520507813,9,Solvang M.,2004
10300,47.68,0.0,10.61,1.33,2.82,0.0,0.0,0.0,14.69,22.87,0.0,0.0,1020.5669311523437,10,Solvang M.,2004
10301,47.68,0.0,10.61,1.33,2.82,0.0,0.0,0.0,14.69,22.87,0.0,0.0,998.261572265625,11,Solvang M.,2004
10302,47.68,0.0,10.61,1.33,2.82,0.0,0.0,0.0,14.69,22.87,0.0,0.0,978.5987915039062,12,Solvang M.,2004
10303,48.01,0.0,10.88,1.99,4.58,0.0,0.0,0.0,10.98,23.57,0.0,0.0,1501.39072265625,1,Solvang M.,2004
10304,48.01,0.0,10.88,1.99,4.58,0.0,0.0,0.0,10.98,23.57,0.0,0.0,1390.5068115234376,2,Solvang M.,2004
10305,48.01,0.0,10.88,1.99,4.58,0.0,0.0,0.0,10.98,23.57,0.0,0.0,1304.8017333984376,3,Solvang M.,2004
10306,48.01,0.0,10.88,1.99,4.58,0.0,0.0,0.0,10.98,23.57,0.0,0.0,1236.5735229492188,4,Solvang M.,2004
10307,48.01,0.0,10.88,1.99,4.58,0.0,0.0,0.0,10.98,23.57,0.0,0.0,1180.9711669921876,5,Solvang M.,2004
10308,48.01,0.0,10.88,1.99,4.58,0.0,0.0,0.0,10.98,23.57,0.0,0.0,1134.7867797851563,6,Solvang M.,2004
10309,48.01,0.0,10.88,1.99,4.58,0.0,0.0,0.0,10.98,23.57,0.0,0.0,1095.8142456054688,7,Solvang M.,2004
10310,48.01,0.0,10.88,1.99,4.58,0.0,0.0,0.0,10.98,23.57,0.0,0.0,1062.4867919921876,8,Solvang M.,2004
10311,48.01,0.0,10.88,1.99,4.58,0.0,0.0,0.0,10.98,23.57,0.0,0.0,1033.6606811523438,9,Solvang M.,2004
10312,48.01,0.0,10.88,1.99,4.58,0.0,0.0,0.0,10.98,23.57,0.0,0.0,1008.4816650390625,10,Solvang M.,2004
10313,48.01,0.0,10.88,1.99,4.58,0.0,0.0,0.0,10.98,23.57,0.0,0.0,986.2987426757812,11,Solvang M.,2004
10314,48.01,0.0,10.88,1.99,4.58,0.0,0.0,0.0,10.98,23.57,0.0,0.0,966.6072143554687,12,Solvang M.,2004
10315,49.97,0.0,11.46,2.57,10.39,0.0,0.0,0.0,0.54,25.07,0.0,0.0,1657.1083740234376,0,Solvang M.,2004
10316,49.97,0.0,11.46,2.57,10.39,0.0,0.0,0.0,0.54,25.07,0.0,0.0,1486.0263427734376,1,Solvang M.,2004
10317,49.97,0.0,11.46,2.57,10.39,0.0,0.0,0.0,0.54,25.07,0.0,0.0,1366.27060546875,2,Solvang M.,2004
10318,49.97,0.0,11.46,2.57,10.39,0.0,0.0,0.0,0.54,25.07,0.0,0.0,1277.7563232421876,3,Solvang M.,2004
10319,49.97,0.0,11.46,2.57,10.39,0.0,0.0,0.0,0.54,25.07,0.0,0.0,1209.6689819335938,4,Solvang M.,2004
10320,49.97,0.0,11.46,2.57,10.39,0.0,0.0,0.0,0.54,25.07,0.0,0.0,1155.6689819335938,5,Solvang M.,2004
10321,49.97,0.0,11.46,2.57,10.39,0.0,0.0,0.0,0.54,25.07,0.0,0.0,1111.7942260742188,6,Solvang M.,2004
10322,49.97,0.0,11.46,2.57,10.39,0.0,0.0,0.0,0.54,25.07,0.0,0.0,1075.4409545898438,7,Solvang M.,2004
10323,49.97,0.0,11.46,2.57,10.39,0.0,0.0,0.0,0.54,25.07,0.0,0.0,1044.8277954101563,8,Solvang M.,2004
10324,49.97,0.0,11.46,2.57,10.39,0.0,0.0,0.0,0.54,25.07,0.0,0.0,1018.694677734375,9,Solvang M.,2004
10325,49.97,0.0,11.46,2.57,10.39,0.0,0.0,0.0,0.54,25.07,0.0,0.0,996.1252197265625,10,Solvang M.,2004
10326,49.97,0.0,11.46,2.57,10.39,0.0,0.0,0.0,0.54,25.07,0.0,0.0,976.4369873046875,11,Solvang M.,2004
10327,49.97,0.0,11.46,2.57,10.39,0.0,0.0,0.0,0.54,25.07,0.0,0.0,959.11142578125,12,Solvang M.,2004
10328,50.6,0.0,0.0,0.0,0.0,0.0,16.3,0.0,0.0,33.1,0.0,0.0,837.15,12,Gonzalez Oliver,1996
10329,50.73,0.0,0.0,0.0,0.0,0.0,16.06,0.0,0.0,33.21,0.0,0.0,843.15,12,Gonzalez Oliver,1996
10330,50.8,0.0,0.0,0.0,0.0,0.0,15.9,0.0,0.0,33.3,0.0,0.0,839.15,12,Gonzalez Oliver,1996
10331,73.26,0.0,1.04,0.0,0.0,0.0,7.73,5.57,0.12,12.27,0.0,0.0,864.4772094726562,11,Shen Junwu,2004
10332,73.26,0.0,1.04,0.0,0.0,0.0,7.73,5.57,0.12,12.27,0.0,0.0,834.1499389648437,12,Shen Junwu,2004
10333,64.99,0.0,8.93,0.0,0.0,0.0,0.0,0.0,0.0,26.08,0.0,0.0,1606.15,2,Wallenberger F.,2004
10334,65.02,0.0,8.99,0.0,0.0,0.0,0.0,0.0,0.0,25.99,0.0,0.0,1611.15,2,Wallenberger F.,2004
10335,64.91,0.0,8.99,0.0,0.0,0.0,0.0,0.0,0.0,26.1,0.0,0.0,1608.15,2,Wallenberger F.,2004
10336,64.94,0.0,9.06,0.0,0.0,0.0,0.0,0.0,0.0,26.0,0.0,0.0,1613.15,2,Wallenberger F.,2004
10337,64.77,0.0,8.93,0.0,0.0,0.0,0.0,0.0,0.0,26.3,0.0,0.0,1600.15,2,Wallenberger F.,2004
10338,64.8,0.0,8.99,0.0,0.0,0.0,0.0,0.0,0.0,26.21,0.0,0.0,1600.15,2,Wallenberger F.,2004
10339,64.76,0.0,9.12,0.0,0.0,0.0,0.0,0.0,0.0,26.12,0.0,0.0,1615.15,2,Wallenberger F.,2004
10340,61.96,0.0,7.61,0.0,0.0,0.0,0.0,0.0,0.0,30.43,0.0,0.0,1555.15,2,Wallenberger F.,2004
10341,62.74,0.0,9.24,0.0,0.0,0.0,0.0,0.0,0.0,28.01,0.0,0.0,1567.15,2,Wallenberger F.,2004
10342,61.97,0.0,9.9,0.0,0.0,0.0,0.0,0.0,0.0,28.13,0.0,0.0,1566.15,2,Wallenberger F.,2004
10343,61.02,0.0,10.23,0.0,0.0,0.0,0.0,0.0,0.0,28.75,0.0,0.0,1557.15,2,Wallenberger F.,2004
10344,57.66,0.0,10.04,0.0,0.0,0.0,0.0,0.0,0.0,32.3,0.0,0.0,1519.15,2,Wallenberger F.,2004
10345,66.22,0.0,5.4,0.0,0.0,0.0,0.0,0.0,0.0,28.38,0.0,0.0,1563.15,2,Wallenberger F.,2004
10346,60.63,0.0,10.56,0.0,0.0,0.0,0.0,0.0,0.0,28.81,0.0,0.0,1557.15,2,Wallenberger F.,2004
10347,64.77,0.0,8.97,0.0,0.0,0.0,0.0,0.0,0.78,25.48,0.0,0.0,1596.15,2,Wallenberger F.,2004
10348,59.89,0.0,9.21,0.0,0.0,0.0,0.0,0.0,0.78,30.13,0.0,0.0,1527.15,2,Wallenberger F.,2004
10349,64.63,0.0,8.95,0.0,0.0,0.0,0.0,0.0,1.55,24.87,0.0,0.0,1591.15,2,Wallenberger F.,2004
10350,63.52,0.0,8.8,0.0,0.0,0.0,0.0,0.0,7.62,20.06,0.0,0.0,1587.15,2,Wallenberger F.,2004
10351,60.91,0.0,8.44,0.0,0.0,0.0,0.0,0.0,21.93,8.72,0.0,0.0,1563.15,2,Wallenberger F.,2004
10352,65.06,0.0,9.01,0.0,0.0,0.89,0.0,0.0,0.0,25.03,0.0,0.0,1593.15,2,Wallenberger F.,2004
10353,65.68,0.0,9.1,0.0,0.0,4.48,0.0,0.0,0.0,20.74,0.0,0.0,1600.15,2,Wallenberger F.,2004
10354,60.31,0.39,9.27,0.0,0.12,0.0,0.92,0.0,0.0,28.99,0.0,0.0,1540.15,2,Wallenberger F.,2004
10355,64.02,0.39,8.89,0.0,0.079,0.0,0.91,0.0,0.0,25.71,0.0,0.0,1565.15,2,Wallenberger F.,2004
10356,58.8,0.48,8.76,0.0,0.079,4.87,0.82,0.047,0.71,25.44,0.0,0.0,1495.15,2,Wallenberger F.,2004
10357,0.0,2.0,5.0,0.0,0.0,0.0,16.0,0.0,8.0,22.0,47.0,0.0,1068.0116333007813,1,Wange P.,2004
10358,0.0,2.0,5.0,0.0,0.0,0.0,16.0,0.0,8.0,22.0,47.0,0.0,965.62900390625,2,Wange P.,2004
10359,0.0,2.0,5.0,0.0,0.0,0.0,16.0,0.0,8.0,22.0,47.0,0.0,895.187841796875,3,Wange P.,2004
10360,0.0,5.0,6.0,0.0,0.0,0.0,8.0,8.0,6.0,22.0,45.0,0.0,1085.1501831054688,1,Wange P.,2004
10361,0.0,5.0,6.0,0.0,0.0,0.0,8.0,8.0,6.0,22.0,45.0,0.0,1000.5277465820312,2,Wange P.,2004
10362,0.0,5.0,6.0,0.0,0.0,0.0,8.0,8.0,6.0,22.0,45.0,0.0,928.1501831054687,3,Wange P.,2004
10363,72.3,0.0,1.2,0.0,0.0,0.0,15.6,0.0,0.0,10.9,0.0,0.0,1260.62412109375,3,Wange P.,2004
10364,72.3,0.0,1.2,0.0,0.0,0.0,15.6,0.0,0.0,10.9,0.0,0.0,1131.7402709960938,4,Wange P.,2004
10365,72.3,0.0,1.2,0.0,0.0,0.0,15.6,0.0,0.0,10.9,0.0,0.0,1057.9096435546876,5,Wange P.,2004
10366,0.0,0.0,4.2,0.0,0.0,0.0,19.6,0.0,0.0,24.1,52.1,0.0,986.0697387695312,1,Wange P.,2004
10367,0.0,0.0,4.2,0.0,0.0,0.0,19.6,0.0,0.0,24.1,52.1,0.0,890.2085327148437,2,Wange P.,2004
10368,0.0,0.0,4.2,0.0,0.0,0.0,19.6,0.0,0.0,24.1,52.1,0.0,829.2978881835937,3,Wange P.,2004
10369,0.0,1.3,4.0,0.0,0.0,0.0,19.0,0.0,0.0,23.4,52.3,0.0,1026.7536987304688,1,Wange P.,2004
10370,0.0,1.3,4.0,0.0,0.0,0.0,19.0,0.0,0.0,23.4,52.3,0.0,928.02353515625,2,Wange P.,2004
10371,0.0,1.3,4.0,0.0,0.0,0.0,19.0,0.0,0.0,23.4,52.3,0.0,859.47568359375,3,Wange P.,2004
10372,0.0,1.3,4.0,0.0,0.0,0.0,19.0,0.0,12.0,11.4,52.3,0.0,1047.7428344726563,1,Wange P.,2004
10373,0.0,1.3,4.0,0.0,0.0,0.0,19.0,0.0,12.0,11.4,52.3,0.0,941.0322021484375,2,Wange P.,2004
10374,0.0,1.3,4.0,0.0,0.0,0.0,19.0,0.0,12.0,11.4,52.3,0.0,872.4304565429687,3,Wange P.,2004
10375,0.0,2.6,3.9,0.0,0.0,0.0,18.4,0.0,12.0,10.6,52.5,0.0,1073.1700805664063,1,Wange P.,2004
10376,0.0,2.6,3.9,0.0,0.0,0.0,18.4,0.0,12.0,10.6,52.5,0.0,964.9743408203125,2,Wange P.,2004
10377,0.0,2.6,3.9,0.0,0.0,0.0,18.4,0.0,12.0,10.6,52.5,0.0,888.9665283203125,3,Wange P.,2004
10378,0.0,2.5,4.4,0.0,0.0,0.0,20.3,0.0,0.0,25.0,47.8,0.0,1009.15,1,Wange P.,2004
10379,0.0,2.5,4.4,0.0,0.0,0.0,20.3,0.0,0.0,25.0,47.8,0.0,924.615087890625,2,Wange P.,2004
10380,0.0,2.5,4.4,0.0,0.0,0.0,20.3,0.0,0.0,25.0,47.8,0.0,853.15,3,Wange P.,2004
10381,0.0,0.0,0.0,0.0,0.0,0.0,19.5,0.0,4.3,23.7,52.5,0.0,953.1501220703125,1,Wange P.,2004
10382,0.0,0.0,0.0,0.0,0.0,0.0,19.5,0.0,4.3,23.7,52.5,0.0,859.8263305664062,2,Wange P.,2004
10383,0.0,0.0,0.0,0.0,0.0,0.0,19.5,0.0,4.3,23.7,52.5,0.0,783.1500610351562,3,Wange P.,2004
10384,0.0,2.6,0.0,0.0,0.0,0.0,18.2,0.0,4.1,22.1,53.0,0.0,983.15,1,Wange P.,2004
10385,0.0,2.6,0.0,0.0,0.0,0.0,18.2,0.0,4.1,22.1,53.0,0.0,884.079443359375,2,Wange P.,2004
10386,0.0,2.6,0.0,0.0,0.0,0.0,18.2,0.0,4.1,22.1,53.0,0.0,803.15,3,Wange P.,2004
10387,0.0,2.4,5.5,0.0,0.0,0.0,20.6,0.0,0.0,30.6,40.9,0.0,1215.1496337890624,1,Wange P.,2004
10388,0.0,2.4,5.5,0.0,0.0,0.0,20.6,0.0,0.0,30.6,40.9,0.0,1083.8432373046876,2,Wange P.,2004
10389,0.0,2.4,5.5,0.0,0.0,0.0,20.6,0.0,0.0,30.6,40.9,0.0,978.1496948242187,3,Wange P.,2004
10390,0.0,5.0,6.0,0.0,0.0,0.0,12.0,4.0,8.0,18.0,47.0,0.0,1103.1498779296876,1,Wange P.,2004
10391,0.0,5.0,6.0,0.0,0.0,0.0,12.0,4.0,8.0,18.0,47.0,0.0,999.1965087890625,2,Wange P.,2004
10392,0.0,5.0,6.0,0.0,0.0,0.0,12.0,4.0,8.0,18.0,47.0,0.0,913.1498779296875,3,Wange P.,2004
10393,69.52,0.0,0.0,0.0,0.0,0.0,14.3,9.41,0.0,6.77,0.0,0.0,836.5971435546875,8,Nemilov S.V.,2000
10394,69.52,0.0,0.0,0.0,0.0,0.0,14.3,9.41,0.0,6.77,0.0,0.0,809.6324829101562,9,Nemilov S.V.,2000
10395,69.52,0.0,0.0,0.0,0.0,0.0,14.3,9.41,0.0,6.77,0.0,0.0,786.3796752929687,10,Nemilov S.V.,2000
10396,69.52,0.0,0.0,0.0,0.0,0.0,14.3,9.41,0.0,6.77,0.0,0.0,766.1216491699219,11,Nemilov S.V.,2000
10397,69.52,0.0,0.0,0.0,0.0,0.0,14.3,9.41,0.0,6.77,0.0,0.0,748.314794921875,12,Nemilov S.V.,2000
10398,50.61,0.0,0.0,0.0,0.0,0.0,15.65,0.0,0.0,33.74,0.0,0.0,946.308447265625,7,Gonzalez Oliver,2004
10399,50.61,0.0,0.0,0.0,0.0,0.0,15.65,0.0,0.0,33.74,0.0,0.0,920.206640625,8,Gonzalez Oliver,2004
10400,50.61,0.0,0.0,0.0,0.0,0.0,15.65,0.0,0.0,33.74,0.0,0.0,897.6503051757812,9,Gonzalez Oliver,2004
10401,50.61,0.0,0.0,0.0,0.0,0.0,15.65,0.0,0.0,33.74,0.0,0.0,877.9629272460937,10,Gonzalez Oliver,2004
10402,50.61,0.0,0.0,0.0,0.0,0.0,15.65,0.0,0.0,33.74,0.0,0.0,860.6298583984375,11,Gonzalez Oliver,2004
10403,49.41,0.0,0.0,0.0,0.0,0.0,17.65,0.0,0.0,32.93,0.0,0.0,950.675634765625,6,Gonzalez Oliver,2004
10404,49.41,0.0,0.0,0.0,0.0,0.0,17.65,0.0,0.0,32.93,0.0,0.0,921.7430786132812,7,Gonzalez Oliver,2004
10405,49.41,0.0,0.0,0.0,0.0,0.0,17.65,0.0,0.0,32.93,0.0,0.0,897.0326293945312,8,Gonzalez Oliver,2004
10406,49.41,0.0,0.0,0.0,0.0,0.0,17.65,0.0,0.0,32.93,0.0,0.0,875.6828979492187,9,Gonzalez Oliver,2004
10407,49.41,0.0,0.0,0.0,0.0,0.0,17.65,0.0,0.0,32.93,0.0,0.0,857.0519775390625,10,Gonzalez Oliver,2004
10408,50.75,0.0,0.0,0.0,0.0,0.0,16.92,0.0,0.0,32.33,0.0,0.0,934.949560546875,7,Gonzalez Oliver,2004
10409,50.75,0.0,0.0,0.0,0.0,0.0,16.92,0.0,0.0,32.33,0.0,0.0,909.2988037109375,8,Gonzalez Oliver,2004
10410,50.75,0.0,0.0,0.0,0.0,0.0,16.92,0.0,0.0,32.33,0.0,0.0,887.1710571289062,9,Gonzalez Oliver,2004
10411,50.75,0.0,0.0,0.0,0.0,0.0,16.92,0.0,0.0,32.33,0.0,0.0,867.8871826171875,10,Gonzalez Oliver,2004
10412,50.75,0.0,0.0,0.0,0.0,0.0,16.92,0.0,0.0,32.33,0.0,0.0,850.9320434570312,11,Gonzalez Oliver,2004
10413,49.25,0.0,0.0,0.0,0.0,0.0,16.42,0.0,0.0,34.33,0.0,0.0,937.2352661132812,7,Gonzalez Oliver,2004
10414,49.25,0.0,0.0,0.0,0.0,0.0,16.42,0.0,0.0,34.33,0.0,0.0,909.6727661132812,8,Gonzalez Oliver,2004
10415,49.25,0.0,0.0,0.0,0.0,0.0,16.42,0.0,0.0,34.33,0.0,0.0,886.1221069335937,9,Gonzalez Oliver,2004
10416,49.25,0.0,0.0,0.0,0.0,0.0,16.42,0.0,0.0,34.33,0.0,0.0,865.7668823242187,10,Gonzalez Oliver,2004
10417,49.0,0.0,0.0,0.0,0.0,0.0,17.0,0.0,0.0,34.0,0.0,0.0,932.1850952148437,7,Gonzalez Oliver,2004
10418,49.0,0.0,0.0,0.0,0.0,0.0,17.0,0.0,0.0,34.0,0.0,0.0,905.9789184570312,8,Gonzalez Oliver,2004
10419,49.0,0.0,0.0,0.0,0.0,0.0,17.0,0.0,0.0,34.0,0.0,0.0,883.491796875,9,Gonzalez Oliver,2004
10420,49.0,0.0,0.0,0.0,0.0,0.0,17.0,0.0,0.0,34.0,0.0,0.0,863.9846557617187,10,Gonzalez Oliver,2004
10421,50.98,0.0,0.0,0.0,0.0,0.0,16.33,0.0,0.0,32.69,0.0,0.0,950.5975708007812,7,Gonzalez Oliver,2004
10422,50.98,0.0,0.0,0.0,0.0,0.0,16.33,0.0,0.0,32.69,0.0,0.0,921.8520263671875,8,Gonzalez Oliver,2004
10423,50.98,0.0,0.0,0.0,0.0,0.0,16.33,0.0,0.0,32.69,0.0,0.0,897.3410400390625,9,Gonzalez Oliver,2004
10424,50.98,0.0,0.0,0.0,0.0,0.0,16.33,0.0,0.0,32.69,0.0,0.0,876.1931518554687,10,Gonzalez Oliver,2004
10425,50.98,0.0,0.0,0.0,0.0,0.0,16.33,0.0,0.0,32.69,0.0,0.0,857.7606567382812,11,Gonzalez Oliver,2004
10426,50.6,0.0,0.0,0.0,0.0,0.0,16.3,0.0,0.0,33.1,0.0,0.0,960.6369995117187,7,Gonzalez Oliver,2004
10427,50.6,0.0,0.0,0.0,0.0,0.0,16.3,0.0,0.0,33.1,0.0,0.0,928.4884399414062,8,Gonzalez Oliver,2004
10428,50.6,0.0,0.0,0.0,0.0,0.0,16.3,0.0,0.0,33.1,0.0,0.0,900.950537109375,9,Gonzalez Oliver,2004
10429,50.6,0.0,0.0,0.0,0.0,0.0,16.3,0.0,0.0,33.1,0.0,0.0,877.0978759765625,10,Gonzalez Oliver,2004
10430,50.6,0.0,0.0,0.0,0.0,0.0,16.3,0.0,0.0,33.1,0.0,0.0,856.2369750976562,11,Gonzalez Oliver,2004
10431,0.0,0.0,0.0,0.0,0.0,0.0,0.0,0.0,50.0,0.0,50.0,0.0,891.241796875,8,Nemilov S.V.,1990
10432,0.0,0.0,0.0,0.0,0.0,0.0,0.0,0.0,50.0,0.0,50.0,0.0,867.6803955078125,9,Nemilov S.V.,1990
10433,0.0,0.0,0.0,0.0,0.0,0.0,0.0,0.0,50.0,0.0,50.0,0.0,845.3329223632812,10,Nemilov S.V.,1990
10434,0.0,0.0,0.0,0.0,0.0,0.0,0.0,0.0,50.0,0.0,50.0,0.0,824.1078247070312,11,Nemilov S.V.,1990
10435,0.0,0.0,0.0,0.0,0.0,0.0,0.0,0.0,50.0,0.0,50.0,0.0,803.9226440429687,12,Nemilov S.V.,1990
10436,0.0,0.0,0.0,0.0,0.0,0.0,0.0,0.0,0.0,50.59,49.41,0.0,868.2350830078125,8,Nemilov S.V.,1990
10437,0.0,0.0,0.0,0.0,0.0,0.0,0.0,0.0,0.0,50.59,49.41,0.0,849.2190307617187,9,Nemilov S.V.,1990
10438,0.0,0.0,0.0,0.0,0.0,0.0,0.0,0.0,0.0,50.59,49.41,0.0,831.0181640625,10,Nemilov S.V.,1990
10439,0.0,0.0,0.0,0.0,0.0,0.0,0.0,0.0,0.0,50.59,49.41,0.0,813.5812744140625,11,Nemilov S.V.,1990
10440,0.0,0.0,0.0,0.0,0.0,0.0,0.0,0.0,0.0,50.59,49.41,0.0,796.861181640625,12,Nemilov S.V.,1990
10441,0.0,0.0,0.0,0.0,0.0,0.0,50.3,0.0,0.0,0.0,49.7,0.0,575.5129455566406,7,Nemilov S.V.,1990
10442,0.0,0.0,0.0,0.0,0.0,0.0,50.3,0.0,0.0,0.0,49.7,0.0,569.4360107421875,8,Nemilov S.V.,1990
10443,0.0,0.0,0.0,0.0,0.0,0.0,50.3,0.0,0.0,0.0,49.7,0.0,563.4861206054687,9,Nemilov S.V.,1990
10444,0.0,0.0,0.0,0.0,0.0,0.0,50.3,0.0,0.0,0.0,49.7,0.0,557.6593078613281,10,Nemilov S.V.,1990
10445,0.0,0.0,0.0,0.0,0.0,0.0,50.3,0.0,0.0,0.0,49.7,0.0,551.9517883300781,11,Nemilov S.V.,1990
10446,0.0,0.0,0.0,0.0,0.0,0.0,50.3,0.0,0.0,0.0,49.7,0.0,546.3599609375,12,Nemilov S.V.,1990
10447,0.0,0.0,0.0,0.0,0.0,0.0,0.0,0.0,0.0,50.59,49.41,0.0,1390.588232421875,0,Nemilov S.V.,1990
10448,0.0,0.0,0.0,0.0,0.0,0.0,50.3,0.0,0.0,0.0,49.7,0.0,1072.8244384765626,0,Nemilov S.V.,1990
10449,53.94,0.68,10.59,6.6,0.0,0.12,2.87,4.55,8.33,11.98,0.33,0.0,1701.3190673828126,1,Giordano D.,2003
10450,53.94,0.68,10.59,6.6,0.0,0.12,2.87,4.55,8.33,11.98,0.33,0.0,1533.6764892578126,2,Giordano D.,2003
10451,53.94,0.68,10.59,6.6,0.0,0.12,2.87,4.55,8.33,11.98,0.33,0.0,1408.075048828125,3,Giordano D.,2003
10452,53.94,0.68,10.59,6.6,0.0,0.12,2.87,4.55,8.33,11.98,0.33,0.0,1310.462255859375,4,Giordano D.,2003
10453,53.94,0.68,10.59,6.6,0.0,0.12,2.87,4.55,8.33,11.98,0.33,0.0,1232.4205688476563,5,Giordano D.,2003
10454,53.94,0.68,10.59,6.6,0.0,0.12,2.87,4.55,8.33,11.98,0.33,0.0,1168.600439453125,6,Giordano D.,2003
10455,53.94,0.68,10.59,6.6,0.0,0.12,2.87,4.55,8.33,11.98,0.33,0.0,1115.4390625,7,Giordano D.,2003
10456,53.94,0.68,10.59,6.6,0.0,0.12,2.87,4.55,8.33,11.98,0.33,0.0,1070.4719604492188,8,Giordano D.,2003
10457,53.94,0.68,10.59,6.6,0.0,0.12,2.87,4.55,8.33,11.98,0.33,0.0,1031.9401611328126,9,Giordano D.,2003
10458,53.94,0.68,10.59,6.6,0.0,0.12,2.87,4.55,8.33,11.98,0.33,0.0,998.5544799804687,10,Giordano D.,2003
10459,53.94,0.68,10.59,6.6,0.0,0.12,2.87,4.55,8.33,11.98,0.33,0.0,969.348486328125,11,Giordano D.,2003
10460,42.26,2.12,7.32,8.68,0.0,0.0,2.75,1.99,17.21,17.23,0.44,0.0,1486.7392333984376,1,Giordano D.,2003
10461,42.26,2.12,7.32,8.68,0.0,0.0,2.75,1.99,17.21,17.23,0.44,0.0,1366.0512451171876,2,Giordano D.,2003
10462,42.26,2.12,7.32,8.68,0.0,0.0,2.75,1.99,17.21,17.23,0.44,0.0,1275.6723388671876,3,Giordano D.,2003
10463,42.26,2.12,7.32,8.68,0.0,0.0,2.75,1.99,17.21,17.23,0.44,0.0,1205.4587158203124,4,Giordano D.,2003
10464,42.26,2.12,7.32,8.68,0.0,0.0,2.75,1.99,17.21,17.23,0.44,0.0,1149.3388427734376,5,Giordano D.,2003
10465,42.26,2.12,7.32,8.68,0.0,0.0,2.75,1.99,17.21,17.23,0.44,0.0,1103.4562133789063,6,Giordano D.,2003
10466,42.26,2.12,7.32,8.68,0.0,0.0,2.75,1.99,17.21,17.23,0.44,0.0,1065.2438720703126,7,Giordano D.,2003
10467,42.26,2.12,7.32,8.68,0.0,0.0,2.75,1.99,17.21,17.23,0.44,0.0,1032.9267333984376,8,Giordano D.,2003
10468,42.26,2.12,7.32,8.68,0.0,0.0,2.75,1.99,17.21,17.23,0.44,0.0,1005.2382568359375,9,Giordano D.,2003
10469,42.26,2.12,7.32,8.68,0.0,0.0,2.75,1.99,17.21,17.23,0.44,0.0,981.2505249023437,10,Giordano D.,2003
10470,42.26,2.12,7.32,8.68,0.0,0.0,2.75,1.99,17.21,17.23,0.44,0.0,960.2681030273437,11,Giordano D.,2003
10471,72.57,0.38,11.33,2.42,0.0,0.13,6.96,4.61,0.54,1.01,0.043,0.0,1703.4728759765626,3,Giordano D.,2003
10472,72.57,0.38,11.33,2.42,0.0,0.13,6.96,4.61,0.54,1.01,0.043,0.0,1548.72470703125,4,Giordano D.,2003
10473,72.57,0.38,11.33,2.42,0.0,0.13,6.96,4.61,0.54,1.01,0.043,0.0,1422.954443359375,5,Giordano D.,2003
10474,72.57,0.38,11.33,2.42,0.0,0.13,6.96,4.61,0.54,1.01,0.043,0.0,1318.7194580078126,6,Giordano D.,2003
10475,72.57,0.38,11.33,2.42,0.0,0.13,6.96,4.61,0.54,1.01,0.043,0.0,1230.9247192382813,7,Giordano D.,2003
10476,72.57,0.38,11.33,2.42,0.0,0.13,6.96,4.61,0.54,1.01,0.043,0.0,1155.9650024414063,8,Giordano D.,2003
10477,72.57,0.38,11.33,2.42,0.0,0.13,6.96,4.61,0.54,1.01,0.043,0.0,1091.2175659179688,9,Giordano D.,2003
10478,72.57,0.38,11.33,2.42,0.0,0.13,6.96,4.61,0.54,1.01,0.043,0.0,1034.7284912109376,10,Giordano D.,2003
10479,68.38,0.4,12.5,3.45,0.0,0.16,4.32,6.17,1.11,3.44,0.073,0.0,1643.452001953125,3,Giordano D.,2003
10480,68.38,0.4,12.5,3.45,0.0,0.16,4.32,6.17,1.11,3.44,0.073,0.0,1503.241064453125,4,Giordano D.,2003
10481,68.38,0.4,12.5,3.45,0.0,0.16,4.32,6.17,1.11,3.44,0.073,0.0,1391.0898193359376,5,Giordano D.,2003
10482,68.38,0.4,12.5,3.45,0.0,0.16,4.32,6.17,1.11,3.44,0.073,0.0,1299.3412841796876,6,Giordano D.,2003
10483,68.38,0.4,12.5,3.45,0.0,0.16,4.32,6.17,1.11,3.44,0.073,0.0,1222.8921875,7,Giordano D.,2003
10484,68.38,0.4,12.5,3.45,0.0,0.16,4.32,6.17,1.11,3.44,0.073,0.0,1158.2101806640626,8,Giordano D.,2003
10485,68.38,0.4,12.5,3.45,0.0,0.16,4.32,6.17,1.11,3.44,0.073,0.0,1102.77255859375,9,Giordano D.,2003
