Repository: charlesll/gpvisc

# GPVisc
=========
GPVisc is a Python module containing a Gaussian Process - Artificial Neural Network of melt viscosity.

- **Documentation:** http://charlesll.github.io/gpvisc/html/index.html
- **Examples:** https://github.com/charlesll/gpvisc/tree/master/examples
- **Web app** https://gpvisc.streamlit.app/
- **Source code:** https://github.com/charlesll/gpvisc/tree/master/src/gpvisc
- **License:** https://github.com/charlesll/gpvisc/tree/master/LICENSE.txt
- **Contributing:** https://github.com/charlesll/gpvisc/blob/master/CONTRIBUTING.md
- **Bug reports:** https://github.com/charlesll/gpvisc/issues
- **Contact:** lelosq@ipgp.fr

See the documentation for more information.

File: examples/additional_data/FULL_SCIGLASS.csv (part 26 of 35)
,sio2,tio2,al2o3,feo,fe2o3,mno,na2o,k2o,mgo,cao,p2o5,h2o,T,viscosity,Author,Year
10486,68.38,0.4,12.5,3.45,0.0,0.16,4.32,6.17,1.11,3.44,0.073,0.0,1054.7297119140626,10,Giordano D.,2003
10487,71.3,0.29,9.7,3.69,0.0,0.092,4.02,1.49,3.56,5.8,0.064,0.0,1583.12509765625,3,Giordano D.,2003
10488,71.3,0.29,9.7,3.69,0.0,0.092,4.02,1.49,3.56,5.8,0.064,0.0,1447.034033203125,4,Giordano D.,2003
10489,71.3,0.29,9.7,3.69,0.0,0.092,4.02,1.49,3.56,5.8,0.064,0.0,1342.492529296875,5,Giordano D.,2003
10490,71.3,0.29,9.7,3.69,0.0,0.092,4.02,1.49,3.56,5.8,0.064,0.0,1259.6691040039063,6,Giordano D.,2003
10491,71.3,0.29,9.7,3.69,0.0,0.092,4.02,1.49,3.56,5.8,0.064,0.0,1192.4328369140624,7,Giordano D.,2003
10492,71.3,0.29,9.7,3.69,0.0,0.092,4.02,1.49,3.56,5.8,0.064,0.0,1136.7619995117188,8,Giordano D.,2003
10493,71.3,0.29,9.7,3.69,0.0,0.092,4.02,1.49,3.56,5.8,0.064,0.0,1089.9087890625,9,Giordano D.,2003
10494,71.3,0.29,9.7,3.69,0.0,0.092,4.02,1.49,3.56,5.8,0.064,0.0,1049.9320434570313,10,Giordano D.,2003
10495,84.42,0.0,7.91,0.0,0.0,0.0,4.79,2.88,0.0,0.0,0.0,0.0,1793.1091064453126,4,Giordano D.,2003
10496,84.42,0.0,7.91,0.0,0.0,0.0,4.79,2.88,0.0,0.0,0.0,0.0,1654.1369384765626,5,Giordano D.,2003
10497,84.42,0.0,7.91,0.0,0.0,0.0,4.79,2.88,0.0,0.0,0.0,0.0,1537.8412841796876,6,Giordano D.,2003
10498,84.42,0.0,7.91,0.0,0.0,0.0,4.79,2.88,0.0,0.0,0.0,0.0,1439.0904296875,7,Giordano D.,2003
10499,84.42,0.0,7.91,0.0,0.0,0.0,4.79,2.88,0.0,0.0,0.0,0.0,1354.1926025390626,8,Giordano D.,2003
10500,84.42,0.0,7.91,0.0,0.0,0.0,4.79,2.88,0.0,0.0,0.0,0.0,1280.4238037109376,9,Giordano D.,2003
10501,84.42,0.0,7.91,0.0,0.0,0.0,4.79,2.88,0.0,0.0,0.0,0.0,1215.7303833007813,10,Giordano D.,2003
10502,84.42,0.0,7.91,0.0,0.0,0.0,4.79,2.88,0.0,0.0,0.0,0.0,1158.5346435546876,11,Giordano D.,2003
10503,66.23,0.68,11.03,4.88,0.0,0.0,4.04,0.96,5.41,6.76,0.0,0.0,1710.553564453125,3,Giordano D.,2003
10504,66.23,0.68,11.03,4.88,0.0,0.0,4.04,0.96,5.41,6.76,0.0,0.0,1534.6099609375,4,Giordano D.,2003
10505,66.23,0.68,11.03,4.88,0.0,0.0,4.04,0.96,5.41,6.76,0.0,0.0,1404.3842529296876,5,Giordano D.,2003
10506,66.23,0.68,11.03,4.88,0.0,0.0,4.04,0.96,5.41,6.76,0.0,0.0,1304.1059326171876,6,Giordano D.,2003
10507,66.23,0.68,11.03,4.88,0.0,0.0,4.04,0.96,5.41,6.76,0.0,0.0,1224.5100463867188,7,Giordano D.,2003
10508,66.23,0.68,11.03,4.88,0.0,0.0,4.04,0.96,5.41,6.76,0.0,0.0,1159.7961791992188,8,Giordano D.,2003
10509,66.23,0.68,11.03,4.88,0.0,0.0,4.04,0.96,5.41,6.76,0.0,0.0,1106.1473754882813,9,Giordano D.,2003
10510,66.23,0.68,11.03,4.88,0.0,0.0,4.04,0.96,5.41,6.76,0.0,0.0,1060.9492553710938,10,Giordano D.,2003
10511,66.23,0.68,11.03,4.88,0.0,0.0,4.04,0.96,5.41,6.76,0.0,0.0,1022.3508666992187,11,Giordano D.,2003
10512,66.23,0.68,11.03,4.88,0.0,0.0,4.04,0.96,5.41,6.76,0.0,0.0,989.0050415039062,12,Giordano D.,2003
10513,68.55,0.33,12.12,3.27,0.0,0.14,4.97,5.74,1.24,3.57,0.077,0.0,1689.716650390625,3,Giordano D.,2003
10514,68.55,0.33,12.12,3.27,0.0,0.14,4.97,5.74,1.24,3.57,0.077,0.0,1520.002783203125,4,Giordano D.,2003
10515,68.55,0.33,12.12,3.27,0.0,0.14,4.97,5.74,1.24,3.57,0.077,0.0,1388.764501953125,5,Giordano D.,2003
10516,68.55,0.33,12.12,3.27,0.0,0.14,4.97,5.74,1.24,3.57,0.077,0.0,1284.2497924804688,6,Giordano D.,2003
10517,68.55,0.33,12.12,3.27,0.0,0.14,4.97,5.74,1.24,3.57,0.077,0.0,1199.0505737304688,7,Giordano D.,2003
10518,68.55,0.33,12.12,3.27,0.0,0.14,4.97,5.74,1.24,3.57,0.077,0.0,1128.2651733398438,8,Giordano D.,2003
10519,68.55,0.33,12.12,3.27,0.0,0.14,4.97,5.74,1.24,3.57,0.077,0.0,1068.52109375,9,Giordano D.,2003
10520,68.55,0.33,12.12,3.27,0.0,0.14,4.97,5.74,1.24,3.57,0.077,0.0,1017.4218505859375,10,Giordano D.,2003
10521,68.55,0.33,12.12,3.27,0.0,0.14,4.97,5.74,1.24,3.57,0.077,0.0,973.2177490234375,11,Giordano D.,2003
10522,67.64,0.23,12.61,3.14,0.0,0.17,5.7,4.49,0.46,2.52,0.028,3.01,883.78232421875,10,Giordano D.,2004
10523,67.64,0.23,12.61,3.14,0.0,0.17,5.7,4.49,0.46,2.52,0.028,3.01,840.5563110351562,11,Giordano D.,2004
10524,65.86,0.22,12.28,3.06,0.0,0.17,5.55,4.37,0.45,2.45,0.028,5.57,831.2356323242187,10,Giordano D.,2004
10525,65.86,0.22,12.28,3.06,0.0,0.17,5.55,4.37,0.45,2.45,0.028,5.57,797.7028564453125,11,Giordano D.,2004
10526,62.64,0.21,11.68,2.91,0.0,0.16,5.28,4.16,0.43,2.33,0.026,10.18,728.294287109375,11,Giordano D.,2004
10527,61.69,0.21,11.5,2.86,0.0,0.15,5.2,4.09,0.42,2.3,0.026,11.55,727.2116149902344,10,Giordano D.,2004
10528,61.69,0.21,11.5,2.86,0.0,0.15,5.2,4.09,0.42,2.3,0.026,11.55,698.9845947265625,11,Giordano D.,2004
10529,71.8,0.26,11.33,2.73,0.0,0.12,6.18,4.89,0.4,2.19,0.024,0.075,1674.8193115234376,3,Giordano D.,2004
10530,71.8,0.26,11.33,2.73,0.0,0.12,6.18,4.89,0.4,2.19,0.024,0.075,1522.722021484375,4,Giordano D.,2004
10531,71.8,0.26,11.33,2.73,0.0,0.12,6.18,4.89,0.4,2.19,0.024,0.075,1399.0859130859376,5,Giordano D.,2004
10532,71.8,0.26,11.33,2.73,0.0,0.12,6.18,4.89,0.4,2.19,0.024,0.075,1296.6056884765624,6,Giordano D.,2004
10533,71.8,0.26,11.33,2.73,0.0,0.12,6.18,4.89,0.4,2.19,0.024,0.075,1210.2793334960938,7,Giordano D.,2004
10534,71.8,0.26,11.33,2.73,0.0,0.12,6.18,4.89,0.4,2.19,0.024,0.075,1136.5663208007813,8,Giordano D.,2004
10535,71.8,0.26,11.33,2.73,0.0,0.12,6.18,4.89,0.4,2.19,0.024,0.075,1072.890478515625,9,Giordano D.,2004
10536,71.8,0.26,11.33,2.73,0.0,0.12,6.18,4.89,0.4,2.19,0.024,0.075,1017.332373046875,10,Giordano D.,2004
10537,69.26,0.25,10.92,2.63,0.0,0.12,5.96,4.72,0.39,2.11,0.023,3.62,874.9032348632812,10,Giordano D.,2004
10538,68.29,0.25,10.77,2.59,0.0,0.12,5.88,4.65,0.38,2.08,0.023,4.96,836.4567016601562,10,Giordano D.,2004
10539,68.29,0.25,10.77,2.59,0.0,0.12,5.88,4.65,0.38,2.08,0.023,4.96,786.5547241210937,11,Giordano D.,2004
10540,65.9,0.24,10.39,2.5,0.0,0.11,5.67,4.49,0.37,2.01,0.022,8.29,772.1664794921875,10,Giordano D.,2004
10541,62.77,0.23,9.9,2.38,0.0,0.11,5.4,4.27,0.35,1.92,0.021,12.65,669.1984619140625,11,Giordano D.,2004
10542,62.77,0.23,9.9,2.38,0.0,0.11,5.4,4.27,0.35,1.92,0.021,12.65,650.6621765136719,12,Giordano D.,2004
10543,80.09,0.0,7.45,0.0,0.0,0.0,9.43,3.03,0.0,0.0,0.0,0.0,895.8320678710937,10,Webb S.,1996
10544,80.09,0.0,7.45,0.0,0.0,0.0,9.43,3.03,0.0,0.0,0.0,0.0,859.997900390625,11,Webb S.,1996
10545,77.15,0.0,6.87,0.0,0.0,0.0,13.38,2.59,0.0,0.0,0.0,0.0,837.349951171875,10,Webb S.,1996
10546,66.88,0.0,6.38,0.0,0.0,0.0,24.42,2.32,0.0,0.0,0.0,0.0,775.389501953125,10,Webb S.,1996
10547,78.59,0.0,7.02,0.0,0.0,0.0,4.6,9.79,0.0,0.0,0.0,0.0,863.4474243164062,10,Webb S.,1996
10548,73.13,0.0,6.43,0.0,0.0,0.0,4.19,16.25,0.0,0.0,0.0,0.0,816.0323852539062,10,Webb S.,1996
10549,78.03,0.0,7.3,0.0,0.0,0.0,4.5,2.63,7.54,0.0,0.0,0.0,1080.9620727539063,10,Webb S.,1996
10550,72.2,0.0,6.87,0.0,0.0,0.0,4.13,2.59,14.21,0.0,0.0,0.0,1079.0101684570313,10,Webb S.,1996
10551,72.2,0.0,6.87,0.0,0.0,0.0,4.13,2.59,14.21,0.0,0.0,0.0,1048.5152954101563,11,Webb S.,1996
10552,65.51,0.0,5.46,0.0,0.0,0.0,3.94,2.33,0.0,22.76,0.0,0.0,996.8178466796875,10,Webb S.,1996
10553,50.1,0.0,24.1,0.019,0.0,0.0,0.011,0.004,0.17,25.59,0.0,0.0,1146.2159790039063,8,Webb S.,1996
10554,50.1,0.0,24.1,0.019,0.0,0.0,0.011,0.004,0.17,25.59,0.0,0.0,1141.5384887695313,9,Webb S.,1996
10555,50.1,0.0,24.1,0.019,0.0,0.0,0.011,0.004,0.17,25.59,0.0,0.0,1136.8990234375,10,Webb S.,1996
10556,50.77,0.0,21.73,0.019,0.0,0.0,0.044,0.007,2.43,25.0,0.0,0.0,1115.5123657226563,10,Webb S.,1996
10557,50.28,0.0,16.96,0.082,0.0,0.0,0.15,0.035,7.72,24.78,0.0,0.0,1068.1489624023438,9,Webb S.,1996
10558,50.28,0.0,16.96,0.082,0.0,0.0,0.15,0.035,7.72,24.78,0.0,0.0,1059.66611328125,10,Webb S.,1996
10559,49.13,0.0,12.18,0.069,0.0,0.0,0.12,0.013,10.65,27.83,0.0,0.0,1046.0788330078126,9,Webb S.,1996
10560,49.13,0.0,12.18,0.069,0.0,0.0,0.12,0.013,10.65,27.83,0.0,0.0,1034.3205932617188,10,Webb S.,1996
10561,49.96,0.0,4.9,0.072,0.0,0.0,0.074,0.037,20.08,24.87,0.0,0.0,1015.557958984375,10,Webb S.,1996
10562,51.08,0.0,0.1,0.015,0.0,0.0,0.14,0.004,23.44,25.22,0.0,0.0,1006.68125,10,Webb S.,1996
10563,49.86,0.0,0.12,0.068,0.0,0.0,0.044,0.035,25.0,24.87,0.0,0.0,1024.8955444335938,9,Webb S.,1996
10564,49.86,0.0,0.12,0.068,0.0,0.0,0.044,0.035,25.0,24.87,0.0,0.0,1006.8901123046875,10,Webb S.,1996
10565,57.93,0.0,3.71,0.006,0.0,0.0,3.81,0.006,16.67,17.87,0.0,0.0,964.9244750976562,10,Webb S.,1996
10566,68.57,0.32,12.12,3.28,0.0,0.13,4.97,5.74,1.23,3.56,0.0,0.075,1693.544775390625,3,Romano C.,2003
10567,68.57,0.32,12.12,3.28,0.0,0.13,4.97,5.74,1.23,3.56,0.0,0.075,1519.1716064453126,4,Romano C.,2003
10568,68.57,0.32,12.12,3.28,0.0,0.13,4.97,5.74,1.23,3.56,0.0,0.075,1386.03232421875,5,Romano C.,2003
10569,68.57,0.32,12.12,3.28,0.0,0.13,4.97,5.74,1.23,3.56,0.0,0.075,1281.0475830078124,6,Romano C.,2003
10570,68.57,0.32,12.12,3.28,0.0,0.13,4.97,5.74,1.23,3.56,0.0,0.075,1196.14072265625,7,Romano C.,2003
10571,68.57,0.32,12.12,3.28,0.0,0.13,4.97,5.74,1.23,3.56,0.0,0.075,1126.0547241210938,8,Romano C.,2003
10572,68.57,0.32,12.12,3.28,0.0,0.13,4.97,5.74,1.23,3.56,0.0,0.075,1067.2204956054688,9,Romano C.,2003
10573,68.57,0.32,12.12,3.28,0.0,0.13,4.97,5.74,1.23,3.56,0.0,0.075,1017.1298583984375,10,Romano C.,2003
10574,68.57,0.32,12.12,3.28,0.0,0.13,4.97,5.74,1.23,3.56,0.0,0.075,973.9684204101562,11,Romano C.,2003
10575,66.65,0.31,11.78,3.18,0.0,0.13,4.83,5.58,1.2,3.46,0.0,2.87,948.9631713867187,9,Romano C.,2003
10576,66.65,0.31,11.78,3.18,0.0,0.13,4.83,5.58,1.2,3.46,0.0,2.87,892.9256958007812,10,Romano C.,2003
10577,66.65,0.31,11.78,3.18,0.0,0.13,4.83,5.58,1.2,3.46,0.0,2.87,851.2493041992187,11,Romano C.,2003
10578,60.13,0.28,10.63,2.87,0.0,0.12,4.36,5.03,1.08,3.12,0.0,12.37,719.0788024902344,10,Romano C.,2003
10579,60.13,0.28,10.63,2.87,0.0,0.12,4.36,5.03,1.08,3.12,0.0,12.37,688.6463684082031,11,Romano C.,2003
10580,65.42,0.32,11.57,3.49,0.0,0.11,4.29,5.83,1.44,3.41,0.0,4.12,920.8789428710937,9,Romano C.,2003
10581,65.42,0.32,11.57,3.49,0.0,0.11,4.29,5.83,1.44,3.41,0.0,4.12,869.5005859375,10,Romano C.,2003
10582,65.42,0.32,11.57,3.49,0.0,0.11,4.29,5.83,1.44,3.41,0.0,4.12,828.0264038085937,11,Romano C.,2003
10583,59.94,0.51,13.09,4.5,0.0,0.13,5.06,5.65,2.94,8.11,0.0,0.075,1656.5719970703126,2,Romano C.,2003
10584,59.94,0.51,13.09,4.5,0.0,0.13,5.06,5.65,2.94,8.11,0.0,0.075,1514.177587890625,3,Romano C.,2003
10585,59.94,0.51,13.09,4.5,0.0,0.13,5.06,5.65,2.94,8.11,0.0,0.075,1398.2099365234376,4,Romano C.,2003
10586,59.94,0.51,13.09,4.5,0.0,0.13,5.06,5.65,2.94,8.11,0.0,0.075,1301.936865234375,5,Romano C.,2003
10587,59.94,0.51,13.09,4.5,0.0,0.13,5.06,5.65,2.94,8.11,0.0,0.075,1220.7341064453124,6,Romano C.,2003
10588,59.94,0.51,13.09,4.5,0.0,0.13,5.06,5.65,2.94,8.11,0.0,0.075,1151.3197998046876,7,Romano C.,2003
10589,59.94,0.51,13.09,4.5,0.0,0.13,5.06,5.65,2.94,8.11,0.0,0.075,1091.3007568359376,8,Romano C.,2003
10590,59.94,0.51,13.09,4.5,0.0,0.13,5.06,5.65,2.94,8.11,0.0,0.075,1038.8902954101563,9,Romano C.,2003
10591,59.94,0.51,13.09,4.5,0.0,0.13,5.06,5.65,2.94,8.11,0.0,0.075,992.727880859375,10,Romano C.,2003
10592,57.47,0.48,12.55,4.31,0.0,0.13,4.85,5.42,2.82,7.78,0.0,4.19,873.3912109375,9,Romano C.,2003
10593,57.47,0.48,12.55,4.31,0.0,0.13,4.85,5.42,2.82,7.78,0.0,4.19,830.854833984375,10,Romano C.,2003
10594,57.47,0.48,12.55,4.31,0.0,0.13,4.85,5.42,2.82,7.78,0.0,4.19,792.2699951171875,11,Romano C.,2003
10595,55.41,0.47,12.1,4.16,0.0,0.12,4.68,5.22,2.72,7.5,0.0,7.63,795.4257568359375,9,Romano C.,2003
10596,55.41,0.47,12.1,4.16,0.0,0.12,4.68,5.22,2.72,7.5,0.0,7.63,756.3590759277344,10,Romano C.,2003
10597,53.36,0.45,11.66,4.0,0.0,0.12,4.5,5.03,2.62,7.22,0.0,11.04,727.0300354003906,10,Romano C.,2003
10598,53.36,0.45,11.66,4.0,0.0,0.12,4.5,5.03,2.62,7.22,0.0,11.04,696.5672058105469,11,Romano C.,2003
10599,59.59,0.5,13.11,4.43,0.0,0.12,5.19,5.92,2.96,8.11,0.0,0.075,1542.206396484375,3,Romano C.,2003
10600,59.59,0.5,13.11,4.43,0.0,0.12,5.19,5.92,2.96,8.11,0.0,0.075,1422.5724853515626,4,Romano C.,2003
10601,59.59,0.5,13.11,4.43,0.0,0.12,5.19,5.92,2.96,8.11,0.0,0.075,1324.024267578125,5,Romano C.,2003
10602,59.59,0.5,13.11,4.43,0.0,0.12,5.19,5.92,2.96,8.11,0.0,0.075,1241.4386962890624,6,Romano C.,2003
10603,59.59,0.5,13.11,4.43,0.0,0.12,5.19,5.92,2.96,8.11,0.0,0.075,1171.227880859375,7,Romano C.,2003
10604,59.59,0.5,13.11,4.43,0.0,0.12,5.19,5.92,2.96,8.11,0.0,0.075,1110.804296875,8,Romano C.,2003
10605,59.59,0.5,13.11,4.43,0.0,0.12,5.19,5.92,2.96,8.11,0.0,0.075,1058.2548583984376,9,Romano C.,2003
10606,59.59,0.5,13.11,4.43,0.0,0.12,5.19,5.92,2.96,8.11,0.0,0.075,1012.1344970703125,10,Romano C.,2003
10607,59.59,0.5,13.11,4.43,0.0,0.12,5.19,5.92,2.96,8.11,0.0,0.075,971.331396484375,11,Romano C.,2003
10608,55.4,0.46,12.19,4.12,0.0,0.11,4.82,5.51,2.75,7.54,0.0,7.09,801.7885498046875,9,Romano C.,2003
10609,55.4,0.46,12.19,4.12,0.0,0.11,4.82,5.51,2.75,7.54,0.0,7.09,765.2003845214844,10,Romano C.,2003
10610,55.4,0.46,12.19,4.12,0.0,0.11,4.82,5.51,2.75,7.54,0.0,7.09,734.3577331542969,11,Romano C.,2003
10611,50.48,0.0,9.15,0.0,0.0,0.0,0.0,0.0,16.1,24.28,0.0,0.0,1572.455419921875,1,Taniguchi H.,1987
10612,50.0,0.0,7.5,0.0,0.0,0.0,0.0,0.0,17.5,25.0,0.0,0.0,1534.4074462890626,1,Taniguchi H.,1987
10613,50.0,0.0,9.99,0.0,0.0,0.0,0.0,0.0,15.01,25.0,0.0,0.0,1570.5527099609376,1,Taniguchi H.,1987
10614,50.01,0.0,11.25,0.0,0.0,0.0,0.0,0.0,13.75,25.0,0.0,0.0,1584.971044921875,1,Taniguchi H.,1987
10615,50.0,0.0,13.48,0.0,0.0,0.0,0.0,0.0,11.51,25.0,0.0,0.0,1623.135107421875,1,Taniguchi H.,1987
10616,0.0,0.0,2.83,0.0,0.0,0.0,44.34,0.0,0.0,0.0,52.83,0.0,862.652685546875,0,Bogdanov V.,2003
10617,0.0,0.0,2.83,0.0,0.0,0.0,44.34,0.0,0.0,0.0,52.83,0.0,814.1451171875,1,Bogdanov V.,2003
10618,0.0,0.0,2.83,0.0,0.0,0.0,44.34,0.0,0.0,0.0,52.83,0.0,773.4277709960937,2,Bogdanov V.,2003
10619,0.0,0.0,2.83,0.0,0.0,0.0,44.34,0.0,0.0,0.0,52.83,0.0,738.763525390625,3,Bogdanov V.,2003
10620,0.0,0.0,2.83,0.0,0.0,0.0,44.34,0.0,0.0,0.0,52.83,0.0,708.8959411621094,4,Bogdanov V.,2003
10621,0.0,0.0,2.83,0.0,0.0,0.0,44.34,0.0,0.0,0.0,52.83,0.0,682.8938659667969,5,Bogdanov V.,2003
10622,0.0,0.0,2.83,0.0,0.0,0.0,44.34,0.0,0.0,0.0,52.83,0.0,660.0524658203125,6,Bogdanov V.,2003
10623,0.0,0.0,2.83,0.0,0.0,0.0,44.34,0.0,0.0,0.0,52.83,0.0,639.8284973144531,7,Bogdanov V.,2003
10624,0.0,0.0,2.83,0.0,0.0,0.0,44.34,0.0,0.0,0.0,52.83,0.0,621.7964233398436,8,Bogdanov V.,2003
10625,0.0,0.0,2.83,0.0,0.0,0.0,44.34,0.0,0.0,0.0,52.83,0.0,605.6182312011719,9,Bogdanov V.,2003
10626,0.0,0.0,2.83,0.0,0.0,0.0,44.34,0.0,0.0,0.0,52.83,0.0,591.0219787597656,10,Bogdanov V.,2003
10627,0.0,0.0,2.83,0.0,0.0,0.0,44.34,0.0,0.0,0.0,52.83,0.0,577.7864440917969,11,Bogdanov V.,2003
10628,0.0,0.0,18.75,0.0,0.0,0.0,12.5,0.0,0.0,0.0,68.75,0.0,1449.7841552734376,0,Bogdanov V.,2003
10629,0.0,0.0,18.75,0.0,0.0,0.0,12.5,0.0,0.0,0.0,68.75,0.0,1333.2497314453126,1,Bogdanov V.,2003
10630,0.0,0.0,18.75,0.0,0.0,0.0,12.5,0.0,0.0,0.0,68.75,0.0,1237.710791015625,2,Bogdanov V.,2003
10631,0.0,0.0,18.75,0.0,0.0,0.0,12.5,0.0,0.0,0.0,68.75,0.0,1157.9621337890626,3,Bogdanov V.,2003
10632,0.0,0.0,18.75,0.0,0.0,0.0,12.5,0.0,0.0,0.0,68.75,0.0,1090.3879760742188,4,Bogdanov V.,2003
10633,0.0,0.0,18.75,0.0,0.0,0.0,12.5,0.0,0.0,0.0,68.75,0.0,1032.3981079101563,5,Bogdanov V.,2003
10634,0.0,0.0,18.75,0.0,0.0,0.0,12.5,0.0,0.0,0.0,68.75,0.0,982.0885986328125,6,Bogdanov V.,2003
10635,0.0,0.0,18.75,0.0,0.0,0.0,12.5,0.0,0.0,0.0,68.75,0.0,938.0283569335937,7,Bogdanov V.,2003
10636,0.0,0.0,18.75,0.0,0.0,0.0,12.5,0.0,0.0,0.0,68.75,0.0,899.1210693359375,8,Bogdanov V.,2003
10637,0.0,0.0,18.75,0.0,0.0,0.0,12.5,0.0,0.0,0.0,68.75,0.0,864.5126708984375,9,Bogdanov V.,2003
10638,0.0,0.0,18.75,0.0,0.0,0.0,12.5,0.0,0.0,0.0,68.75,0.0,833.5280517578125,10,Bogdanov V.,2003
10639,0.0,0.0,18.75,0.0,0.0,0.0,12.5,0.0,0.0,0.0,68.75,0.0,805.626318359375,11,Bogdanov V.,2003
10640,0.0,0.0,18.75,0.0,0.0,0.0,12.5,0.0,0.0,0.0,68.75,0.0,780.3692077636719,12,Bogdanov V.,2003
10641,65.4,0.66,12.72,0.0,0.0,0.0,10.04,5.28,3.1,2.8,0.0,0.0,1799.5898193359376,2,Whittington A.,2001
10642,65.4,0.66,12.72,0.0,0.0,0.0,10.04,5.28,3.1,2.8,0.0,0.0,1586.03037109375,3,Whittington A.,2001
10643,65.4,0.66,12.72,0.0,0.0,0.0,10.04,5.28,3.1,2.8,0.0,0.0,1430.8110107421876,4,Whittington A.,2001
10644,65.4,0.66,12.72,0.0,0.0,0.0,10.04,5.28,3.1,2.8,0.0,0.0,1312.898779296875,5,Whittington A.,2001
10645,65.4,0.66,12.72,0.0,0.0,0.0,10.04,5.28,3.1,2.8,0.0,0.0,1220.28623046875,6,Whittington A.,2001
10646,65.4,0.66,12.72,0.0,0.0,0.0,10.04,5.28,3.1,2.8,0.0,0.0,1145.6198486328126,7,Whittington A.,2001
10647,65.4,0.66,12.72,0.0,0.0,0.0,10.04,5.28,3.1,2.8,0.0,0.0,1084.1440795898438,8,Whittington A.,2001
10648,65.4,0.66,12.72,0.0,0.0,0.0,10.04,5.28,3.1,2.8,0.0,0.0,1032.6471313476563,9,Whittington A.,2001
10649,65.4,0.66,12.72,0.0,0.0,0.0,10.04,5.28,3.1,2.8,0.0,0.0,988.8817504882812,10,Whittington A.,2001
10650,65.4,0.66,12.72,0.0,0.0,0.0,10.04,5.28,3.1,2.8,0.0,0.0,951.228369140625,11,Whittington A.,2001
10651,65.4,0.66,12.72,0.0,0.0,0.0,10.04,5.28,3.1,2.8,0.0,0.0,918.4901489257812,12,Whittington A.,2001
10652,63.34,0.64,12.32,0.0,0.0,0.0,9.72,5.11,3.0,2.71,0.0,3.16,933.44052734375,9,Whittington A.,2001
10653,63.34,0.64,12.32,0.0,0.0,0.0,9.72,5.11,3.0,2.71,0.0,3.16,893.9272827148437,10,Whittington A.,2001
10654,63.34,0.64,12.32,0.0,0.0,0.0,9.72,5.11,3.0,2.71,0.0,3.16,858.399267578125,11,Whittington A.,2001
10655,63.34,0.64,12.32,0.0,0.0,0.0,9.72,5.11,3.0,2.71,0.0,3.16,826.2825073242187,12,Whittington A.,2001
10656,62.04,0.63,12.07,0.0,0.0,0.0,9.52,5.01,2.94,2.66,0.0,5.14,758.3059753417969,11,Whittington A.,2001
10657,62.04,0.63,12.07,0.0,0.0,0.0,9.52,5.01,2.94,2.66,0.0,5.14,729.8080810546875,12,Whittington A.,2001
10658,60.57,0.61,11.79,0.0,0.0,0.0,9.29,4.89,2.87,2.59,0.0,7.38,748.6701416015625,10,Whittington A.,2001
10659,60.57,0.61,11.79,0.0,0.0,0.0,9.29,4.89,2.87,2.59,0.0,7.38,713.0416015625,11,Whittington A.,2001
10660,60.57,0.61,11.79,0.0,0.0,0.0,9.29,4.89,2.87,2.59,0.0,7.38,684.0792297363281,12,Whittington A.,2001
10661,59.19,0.6,11.52,0.0,0.0,0.0,9.08,4.78,2.81,2.53,0.0,9.5,715.2658752441406,10,Whittington A.,2001
10662,59.19,0.6,11.52,0.0,0.0,0.0,9.08,4.78,2.81,2.53,0.0,9.5,684.5343994140625,11,Whittington A.,2001
10663,59.19,0.6,11.52,0.0,0.0,0.0,9.08,4.78,2.81,2.53,0.0,9.5,657.9280151367188,12,Whittington A.,2001
10664,55.66,0.56,10.83,0.0,0.0,0.0,8.54,4.49,2.64,2.38,0.0,14.9,595.8867248535156,12,Whittington A.,2001
10665,68.99,0.4,10.54,0.0,0.0,0.0,6.95,2.3,4.66,6.15,0.0,0.0,1793.2436279296876,2,Whittington A.,2001
10666,68.99,0.4,10.54,0.0,0.0,0.0,6.95,2.3,4.66,6.15,0.0,0.0,1600.29404296875,3,Whittington A.,2001
10667,68.99,0.4,10.54,0.0,0.0,0.0,6.95,2.3,4.66,6.15,0.0,0.0,1457.565771484375,4,Whittington A.,2001
10668,68.99,0.4,10.54,0.0,0.0,0.0,6.95,2.3,4.66,6.15,0.0,0.0,1347.709326171875,5,Whittington A.,2001
10669,68.99,0.4,10.54,0.0,0.0,0.0,6.95,2.3,4.66,6.15,0.0,0.0,1260.5412963867188,6,Whittington A.,2001
10670,68.99,0.4,10.54,0.0,0.0,0.0,6.95,2.3,4.66,6.15,0.0,0.0,1189.690771484375,7,Whittington A.,2001
10671,68.99,0.4,10.54,0.0,0.0,0.0,6.95,2.3,4.66,6.15,0.0,0.0,1130.968115234375,8,Whittington A.,2001
10672,68.99,0.4,10.54,0.0,0.0,0.0,6.95,2.3,4.66,6.15,0.0,0.0,1081.5048583984376,9,Whittington A.,2001
10673,68.99,0.4,10.54,0.0,0.0,0.0,6.95,2.3,4.66,6.15,0.0,0.0,1039.2709716796876,10,Whittington A.,2001
10674,68.99,0.4,10.54,0.0,0.0,0.0,6.95,2.3,4.66,6.15,0.0,0.0,1002.7894653320312,11,Whittington A.,2001
10675,68.99,0.4,10.54,0.0,0.0,0.0,6.95,2.3,4.66,6.15,0.0,0.0,970.9599975585937,12,Whittington A.,2001
10676,67.62,0.39,10.33,0.0,0.0,0.0,6.81,2.26,4.57,6.03,0.0,1.99,993.403173828125,9,Whittington A.,2001
10677,67.62,0.39,10.33,0.0,0.0,0.0,6.81,2.26,4.57,6.03,0.0,1.99,950.7869018554687,10,Whittington A.,2001
10678,67.62,0.39,10.33,0.0,0.0,0.0,6.81,2.26,4.57,6.03,0.0,1.99,914.6388916015625,11,Whittington A.,2001
10679,67.62,0.39,10.33,0.0,0.0,0.0,6.81,2.26,4.57,6.03,0.0,1.99,883.5903686523437,12,Whittington A.,2001
10680,67.01,0.39,10.24,0.0,0.0,0.0,6.75,2.23,4.53,5.97,0.0,2.88,871.9414428710937,11,Whittington A.,2001
10681,67.01,0.39,10.24,0.0,0.0,0.0,6.75,2.23,4.53,5.97,0.0,2.88,838.218603515625,12,Whittington A.,2001
10682,58.69,0.34,8.97,0.0,0.0,0.0,5.91,1.96,3.96,5.23,0.0,14.94,628.31796875,12,Whittington A.,2001
10683,72.2,0.0,1.1,0.0,0.0,0.0,12.7,0.6,5.3,8.1,0.0,0.0,1445.15,2,Fujiwara K.,2005
10684,61.4,1.09,11.31,0.0,3.49,0.14,3.85,1.56,8.5,8.53,0.13,0.0,1751.7125,1,Battigelli J.,1992
10685,61.4,1.09,11.31,0.0,3.49,0.14,3.85,1.56,8.5,8.53,0.13,0.0,1544.561865234375,2,Battigelli J.,1992
10686,61.4,1.09,11.31,0.0,3.49,0.14,3.85,1.56,8.5,8.53,0.13,0.0,1397.2509521484376,3,Battigelli J.,1992
10687,59.27,0.43,12.67,0.0,3.24,0.096,6.07,2.97,7.28,7.92,0.048,0.0,1805.312109375,1,Battigelli J.,1992
10688,59.27,0.43,12.67,0.0,3.24,0.096,6.07,2.97,7.28,7.92,0.048,0.0,1583.595556640625,2,Battigelli J.,1992
10689,59.27,0.43,12.67,0.0,3.24,0.096,6.07,2.97,7.28,7.92,0.048,0.0,1425.846533203125,3,Battigelli J.,1992
10690,60.29,0.43,13.41,0.0,2.8,0.097,6.77,4.01,5.63,6.52,0.048,0.0,1853.1352294921876,1,Battigelli J.,1992
10691,60.29,0.43,13.41,0.0,2.8,0.097,6.77,4.01,5.63,6.52,0.048,0.0,1635.2187255859376,2,Battigelli J.,1992
10692,60.29,0.43,13.41,0.0,2.8,0.097,6.77,4.01,5.63,6.52,0.048,0.0,1467.8844970703126,3,Battigelli J.,1992
10693,53.23,0.59,10.75,0.0,4.09,0.15,3.47,0.29,11.18,14.88,1.37,0.0,1880.876318359375,0,Battigelli J.,1992
10694,53.23,0.59,10.75,0.0,4.09,0.15,3.47,0.29,11.18,14.88,1.37,0.0,1602.7433837890626,1,Battigelli J.,1992
10695,53.23,0.59,10.75,0.0,4.09,0.15,3.47,0.29,11.18,14.88,1.37,0.0,1432.859228515625,2,Battigelli J.,1992
10696,61.89,0.7,12.58,0.0,3.27,0.11,1.95,0.48,6.5,12.51,0.0,0.0,1790.108984375,1,Battigelli J.,1992
10697,61.89,0.7,12.58,0.0,3.27,0.11,1.95,0.48,6.5,12.51,0.0,0.0,1583.9706787109376,2,Battigelli J.,1992
10698,61.89,0.7,12.58,0.0,3.27,0.11,1.95,0.48,6.5,12.51,0.0,0.0,1434.47275390625,3,Battigelli J.,1992
10699,57.53,1.5,9.4,0.0,3.6,0.11,2.37,0.73,10.32,14.3,0.14,0.0,1635.7634033203126,1,Battigelli J.,1992
10700,57.53,1.5,9.4,0.0,3.6,0.11,2.37,0.73,10.32,14.3,0.14,0.0,1459.310400390625,2,Battigelli J.,1992
10701,53.0,1.62,9.86,0.0,3.76,0.16,2.43,0.74,10.52,14.93,2.99,0.0,1628.6010498046876,1,Battigelli J.,1992
10702,53.0,1.62,9.86,0.0,3.76,0.16,2.43,0.74,10.52,14.93,2.99,0.0,1447.9560302734376,2,Battigelli J.,1992
10703,54.72,1.6,9.7,0.0,3.71,0.16,2.39,0.73,10.37,14.72,1.9,0.0,1638.478369140625,1,Battigelli J.,1992
10704,54.72,1.6,9.7,0.0,3.71,0.16,2.39,0.73,10.37,14.72,1.9,0.0,1456.9721435546876,2,Battigelli J.,1992
10705,56.26,1.58,9.56,0.0,3.67,0.16,2.36,0.71,10.23,14.53,0.94,0.0,1645.7057861328126,1,Battigelli J.,1992
10706,56.26,1.58,9.56,0.0,3.67,0.16,2.36,0.71,10.23,14.53,0.94,0.0,1462.240576171875,2,Battigelli J.,1992
10707,56.0,0.074,1.83,0.0,0.093,0.0,3.05,0.41,9.39,27.94,1.21,0.0,1528.0326904296876,1,Battigelli J.,1992
10708,56.0,0.074,1.83,0.0,0.093,0.0,3.05,0.41,9.39,27.94,1.21,0.0,1383.5986083984376,2,Battigelli J.,1992
10709,60.09,0.1,0.058,0.0,2.25,0.008,4.28,0.025,13.61,19.57,0.0,0.0,1550.7619384765626,1,Battigelli J.,1992
10710,58.96,0.074,1.97,0.0,0.11,0.0,8.6,0.69,6.68,22.91,0.0,0.0,1481.883642578125,1,Battigelli J.,1992
10711,53.77,0.38,3.83,0.0,1.03,0.0,3.05,0.71,4.54,32.61,0.086,0.0,1544.1822265625,1,Battigelli J.,1992
10712,53.77,0.38,3.83,0.0,1.03,0.0,3.05,0.71,4.54,32.61,0.086,0.0,1395.2504638671876,2,Battigelli J.,1992
10713,59.12,0.11,4.18,0.0,0.053,0.0,0.02,0.032,7.56,27.0,1.93,0.0,1509.136083984375,2,Battigelli J.,1992
10714,59.12,0.11,4.18,0.0,0.053,0.0,0.02,0.032,7.56,27.0,1.93,0.0,1383.788916015625,3,Battigelli J.,1992
10715,60.51,0.076,9.53,0.0,0.0,0.0,0.099,0.32,13.34,16.13,0.0,0.0,1554.15,2,Lecomte E.,2004
10716,60.14,0.077,10.25,0.0,0.0,0.0,0.099,0.33,13.11,16.0,0.0,0.0,1558.15,2,Lecomte E.,2004
10717,58.71,1.54,9.63,0.0,0.0,0.0,0.099,0.33,13.4,16.3,0.0,0.0,1544.15,2,Lecomte E.,2004
10718,64.3,0.0,15.79,0.0,0.0,0.0,0.0,0.0,9.58,10.33,0.0,0.0,1683.15,2,Lecomte E.,2004
10719,70.29,0.0,0.35,0.0,0.0,0.0,13.36,0.0,5.87,10.13,0.0,0.0,1723.15,1,Goulas C.,2004
10720,60.5,0.0,17.1,0.0,0.0,0.0,9.9,4.6,2.6,5.3,0.0,0.0,1790.0966552734376,2,Kohli J.T.,2003
10721,60.5,0.0,17.1,0.0,0.0,0.0,9.9,4.6,2.6,5.3,0.0,0.0,1610.7720703125,3,Kohli J.T.,2003
10722,60.5,0.0,17.1,0.0,0.0,0.0,9.9,4.6,2.6,5.3,0.0,0.0,1464.10654296875,4,Kohli J.T.,2003
10723,60.5,0.0,17.0,0.0,0.0,0.0,10.0,4.5,0.0,8.0,0.0,0.0,1758.5729736328126,2,Kohli J.T.,2003
10724,60.5,0.0,17.0,0.0,0.0,0.0,10.0,4.5,0.0,8.0,0.0,0.0,1578.304296875,3,Kohli J.T.,2003
10725,60.5,0.0,17.0,0.0,0.0,0.0,10.0,4.5,0.0,8.0,0.0,0.0,1431.56015625,4,Kohli J.T.,2003
10726,61.0,0.0,17.0,0.0,0.0,0.0,10.4,4.6,0.0,7.0,0.0,0.0,1788.752294921875,2,Kohli J.T.,2003
10727,61.0,0.0,17.0,0.0,0.0,0.0,10.4,4.6,0.0,7.0,0.0,0.0,1606.169287109375,3,Kohli J.T.,2003
10728,61.0,0.0,17.0,0.0,0.0,0.0,10.4,4.6,0.0,7.0,0.0,0.0,1457.4101318359376,4,Kohli J.T.,2003
10729,61.5,0.0,17.0,0.0,0.0,0.0,10.7,4.8,0.0,6.0,0.0,0.0,1810.4562744140626,2,Kohli J.T.,2003
10730,61.5,0.0,17.0,0.0,0.0,0.0,10.7,4.8,0.0,6.0,0.0,0.0,1624.269140625,3,Kohli J.T.,2003
10731,61.5,0.0,17.0,0.0,0.0,0.0,10.7,4.8,0.0,6.0,0.0,0.0,1472.808447265625,4,Kohli J.T.,2003
10732,61.5,0.0,17.0,0.0,0.0,0.0,10.7,4.8,0.0,6.0,0.0,0.0,1347.18759765625,5,Kohli J.T.,2003
10733,63.0,0.0,16.3,0.0,0.0,0.0,10.3,4.6,0.0,5.8,0.0,0.0,1837.7466796875,2,Kohli J.T.,2003
10734,63.0,0.0,16.3,0.0,0.0,0.0,10.3,4.6,0.0,5.8,0.0,0.0,1643.587255859375,3,Kohli J.T.,2003
10735,63.0,0.0,16.3,0.0,0.0,0.0,10.3,4.6,0.0,5.8,0.0,0.0,1486.536474609375,4,Kohli J.T.,2003
10736,63.0,0.0,16.3,0.0,0.0,0.0,10.3,4.6,0.0,5.8,0.0,0.0,1356.88388671875,5,Kohli J.T.,2003
10737,64.44,0.0,15.68,0.0,0.0,0.0,9.89,4.4,0.0,5.59,0.0,0.0,1868.0817626953126,2,Kohli J.T.,2003
10738,64.44,0.0,15.68,0.0,0.0,0.0,9.89,4.4,0.0,5.59,0.0,0.0,1664.0878662109376,3,Kohli J.T.,2003
10739,64.44,0.0,15.68,0.0,0.0,0.0,9.89,4.4,0.0,5.59,0.0,0.0,1500.2629150390626,4,Kohli J.T.,2003
10740,64.44,0.0,15.68,0.0,0.0,0.0,9.89,4.4,0.0,5.59,0.0,0.0,1365.8056396484376,5,Kohli J.T.,2003
10741,64.4,0.0,15.6,0.0,0.0,0.0,10.3,4.0,0.0,5.7,0.0,0.0,1856.8205322265626,2,Kohli J.T.,2003
10742,64.4,0.0,15.6,0.0,0.0,0.0,10.3,4.0,0.0,5.7,0.0,0.0,1651.863623046875,3,Kohli J.T.,2003
10743,64.4,0.0,15.6,0.0,0.0,0.0,10.3,4.0,0.0,5.7,0.0,0.0,1487.6584228515626,4,Kohli J.T.,2003
10744,64.4,0.0,15.6,0.0,0.0,0.0,10.3,4.0,0.0,5.7,0.0,0.0,1353.149755859375,5,Kohli J.T.,2003
10745,63.6,0.0,16.4,0.0,0.0,0.0,10.8,4.2,0.0,5.0,0.0,0.0,1871.5536865234376,2,Kohli J.T.,2003
10746,63.6,0.0,16.4,0.0,0.0,0.0,10.8,4.2,0.0,5.0,0.0,0.0,1670.798193359375,3,Kohli J.T.,2003
10747,63.6,0.0,16.4,0.0,0.0,0.0,10.8,4.2,0.0,5.0,0.0,0.0,1508.9419921875,4,Kohli J.T.,2003
10748,63.6,0.0,16.4,0.0,0.0,0.0,10.8,4.2,0.0,5.0,0.0,0.0,1375.67783203125,5,Kohli J.T.,2003
10749,60.74,0.0,16.98,0.0,0.0,0.0,10.19,4.6,0.0,7.49,0.0,0.0,1777.0292724609376,2,Kohli J.T.,2003
10750,60.74,0.0,16.98,0.0,0.0,0.0,10.19,4.6,0.0,7.49,0.0,0.0,1593.9498046875,3,Kohli J.T.,2003
10751,60.74,0.0,16.98,0.0,0.0,0.0,10.19,4.6,0.0,7.49,0.0,0.0,1445.0732177734376,4,Kohli J.T.,2003
10752,60.74,0.0,16.98,0.0,0.0,0.0,10.89,3.9,0.0,7.49,0.0,0.0,1779.2045654296876,2,Kohli J.T.,2003
10753,60.74,0.0,16.98,0.0,0.0,0.0,10.89,3.9,0.0,7.49,0.0,0.0,1601.157080078125,3,Kohli J.T.,2003
10754,60.74,0.0,16.98,0.0,0.0,0.0,10.89,3.9,0.0,7.49,0.0,0.0,1455.5053466796876,4,Kohli J.T.,2003
10755,60.74,0.0,16.98,0.0,0.0,0.0,10.89,3.9,0.0,7.49,0.0,0.0,1334.1451171875,5,Kohli J.T.,2003
10756,67.78,0.0,6.48,0.0,0.0,0.0,13.96,0.0,5.06,6.72,0.0,0.0,1804.1503662109376,1,Kurachi J.,2003
10757,67.78,0.0,6.48,0.0,0.0,0.0,13.96,0.0,5.06,6.72,0.0,0.0,1560.05966796875,2,Kurachi J.,2003
10758,67.78,0.0,6.48,0.0,0.0,0.0,13.96,0.0,5.06,6.72,0.0,0.0,1374.150244140625,3,Kurachi J.,2003
10759,68.78,0.0,6.48,0.0,0.0,0.0,12.96,0.0,5.06,6.72,0.0,0.0,1879.1491455078126,1,Kurachi J.,2003
10760,68.78,0.0,6.48,0.0,0.0,0.0,12.96,0.0,5.06,6.72,0.0,0.0,1608.5961669921876,2,Kurachi J.,2003
10761,68.78,0.0,6.48,0.0,0.0,0.0,12.96,0.0,5.06,6.72,0.0,0.0,1406.1493896484376,3,Kurachi J.,2003
10762,70.15,0.023,1.43,0.0,0.26,0.0,14.87,0.9,2.44,9.93,0.0,0.0,1643.1496337890626,1,Seto H.,2004
10763,70.15,0.023,1.43,0.0,0.26,0.0,14.87,0.9,2.44,9.93,0.0,0.0,1428.9435791015626,2,Seto H.,2004
10764,70.15,0.023,1.43,0.0,0.26,0.0,14.87,0.9,2.44,9.93,0.0,0.0,1264.1496948242188,3,Seto H.,2004
10765,70.12,0.023,1.43,0.0,0.28,0.0,14.89,0.9,2.42,9.94,0.0,0.0,1651.1503662109376,1,Seto H.,2004
10766,70.12,0.023,1.43,0.0,0.28,0.0,14.89,0.9,2.42,9.94,0.0,0.0,1435.802587890625,2,Seto H.,2004
10767,70.12,0.023,1.43,0.0,0.28,0.0,14.89,0.9,2.42,9.94,0.0,0.0,1270.1503662109376,3,Seto H.,2004
10768,68.92,0.023,1.01,0.0,0.042,0.0,15.63,0.58,3.0,10.8,0.0,0.0,1645.150244140625,1,Seto H.,2004
10769,68.92,0.023,1.01,0.0,0.042,0.0,15.63,0.58,3.0,10.8,0.0,0.0,1432.8920654296876,2,Seto H.,2004
10770,68.92,0.023,1.01,0.0,0.042,0.0,15.63,0.58,3.0,10.8,0.0,0.0,1269.1501220703124,3,Seto H.,2004
10771,67.73,4.08,11.67,0.0,0.055,0.0,0.1,0.0,16.31,0.056,0.0,0.0,1708.15,2,Ueda K.,2003
10772,68.51,0.016,15.53,0.0,0.056,0.0,0.12,0.0,15.71,0.057,0.0,0.0,1737.15,2,Ueda K.,2003
10773,55.35,1.77,10.43,0.0,4.95,0.19,3.37,0.29,10.69,12.96,0.0,0.0,1591.1493896484376,1,Bernard J.L.,1994
10774,62.12,2.65,9.41,0.0,6.72,0.2,3.07,1.65,6.65,7.23,0.3,0.0,1714.514501953125,1,Bernard J.L.,1994
10775,62.12,2.65,9.41,0.0,6.72,0.2,3.07,1.65,6.65,7.23,0.3,0.0,1509.83701171875,2,Bernard J.L.,1994
10776,61.45,1.01,11.32,0.0,3.49,0.14,3.85,1.56,8.51,8.53,0.13,0.0,1742.7740234375,1,Bernard J.L.,1994
10777,61.45,1.01,11.32,0.0,3.49,0.14,3.85,1.56,8.51,8.53,0.13,0.0,1540.28916015625,2,Bernard J.L.,1994
10778,63.73,1.14,9.64,0.0,5.22,0.22,3.53,1.08,7.6,7.68,0.16,0.0,1792.4435791015626,1,Bernard J.L.,1994
10779,63.73,1.14,9.64,0.0,5.22,0.22,3.53,1.08,7.6,7.68,0.16,0.0,1568.5240234375,2,Bernard J.L.,1994
10780,59.27,0.43,12.67,0.0,3.24,0.096,6.07,2.97,7.29,7.92,0.048,0.0,1792.7177490234376,1,Bernard J.L.,1994
10781,59.27,0.43,12.67,0.0,3.24,0.096,6.07,2.97,7.29,7.92,0.048,0.0,1577.149755859375,2,Bernard J.L.,1994
10782,60.3,0.43,13.4,0.0,2.8,0.097,6.77,4.02,5.63,6.5,0.048,0.0,1869.170751953125,1,Bernard J.L.,1994
10783,60.3,0.43,13.4,0.0,2.8,0.097,6.77,4.02,5.63,6.5,0.048,0.0,1634.8970703125,2,Bernard J.L.,1994
10784,52.98,1.62,9.86,0.0,3.76,0.16,2.43,0.74,10.52,14.94,2.99,0.0,1624.6462158203126,1,Bernard J.L.,1994
10785,52.98,1.62,9.86,0.0,3.76,0.16,2.43,0.74,10.52,14.94,2.99,0.0,1448.00498046875,2,Bernard J.L.,1994
10786,54.72,1.6,9.69,0.0,3.71,0.16,2.39,0.73,10.37,14.73,1.9,0.0,1635.663916015625,1,Bernard J.L.,1994
10787,54.72,1.6,9.69,0.0,3.71,0.16,2.39,0.73,10.37,14.73,1.9,0.0,1456.070166015625,2,Bernard J.L.,1994
10788,52.3,2.18,9.64,0.0,5.06,0.23,3.3,0.99,14.26,12.04,0.0,0.0,1552.1496337890626,1,Bernard J.L.,1994
10789,56.79,0.089,1.68,0.0,0.059,0.0,1.14,0.34,9.37,29.45,1.08,0.0,1528.77255859375,1,Bernard J.L.,1994
10790,56.79,0.089,1.68,0.0,0.059,0.0,1.14,0.34,9.37,29.45,1.08,0.0,1373.631689453125,2,Bernard J.L.,1994
10791,60.09,0.1,0.058,0.0,2.25,0.008,4.28,0.025,13.61,19.57,0.0,0.0,1549.15,1,Bernard J.L.,1994
10792,55.03,0.014,1.73,0.0,0.095,0.0,0.054,0.053,20.97,22.06,0.0,0.0,1553.15,1,Bernard J.L.,1994
10793,49.08,0.26,3.74,0.0,1.05,0.0,6.06,0.47,17.47,21.87,0.0,0.0,1453.15,1,Bernard J.L.,1994
10794,54.3,0.091,3.46,0.0,0.99,0.009,3.04,0.9,4.82,32.39,0.0,0.0,1538.15048828125,1,Bernard J.L.,1994
10795,54.3,0.091,3.46,0.0,0.99,0.009,3.04,0.9,4.82,32.39,0.0,0.0,1393.15048828125,2,Bernard J.L.,1994
10796,53.39,0.81,9.96,0.0,3.42,0.0,3.67,0.35,12.27,16.13,0.0,0.0,1583.15,1,Bernard J.L.,1994
10797,53.39,0.81,9.96,0.0,3.42,0.0,3.67,0.35,12.27,16.13,0.0,0.0,1423.15,2,Bernard J.L.,1994
10798,59.12,0.11,4.18,0.0,0.053,0.0,0.02,0.032,7.56,27.0,1.93,0.0,1680.6156982421876,1,Bernard J.L.,1994
10799,59.12,0.11,4.18,0.0,0.053,0.0,0.02,0.032,7.56,27.0,1.93,0.0,1507.074072265625,2,Bernard J.L.,1994
10800,66.98,0.0,1.88,0.0,0.12,0.0,14.53,0.54,4.91,8.37,2.66,0.0,1590.113134765625,1,Bernard J.L.,1994
10801,66.98,0.0,1.88,0.0,0.12,0.0,14.53,0.54,4.91,8.37,2.66,0.0,1357.0805419921876,2,Bernard J.L.,1994
10802,83.95,0.057,7.65,0.68,0.0,0.0,4.19,2.79,0.08,0.6,0.0,0.0,1784.4504150390626,4,Neuville D.R.,1993
10803,83.95,0.057,7.65,0.68,0.0,0.0,4.19,2.79,0.08,0.6,0.0,0.0,1641.70126953125,5,Neuville D.R.,1993
10804,83.95,0.057,7.65,0.68,0.0,0.0,4.19,2.79,0.08,0.6,0.0,0.0,1522.1674560546876,6,Neuville D.R.,1993
10805,83.95,0.057,7.65,0.68,0.0,0.0,4.19,2.79,0.08,0.6,0.0,0.0,1420.611669921875,7,Neuville D.R.,1993
10806,83.95,0.057,7.65,0.68,0.0,0.0,4.19,2.79,0.08,0.6,0.0,0.0,1333.261572265625,8,Neuville D.R.,1993
10807,83.95,0.057,7.65,0.68,0.0,0.0,4.19,2.79,0.08,0.6,0.0,0.0,1257.3315185546876,9,Neuville D.R.,1993
10808,83.95,0.057,7.65,0.68,0.0,0.0,4.19,2.79,0.08,0.6,0.0,0.0,1190.7192138671876,10,Neuville D.R.,1993
10809,83.95,0.057,7.65,0.68,0.0,0.0,4.19,2.79,0.08,0.6,0.0,0.0,1131.8087524414063,11,Neuville D.R.,1993
10810,83.95,0.057,7.65,0.68,0.0,0.0,4.19,2.79,0.08,0.6,0.0,0.0,1079.3373779296876,12,Neuville D.R.,1993
10811,66.23,0.68,11.03,4.88,0.0,0.0,4.04,0.96,5.41,6.76,0.0,0.0,1711.4338134765626,2,Neuville D.R.,1993
10812,66.23,0.68,11.03,4.88,0.0,0.0,4.04,0.96,5.41,6.76,0.0,0.0,1537.2089599609376,3,Neuville D.R.,1993
10813,66.23,0.68,11.03,4.88,0.0,0.0,4.04,0.96,5.41,6.76,0.0,0.0,1407.4501708984376,4,Neuville D.R.,1993
10814,66.23,0.68,11.03,4.88,0.0,0.0,4.04,0.96,5.41,6.76,0.0,0.0,1307.0607666015626,5,Neuville D.R.,1993
10815,66.23,0.68,11.03,4.88,0.0,0.0,4.04,0.96,5.41,6.76,0.0,0.0,1227.0832275390624,6,Neuville D.R.,1993
10816,66.23,0.68,11.03,4.88,0.0,0.0,4.04,0.96,5.41,6.76,0.0,0.0,1161.866796875,7,Neuville D.R.,1993
10817,66.23,0.68,11.03,4.88,0.0,0.0,4.04,0.96,5.41,6.76,0.0,0.0,1107.67001953125,8,Neuville D.R.,1993
10818,66.23,0.68,11.03,4.88,0.0,0.0,4.04,0.96,5.41,6.76,0.0,0.0,1061.9175170898438,9,Neuville D.R.,1993
10819,66.23,0.68,11.03,4.88,0.0,0.0,4.04,0.96,5.41,6.76,0.0,0.0,1022.77841796875,10,Neuville D.R.,1993
10820,66.23,0.68,11.03,4.88,0.0,0.0,4.04,0.96,5.41,6.76,0.0,0.0,988.9154418945312,11,Neuville D.R.,1993
10821,66.23,0.68,11.03,4.88,0.0,0.0,4.04,0.96,5.41,6.76,0.0,0.0,959.3290771484375,12,Neuville D.R.,1993
10822,67.2,0.0,9.79,0.0,0.0,0.0,23.01,0.0,0.0,0.0,0.0,0.0,857.094091796875,10,Roskosz M.,2004
10823,67.2,0.0,9.79,0.0,0.0,0.0,23.01,0.0,0.0,0.0,0.0,0.0,828.7313598632812,11,Roskosz M.,2004
10824,67.2,0.0,9.79,0.0,0.0,0.0,23.01,0.0,0.0,0.0,0.0,0.0,804.885595703125,12,Roskosz M.,2004
10825,65.96,1.75,9.75,0.0,0.0,0.0,22.54,0.0,0.0,0.0,0.0,0.0,871.1802124023437,10,Roskosz M.,2004
10826,65.96,1.75,9.75,0.0,0.0,0.0,22.54,0.0,0.0,0.0,0.0,0.0,843.2809204101562,11,Roskosz M.,2004
10827,65.96,1.75,9.75,0.0,0.0,0.0,22.54,0.0,0.0,0.0,0.0,0.0,819.7198852539062,12,Roskosz M.,2004
10828,64.54,3.5,9.48,0.0,0.0,0.0,22.48,0.0,0.0,0.0,0.0,0.0,881.014013671875,10,Roskosz M.,2004
10829,64.54,3.5,9.48,0.0,0.0,0.0,22.48,0.0,0.0,0.0,0.0,0.0,854.1146606445312,11,Roskosz M.,2004
10830,64.54,3.5,9.48,0.0,0.0,0.0,22.48,0.0,0.0,0.0,0.0,0.0,831.4084228515625,12,Roskosz M.,2004
10831,63.72,5.29,9.33,0.0,0.0,0.0,21.66,0.0,0.0,0.0,0.0,0.0,889.0672973632812,10,Roskosz M.,2004
10832,63.72,5.29,9.33,0.0,0.0,0.0,21.66,0.0,0.0,0.0,0.0,0.0,864.0814575195312,11,Roskosz M.,2004
10833,63.72,5.29,9.33,0.0,0.0,0.0,21.66,0.0,0.0,0.0,0.0,0.0,842.6421264648437,12,Roskosz M.,2004
10834,62.4,7.19,9.04,0.0,0.0,0.0,21.37,0.0,0.0,0.0,0.0,0.0,896.8638671875,10,Roskosz M.,2004
10835,62.4,7.19,9.04,0.0,0.0,0.0,21.37,0.0,0.0,0.0,0.0,0.0,873.2028564453125,11,Roskosz M.,2004
10836,62.4,7.19,9.04,0.0,0.0,0.0,21.37,0.0,0.0,0.0,0.0,0.0,852.8111328125,12,Roskosz M.,2004
10837,61.39,9.02,8.97,0.0,0.0,0.0,20.62,0.0,0.0,0.0,0.0,0.0,902.1505493164062,10,Roskosz M.,2004
10838,61.39,9.02,8.97,0.0,0.0,0.0,20.62,0.0,0.0,0.0,0.0,0.0,881.55576171875,11,Roskosz M.,2004
10839,61.39,9.02,8.97,0.0,0.0,0.0,20.62,0.0,0.0,0.0,0.0,0.0,863.4648803710937,12,Roskosz M.,2004
10840,66.36,0.0,13.89,0.0,0.0,0.0,19.75,0.0,0.0,0.0,0.0,0.0,952.6433471679687,10,Roskosz M.,2004
10841,66.36,0.0,13.89,0.0,0.0,0.0,19.75,0.0,0.0,0.0,0.0,0.0,917.9844116210937,11,Roskosz M.,2004
10842,66.36,0.0,13.89,0.0,0.0,0.0,19.75,0.0,0.0,0.0,0.0,0.0,889.0128540039062,12,Roskosz M.,2004
10843,64.47,3.4,13.41,0.0,0.0,0.0,18.72,0.0,0.0,0.0,0.0,0.0,963.9791015625,10,Roskosz M.,2004
10844,64.47,3.4,13.41,0.0,0.0,0.0,18.72,0.0,0.0,0.0,0.0,0.0,933.1255249023437,11,Roskosz M.,2004
10845,64.47,3.4,13.41,0.0,0.0,0.0,18.72,0.0,0.0,0.0,0.0,0.0,907.415380859375,12,Roskosz M.,2004
10846,62.97,6.86,12.9,0.0,0.0,0.0,17.27,0.0,0.0,0.0,0.0,0.0,962.7948364257812,10,Roskosz M.,2004
10847,62.97,6.86,12.9,0.0,0.0,0.0,17.27,0.0,0.0,0.0,0.0,0.0,933.3401245117187,11,Roskosz M.,2004
10848,62.97,6.86,12.9,0.0,0.0,0.0,17.27,0.0,0.0,0.0,0.0,0.0,908.4432739257812,12,Roskosz M.,2004
10849,61.33,8.6,12.59,0.0,0.0,0.0,17.48,0.0,0.0,0.0,0.0,0.0,976.5946411132812,10,Roskosz M.,2004
10850,61.33,8.6,12.59,0.0,0.0,0.0,17.48,0.0,0.0,0.0,0.0,0.0,946.5223754882812,11,Roskosz M.,2004
10851,61.33,8.6,12.59,0.0,0.0,0.0,17.48,0.0,0.0,0.0,0.0,0.0,920.172705078125,12,Roskosz M.,2004
10852,66.95,0.0,14.82,0.0,0.0,0.0,18.23,0.0,0.0,0.0,0.0,0.0,1012.8345092773437,10,Roskosz M.,2004
10853,66.95,0.0,14.82,0.0,0.0,0.0,18.23,0.0,0.0,0.0,0.0,0.0,973.2092651367187,11,Roskosz M.,2004
10854,66.95,0.0,14.82,0.0,0.0,0.0,18.23,0.0,0.0,0.0,0.0,0.0,940.2031005859375,12,Roskosz M.,2004
10855,65.3,2.43,14.61,0.0,0.0,0.0,17.66,0.0,0.0,0.0,0.0,0.0,1014.7715209960937,10,Roskosz M.,2004
10856,65.3,2.43,14.61,0.0,0.0,0.0,17.66,0.0,0.0,0.0,0.0,0.0,978.8471435546875,11,Roskosz M.,2004
10857,65.3,2.43,14.61,0.0,0.0,0.0,17.66,0.0,0.0,0.0,0.0,0.0,948.719091796875,12,Roskosz M.,2004
10858,60.52,10.05,13.38,0.0,0.0,0.0,16.05,0.0,0.0,0.0,0.0,0.0,1040.4570068359376,10,Roskosz M.,2004
10859,60.52,10.05,13.38,0.0,0.0,0.0,16.05,0.0,0.0,0.0,0.0,0.0,1007.8450073242187,11,Roskosz M.,2004
10860,60.52,10.05,13.38,0.0,0.0,0.0,16.05,0.0,0.0,0.0,0.0,0.0,977.8027099609375,12,Roskosz M.,2004
10861,66.22,0.0,16.7,0.0,0.0,0.0,17.08,0.0,0.0,0.0,0.0,0.0,1130.631689453125,10,Roskosz M.,2004
10862,66.22,0.0,16.7,0.0,0.0,0.0,17.08,0.0,0.0,0.0,0.0,0.0,1084.0121826171876,11,Roskosz M.,2004
10863,66.22,0.0,16.7,0.0,0.0,0.0,17.08,0.0,0.0,0.0,0.0,0.0,1044.6096557617188,12,Roskosz M.,2004
10864,64.79,1.58,16.76,0.0,0.0,0.0,16.87,0.0,0.0,0.0,0.0,0.0,1120.543310546875,10,Roskosz M.,2004
10865,64.79,1.58,16.76,0.0,0.0,0.0,16.87,0.0,0.0,0.0,0.0,0.0,1076.0602783203126,11,Roskosz M.,2004
10866,64.79,1.58,16.76,0.0,0.0,0.0,16.87,0.0,0.0,0.0,0.0,0.0,1037.3261474609376,12,Roskosz M.,2004
10867,64.14,3.69,16.05,0.0,0.0,0.0,16.12,0.0,0.0,0.0,0.0,0.0,1126.429052734375,10,Roskosz M.,2004
10868,64.14,3.69,16.05,0.0,0.0,0.0,16.12,0.0,0.0,0.0,0.0,0.0,1084.9806274414063,11,Roskosz M.,2004
10869,64.14,3.69,16.05,0.0,0.0,0.0,16.12,0.0,0.0,0.0,0.0,0.0,1047.5543579101563,12,Roskosz M.,2004
10870,63.01,5.39,15.79,0.0,0.0,0.0,15.81,0.0,0.0,0.0,0.0,0.0,1135.4460815429688,10,Roskosz M.,2004
10871,63.01,5.39,15.79,0.0,0.0,0.0,15.81,0.0,0.0,0.0,0.0,0.0,1092.0339111328126,11,Roskosz M.,2004
10872,63.01,5.39,15.79,0.0,0.0,0.0,15.81,0.0,0.0,0.0,0.0,0.0,1055.79453125,12,Roskosz M.,2004
10873,61.97,7.26,15.36,0.0,0.0,0.0,15.41,0.0,0.0,0.0,0.0,0.0,1129.6687377929688,10,Roskosz M.,2004
10874,61.97,7.26,15.36,0.0,0.0,0.0,15.41,0.0,0.0,0.0,0.0,0.0,1088.0145629882813,11,Roskosz M.,2004
10875,61.97,7.26,15.36,0.0,0.0,0.0,15.41,0.0,0.0,0.0,0.0,0.0,1054.4213623046876,12,Roskosz M.,2004
10876,60.47,9.24,15.24,0.0,0.0,0.0,15.05,0.0,0.0,0.0,0.0,0.0,1138.9140380859376,10,Roskosz M.,2004
10877,60.47,9.24,15.24,0.0,0.0,0.0,15.05,0.0,0.0,0.0,0.0,0.0,1093.3437866210938,11,Roskosz M.,2004
10878,60.47,9.24,15.24,0.0,0.0,0.0,15.05,0.0,0.0,0.0,0.0,0.0,1057.2678588867188,12,Roskosz M.,2004
10879,49.6,0.0,24.8,0.0,0.0,0.0,0.0,0.0,0.0,25.6,0.0,0.0,1718.982763671875,1,Solvang M.,2005
10880,49.6,0.0,24.8,0.0,0.0,0.0,0.0,0.0,0.0,25.6,0.0,0.0,1587.5187744140626,2,Solvang M.,2005
10881,49.6,0.0,24.8,0.0,0.0,0.0,0.0,0.0,0.0,25.6,0.0,0.0,1489.7134765625,3,Solvang M.,2005
10882,49.6,0.0,24.8,0.0,0.0,0.0,0.0,0.0,0.0,25.6,0.0,0.0,1414.10751953125,4,Solvang M.,2005
10883,49.6,0.0,24.8,0.0,0.0,0.0,0.0,0.0,0.0,25.6,0.0,0.0,1353.912939453125,5,Solvang M.,2005
10884,49.6,0.0,24.8,0.0,0.0,0.0,0.0,0.0,0.0,25.6,0.0,0.0,1304.85361328125,6,Solvang M.,2005
10885,49.6,0.0,24.8,0.0,0.0,0.0,0.0,0.0,0.0,25.6,0.0,0.0,1264.1012939453124,7,Solvang M.,2005
10886,49.6,0.0,24.8,0.0,0.0,0.0,0.0,0.0,0.0,25.6,0.0,0.0,1229.7107299804688,8,Solvang M.,2005
