Repository: charlesll/gpvisc

# GPVisc
=========
GPVisc is a Python module containing a Gaussian Process - Artificial Neural Network of melt viscosity.

- **Documentation:** http://charlesll.github.io/gpvisc/html/index.html
- **Examples:** https://github.com/charlesll/gpvisc/tree/master/examples
- **Web app** https://gpvisc.streamlit.app/
- **Source code:** https://github.com/charlesll/gpvisc/tree/master/src/gpvisc
- **License:** https://github.com/charlesll/gpvisc/tree/master/LICENSE.txt
- **Contributing:** https://github.com/charlesll/gpvisc/blob/master/CONTRIBUTING.md
- **Bug reports:** https://github.com/charlesll/gpvisc/issues
- **Contact:** lelosq@ipgp.fr

See the documentation for more information.

File: examples/additional_data/FULL_SCIGLASS.csv (part 27 of 35)
,sio2,tio2,al2o3,feo,fe2o3,mno,na2o,k2o,mgo,cao,p2o5,h2o,T,viscosity,Author,Year
10887,49.6,0.0,24.8,0.0,0.0,0.0,0.0,0.0,0.0,25.6,0.0,0.0,1200.300146484375,9,Solvang M.,2005
10888,49.6,0.0,24.8,0.0,0.0,0.0,0.0,0.0,0.0,25.6,0.0,0.0,1174.8608154296876,10,Solvang M.,2005
10889,49.6,0.0,0.1,0.0,0.0,0.0,0.0,0.0,0.0,50.3,0.0,0.0,1581.404638671875,0,Solvang M.,2005
10890,49.6,0.0,0.1,0.0,0.0,0.0,0.0,0.0,0.0,50.3,0.0,0.0,1460.8971923828126,1,Solvang M.,2005
10891,49.6,0.0,0.1,0.0,0.0,0.0,0.0,0.0,0.0,50.3,0.0,0.0,1372.0055908203126,2,Solvang M.,2005
10892,49.6,0.0,0.1,0.0,0.0,0.0,0.0,0.0,0.0,50.3,0.0,0.0,1303.7306884765626,3,Solvang M.,2005
10893,49.6,0.0,0.1,0.0,0.0,0.0,0.0,0.0,0.0,50.3,0.0,0.0,1249.6453002929688,4,Solvang M.,2005
10894,49.6,0.0,0.1,0.0,0.0,0.0,0.0,0.0,0.0,50.3,0.0,0.0,1205.7424072265624,5,Solvang M.,2005
10895,49.6,0.0,0.1,0.0,0.0,0.0,0.0,0.0,0.0,50.3,0.0,0.0,1169.393896484375,6,Solvang M.,2005
10896,49.6,0.0,0.1,0.0,0.0,0.0,0.0,0.0,0.0,50.3,0.0,0.0,1138.804296875,7,Solvang M.,2005
10897,49.6,0.0,0.1,0.0,0.0,0.0,0.0,0.0,0.0,50.3,0.0,0.0,1112.7055419921876,8,Solvang M.,2005
10898,49.6,0.0,0.1,0.0,0.0,0.0,0.0,0.0,0.0,50.3,0.0,0.0,1090.1762451171876,9,Solvang M.,2005
10899,49.6,0.0,0.1,0.0,0.0,0.0,0.0,0.0,0.0,50.3,0.0,0.0,1070.5310424804688,10,Solvang M.,2005
10900,49.6,0.0,0.1,0.0,0.0,0.0,0.0,0.0,0.0,50.3,0.0,0.0,1053.2494262695313,11,Solvang M.,2005
10901,24.4,0.0,25.1,0.0,0.0,0.0,0.0,0.0,0.0,50.5,0.0,0.0,1195.23203125,8,Solvang M.,2005
10902,24.4,0.0,25.1,0.0,0.0,0.0,0.0,0.0,0.0,50.5,0.0,0.0,1168.4310668945313,9,Solvang M.,2005
10903,24.4,0.0,25.1,0.0,0.0,0.0,0.0,0.0,0.0,50.5,0.0,0.0,1145.5356201171876,10,Solvang M.,2005
10904,24.4,0.0,25.1,0.0,0.0,0.0,0.0,0.0,0.0,50.5,0.0,0.0,1125.7499755859376,11,Solvang M.,2005
10905,77.92,0.0,7.25,0.0,0.0,0.0,9.17,2.95,0.0,0.0,0.0,2.7,761.9888061523437,10,Dingwell D.B.,1998
10906,77.92,0.0,7.25,0.0,0.0,0.0,9.17,2.95,0.0,0.0,0.0,2.7,739.8201049804688,11,Dingwell D.B.,1998
10907,77.51,0.0,7.21,0.0,0.0,0.0,9.13,2.94,0.0,0.0,0.0,3.21,745.706884765625,10,Dingwell D.B.,1998
10908,77.51,0.0,7.21,0.0,0.0,0.0,9.13,2.94,0.0,0.0,0.0,3.21,715.0838073730469,11,Dingwell D.B.,1998
10909,76.53,0.0,7.12,0.0,0.0,0.0,9.01,2.9,0.0,0.0,0.0,4.44,716.1819213867188,10,Dingwell D.B.,1998
10910,75.18,0.0,7.0,0.0,0.0,0.0,8.85,2.85,0.0,0.0,0.0,6.12,677.2227233886719,10,Dingwell D.B.,1998
10911,75.18,0.0,7.0,0.0,0.0,0.0,8.85,2.85,0.0,0.0,0.0,6.12,648.2961791992188,11,Dingwell D.B.,1998
10912,64.0,0.0,5.96,0.0,0.0,0.0,7.54,2.42,0.0,0.0,0.0,20.08,519.4797424316406,9,Dingwell D.B.,1998
10913,64.0,0.0,5.96,0.0,0.0,0.0,7.54,2.42,0.0,0.0,0.0,20.08,503.3801635742187,10,Dingwell D.B.,1998
10914,64.0,0.0,5.96,0.0,0.0,0.0,7.54,2.42,0.0,0.0,0.0,20.08,488.92531433105466,11,Dingwell D.B.,1998
10915,75.35,0.0,6.71,0.0,0.0,0.0,13.07,2.53,0.0,0.0,0.0,2.34,745.5402282714844,10,Dingwell D.B.,1998
10916,75.35,0.0,6.71,0.0,0.0,0.0,13.07,2.53,0.0,0.0,0.0,2.34,717.6798156738281,11,Dingwell D.B.,1998
10917,66.85,0.0,5.96,0.0,0.0,0.0,11.59,2.25,0.0,0.0,0.0,13.36,578.6726135253906,9,Dingwell D.B.,1998
10918,66.85,0.0,5.96,0.0,0.0,0.0,11.59,2.25,0.0,0.0,0.0,13.36,555.4514831542969,10,Dingwell D.B.,1998
10919,66.85,0.0,5.96,0.0,0.0,0.0,11.59,2.25,0.0,0.0,0.0,13.36,534.0225280761719,11,Dingwell D.B.,1998
10920,65.33,0.0,5.82,0.0,0.0,0.0,11.33,2.2,0.0,0.0,0.0,15.32,566.1904968261719,9,Dingwell D.B.,1998
10921,65.33,0.0,5.82,0.0,0.0,0.0,11.33,2.2,0.0,0.0,0.0,15.32,539.5503601074219,10,Dingwell D.B.,1998
10922,65.33,0.0,5.82,0.0,0.0,0.0,11.33,2.2,0.0,0.0,0.0,15.32,515.3050903320312,11,Dingwell D.B.,1998
10923,76.21,0.0,7.39,0.0,0.0,0.0,9.38,7.02,0.0,0.0,0.0,0.0,876.2838500976562,10,Dingwell D.B.,1998
10924,76.21,0.0,7.39,0.0,0.0,0.0,9.38,7.02,0.0,0.0,0.0,0.0,838.8744873046875,11,Dingwell D.B.,1998
10925,75.0,0.0,7.09,0.0,0.0,0.0,7.89,10.02,0.0,0.0,0.0,0.0,896.17685546875,9,Dingwell D.B.,1998
10926,75.0,0.0,7.09,0.0,0.0,0.0,7.89,10.02,0.0,0.0,0.0,0.0,854.324560546875,10,Dingwell D.B.,1998
10927,75.0,0.0,7.09,0.0,0.0,0.0,7.89,10.02,0.0,0.0,0.0,0.0,821.3739990234375,11,Dingwell D.B.,1998
10928,72.95,0.0,0.24,0.0,0.03,0.0,12.06,0.0,4.83,9.89,0.0,0.0,848.6867431640625,11,Krohn M.H.,2005
10929,72.95,0.0,0.24,0.0,0.03,0.0,12.06,0.0,4.83,9.89,0.0,0.0,820.0659545898437,12,Krohn M.H.,2005
10930,74.95,0.0,9.88,0.0,0.0,0.0,0.0,0.0,0.0,15.17,0.0,0.0,1851.3835205078126,2,Toplis M.J.,2004
10931,74.95,0.0,9.88,0.0,0.0,0.0,0.0,0.0,0.0,15.17,0.0,0.0,1673.3659423828126,3,Toplis M.J.,2004
10932,75.44,0.0,10.38,0.0,0.0,0.0,0.0,0.0,0.0,14.18,0.0,0.0,1860.04697265625,2,Toplis M.J.,2004
10933,75.44,0.0,10.38,0.0,0.0,0.0,0.0,0.0,0.0,14.18,0.0,0.0,1686.2590087890626,3,Toplis M.J.,2004
10934,74.8,0.0,11.07,0.0,0.0,0.0,0.0,0.0,0.0,14.13,0.0,0.0,1867.3805908203126,2,Toplis M.J.,2004
10935,74.8,0.0,11.07,0.0,0.0,0.0,0.0,0.0,0.0,14.13,0.0,0.0,1695.03427734375,3,Toplis M.J.,2004
10936,74.8,0.0,11.07,0.0,0.0,0.0,0.0,0.0,0.0,14.13,0.0,0.0,1563.857763671875,4,Toplis M.J.,2004
10937,73.89,0.0,12.03,0.0,0.0,0.0,0.0,0.0,0.0,14.08,0.0,0.0,1873.6772216796876,2,Toplis M.J.,2004
10938,73.89,0.0,12.03,0.0,0.0,0.0,0.0,0.0,0.0,14.08,0.0,0.0,1701.6288818359376,3,Toplis M.J.,2004
10939,73.89,0.0,12.03,0.0,0.0,0.0,0.0,0.0,0.0,14.08,0.0,0.0,1571.023291015625,4,Toplis M.J.,2004
10940,74.91,0.0,11.82,0.0,0.0,0.0,0.0,0.0,0.0,13.28,0.0,0.0,1875.7255615234376,2,Toplis M.J.,2004
10941,74.91,0.0,11.82,0.0,0.0,0.0,0.0,0.0,0.0,13.28,0.0,0.0,1705.761572265625,3,Toplis M.J.,2004
10942,74.91,0.0,11.82,0.0,0.0,0.0,0.0,0.0,0.0,13.28,0.0,0.0,1576.3058837890626,4,Toplis M.J.,2004
10943,75.83,0.0,12.08,0.0,0.0,0.0,0.0,0.0,0.0,12.09,0.0,0.0,1882.866796875,2,Toplis M.J.,2004
10944,75.83,0.0,12.08,0.0,0.0,0.0,0.0,0.0,0.0,12.09,0.0,0.0,1712.15830078125,3,Toplis M.J.,2004
10945,75.83,0.0,12.08,0.0,0.0,0.0,0.0,0.0,0.0,12.09,0.0,0.0,1583.1618408203126,4,Toplis M.J.,2004
10946,75.37,0.0,13.08,0.0,0.0,0.0,0.0,0.0,0.0,11.55,0.0,0.0,1881.5334228515626,2,Toplis M.J.,2004
10947,75.37,0.0,13.08,0.0,0.0,0.0,0.0,0.0,0.0,11.55,0.0,0.0,1713.2626708984376,3,Toplis M.J.,2004
10948,75.37,0.0,13.08,0.0,0.0,0.0,0.0,0.0,0.0,11.55,0.0,0.0,1585.5463623046876,4,Toplis M.J.,2004
10949,76.14,0.0,13.36,0.0,0.0,0.0,0.0,0.0,0.0,10.5,0.0,0.0,1878.556494140625,2,Toplis M.J.,2004
10950,76.14,0.0,13.36,0.0,0.0,0.0,0.0,0.0,0.0,10.5,0.0,0.0,1712.51474609375,3,Toplis M.J.,2004
10951,76.14,0.0,13.36,0.0,0.0,0.0,0.0,0.0,0.0,10.5,0.0,0.0,1586.286474609375,4,Toplis M.J.,2004
10952,74.98,0.0,14.78,0.0,0.0,0.0,0.0,0.0,0.0,10.23,0.0,0.0,1875.1935791015626,2,Toplis M.J.,2004
10953,74.82,0.0,11.43,0.0,0.0,0.0,0.0,0.0,0.0,13.75,0.0,0.0,1872.296484375,2,Toplis M.J.,2004
10954,74.82,0.0,11.43,0.0,0.0,0.0,0.0,0.0,0.0,13.75,0.0,0.0,1698.7594970703126,3,Toplis M.J.,2004
10955,74.47,0.0,12.04,0.0,0.0,0.0,0.0,0.0,0.0,13.49,0.0,0.0,1877.1890625,2,Toplis M.J.,2004
10956,74.47,0.0,12.04,0.0,0.0,0.0,0.0,0.0,0.0,13.49,0.0,0.0,1704.948828125,3,Toplis M.J.,2004
10957,74.3,0.0,12.32,0.0,0.0,0.0,0.0,0.0,0.0,13.38,0.0,0.0,1879.4496826171876,2,Toplis M.J.,2004
10958,74.3,0.0,12.32,0.0,0.0,0.0,0.0,0.0,0.0,13.38,0.0,0.0,1707.475927734375,3,Toplis M.J.,2004
10959,73.5,0.0,13.01,0.0,0.0,0.0,0.0,0.0,0.0,13.49,0.0,0.0,1880.2902587890626,2,Toplis M.J.,2004
10960,73.5,0.0,13.01,0.0,0.0,0.0,0.0,0.0,0.0,13.49,0.0,0.0,1709.009619140625,3,Toplis M.J.,2004
10961,74.21,0.0,12.95,0.0,0.0,0.0,0.0,0.0,0.0,12.84,0.0,0.0,1880.4799560546876,2,Toplis M.J.,2004
10962,74.21,0.0,12.95,0.0,0.0,0.0,0.0,0.0,0.0,12.84,0.0,0.0,1710.826025390625,3,Toplis M.J.,2004
10963,74.63,0.0,13.0,0.0,0.0,0.0,0.0,0.0,0.0,12.37,0.0,0.0,1863.84921875,2,Toplis M.J.,2004
10964,74.63,0.0,13.0,0.0,0.0,0.0,0.0,0.0,0.0,12.37,0.0,0.0,1698.2507080078126,3,Toplis M.J.,2004
10965,74.65,0.0,14.33,0.0,0.0,0.0,0.0,0.0,0.0,11.02,0.0,0.0,1880.750830078125,2,Toplis M.J.,2004
10966,74.65,0.0,14.33,0.0,0.0,0.0,0.0,0.0,0.0,11.02,0.0,0.0,1715.140478515625,3,Toplis M.J.,2004
10967,66.84,0.0,15.4,0.0,0.0,0.0,0.0,0.0,0.0,17.76,0.0,0.0,1747.044775390625,2,Toplis M.J.,2004
10968,66.84,0.0,15.4,0.0,0.0,0.0,0.0,0.0,0.0,17.76,0.0,0.0,1606.801123046875,3,Toplis M.J.,2004
10969,66.01,0.0,16.29,0.0,0.0,0.0,0.0,0.0,0.0,17.69,0.0,0.0,1751.33359375,2,Toplis M.J.,2004
10970,66.01,0.0,16.29,0.0,0.0,0.0,0.0,0.0,0.0,17.69,0.0,0.0,1611.714208984375,3,Toplis M.J.,2004
10971,66.68,0.0,16.78,0.0,0.0,0.0,0.0,0.0,0.0,16.54,0.0,0.0,1751.7502197265626,2,Toplis M.J.,2004
10972,66.68,0.0,16.78,0.0,0.0,0.0,0.0,0.0,0.0,16.54,0.0,0.0,1624.7546142578126,3,Toplis M.J.,2004
10973,66.68,0.0,16.78,0.0,0.0,0.0,0.0,0.0,0.0,16.54,0.0,0.0,1523.7338623046876,4,Toplis M.J.,2004
10974,66.68,0.0,16.78,0.0,0.0,0.0,0.0,0.0,0.0,16.54,0.0,0.0,1441.4582275390626,5,Toplis M.J.,2004
10975,66.68,0.0,16.78,0.0,0.0,0.0,0.0,0.0,0.0,16.54,0.0,0.0,1373.1532958984376,6,Toplis M.J.,2004
10976,66.68,0.0,16.78,0.0,0.0,0.0,0.0,0.0,0.0,16.54,0.0,0.0,1315.5390380859376,7,Toplis M.J.,2004
10977,66.68,0.0,16.78,0.0,0.0,0.0,0.0,0.0,0.0,16.54,0.0,0.0,1266.2878173828124,8,Toplis M.J.,2004
10978,66.68,0.0,16.78,0.0,0.0,0.0,0.0,0.0,0.0,16.54,0.0,0.0,1223.7019409179688,9,Toplis M.J.,2004
10979,66.68,0.0,16.78,0.0,0.0,0.0,0.0,0.0,0.0,16.54,0.0,0.0,1186.5140747070313,10,Toplis M.J.,2004
10980,66.68,0.0,16.78,0.0,0.0,0.0,0.0,0.0,0.0,16.54,0.0,0.0,1153.7590087890626,11,Toplis M.J.,2004
10981,66.62,0.0,17.56,0.0,0.0,0.0,0.0,0.0,0.0,15.82,0.0,0.0,1754.8154052734376,2,Toplis M.J.,2004
10982,66.62,0.0,17.56,0.0,0.0,0.0,0.0,0.0,0.0,15.82,0.0,0.0,1617.3140625,3,Toplis M.J.,2004
10983,66.54,0.0,18.23,0.0,0.0,0.0,0.0,0.0,0.0,15.23,0.0,0.0,1754.226171875,2,Toplis M.J.,2004
10984,66.65,0.0,15.23,0.0,0.0,0.0,0.0,0.0,0.0,18.12,0.0,0.0,1747.206884765625,2,Toplis M.J.,2004
10985,66.65,0.0,15.23,0.0,0.0,0.0,0.0,0.0,0.0,18.12,0.0,0.0,1594.44052734375,3,Toplis M.J.,2004
10986,67.04,0.0,15.48,0.0,0.0,0.0,0.0,0.0,0.0,17.48,0.0,0.0,1749.66806640625,2,Toplis M.J.,2004
10987,67.04,0.0,15.48,0.0,0.0,0.0,0.0,0.0,0.0,17.48,0.0,0.0,1609.232763671875,3,Toplis M.J.,2004
10988,66.41,0.0,16.12,0.0,0.0,0.0,0.0,0.0,0.0,17.47,0.0,0.0,1750.296728515625,2,Toplis M.J.,2004
10989,66.79,0.0,16.25,0.0,0.0,0.0,0.0,0.0,0.0,16.96,0.0,0.0,1751.0094970703126,2,Toplis M.J.,2004
10990,66.87,0.0,16.46,0.0,0.0,0.0,0.0,0.0,0.0,16.67,0.0,0.0,1753.4172119140626,2,Toplis M.J.,2004
10991,66.87,0.0,16.46,0.0,0.0,0.0,0.0,0.0,0.0,16.67,0.0,0.0,1614.591650390625,3,Toplis M.J.,2004
10992,66.8,0.0,16.92,0.0,0.0,0.0,0.0,0.0,0.0,16.28,0.0,0.0,1752.732275390625,2,Toplis M.J.,2004
10993,66.8,0.0,16.92,0.0,0.0,0.0,0.0,0.0,0.0,16.28,0.0,0.0,1614.7428955078126,3,Toplis M.J.,2004
10994,67.12,0.0,17.13,0.0,0.0,0.0,0.0,0.0,0.0,15.75,0.0,0.0,1753.301123046875,2,Toplis M.J.,2004
10995,67.12,0.0,17.13,0.0,0.0,0.0,0.0,0.0,0.0,15.75,0.0,0.0,1615.494482421875,3,Toplis M.J.,2004
10996,49.98,0.0,19.31,0.0,0.0,0.0,0.0,0.0,0.0,30.71,0.0,0.0,1704.291845703125,1,Toplis M.J.,2004
10997,50.3,0.0,21.33,0.0,0.0,0.0,0.0,0.0,0.0,28.37,0.0,0.0,1728.210546875,1,Toplis M.J.,2004
10998,50.3,0.0,21.33,0.0,0.0,0.0,0.0,0.0,0.0,28.37,0.0,0.0,1596.7194580078126,2,Toplis M.J.,2004
10999,50.3,0.0,21.33,0.0,0.0,0.0,0.0,0.0,0.0,28.37,0.0,0.0,1496.240087890625,3,Toplis M.J.,2004
11000,50.3,0.0,21.33,0.0,0.0,0.0,0.0,0.0,0.0,28.37,0.0,0.0,1416.9587158203126,4,Toplis M.J.,2004
11001,50.3,0.0,21.33,0.0,0.0,0.0,0.0,0.0,0.0,28.37,0.0,0.0,1352.8072265625,5,Toplis M.J.,2004
11002,50.3,0.0,21.33,0.0,0.0,0.0,0.0,0.0,0.0,28.37,0.0,0.0,1299.831884765625,6,Toplis M.J.,2004
11003,50.3,0.0,21.33,0.0,0.0,0.0,0.0,0.0,0.0,28.37,0.0,0.0,1255.346044921875,7,Toplis M.J.,2004
11004,50.3,0.0,21.33,0.0,0.0,0.0,0.0,0.0,0.0,28.37,0.0,0.0,1217.4604858398438,8,Toplis M.J.,2004
11005,50.3,0.0,21.33,0.0,0.0,0.0,0.0,0.0,0.0,28.37,0.0,0.0,1184.8076538085938,9,Toplis M.J.,2004
11006,50.3,0.0,21.33,0.0,0.0,0.0,0.0,0.0,0.0,28.37,0.0,0.0,1156.3735107421876,10,Toplis M.J.,2004
11007,50.3,0.0,21.33,0.0,0.0,0.0,0.0,0.0,0.0,28.37,0.0,0.0,1131.3901123046876,11,Toplis M.J.,2004
11008,50.44,0.0,22.89,0.0,0.0,0.0,0.0,0.0,0.0,26.68,0.0,0.0,1736.33603515625,1,Toplis M.J.,2004
11009,50.44,0.0,22.89,0.0,0.0,0.0,0.0,0.0,0.0,26.68,0.0,0.0,1608.474951171875,2,Toplis M.J.,2004
11010,50.44,0.0,22.89,0.0,0.0,0.0,0.0,0.0,0.0,26.68,0.0,0.0,1509.453466796875,3,Toplis M.J.,2004
11011,50.44,0.0,22.89,0.0,0.0,0.0,0.0,0.0,0.0,26.68,0.0,0.0,1430.503271484375,4,Toplis M.J.,2004
11012,50.44,0.0,22.89,0.0,0.0,0.0,0.0,0.0,0.0,26.68,0.0,0.0,1366.0832275390626,5,Toplis M.J.,2004
11013,50.44,0.0,22.89,0.0,0.0,0.0,0.0,0.0,0.0,26.68,0.0,0.0,1312.5201171875,6,Toplis M.J.,2004
11014,50.44,0.0,22.89,0.0,0.0,0.0,0.0,0.0,0.0,26.68,0.0,0.0,1267.2826904296876,7,Toplis M.J.,2004
11015,50.44,0.0,22.89,0.0,0.0,0.0,0.0,0.0,0.0,26.68,0.0,0.0,1228.5697387695313,8,Toplis M.J.,2004
11016,50.44,0.0,22.89,0.0,0.0,0.0,0.0,0.0,0.0,26.68,0.0,0.0,1195.0646118164063,9,Toplis M.J.,2004
11017,50.44,0.0,22.89,0.0,0.0,0.0,0.0,0.0,0.0,26.68,0.0,0.0,1165.7828125,10,Toplis M.J.,2004
11018,50.44,0.0,22.89,0.0,0.0,0.0,0.0,0.0,0.0,26.68,0.0,0.0,1139.972998046875,11,Toplis M.J.,2004
11019,50.18,0.0,23.96,0.0,0.0,0.0,0.0,0.0,0.0,25.86,0.0,0.0,1742.9455322265626,1,Toplis M.J.,2004
11020,50.18,0.0,23.96,0.0,0.0,0.0,0.0,0.0,0.0,25.86,0.0,0.0,1614.019384765625,2,Toplis M.J.,2004
11021,50.18,0.0,23.96,0.0,0.0,0.0,0.0,0.0,0.0,25.86,0.0,0.0,1514.5339111328126,3,Toplis M.J.,2004
11022,50.18,0.0,23.96,0.0,0.0,0.0,0.0,0.0,0.0,25.86,0.0,0.0,1435.4382080078126,4,Toplis M.J.,2004
11023,50.18,0.0,23.96,0.0,0.0,0.0,0.0,0.0,0.0,25.86,0.0,0.0,1371.0466064453126,5,Toplis M.J.,2004
11024,50.18,0.0,23.96,0.0,0.0,0.0,0.0,0.0,0.0,25.86,0.0,0.0,1317.6073974609376,6,Toplis M.J.,2004
11025,50.18,0.0,23.96,0.0,0.0,0.0,0.0,0.0,0.0,25.86,0.0,0.0,1272.5453857421876,7,Toplis M.J.,2004
11026,50.18,0.0,23.96,0.0,0.0,0.0,0.0,0.0,0.0,25.86,0.0,0.0,1234.0338500976563,8,Toplis M.J.,2004
11027,50.18,0.0,23.96,0.0,0.0,0.0,0.0,0.0,0.0,25.86,0.0,0.0,1200.7412475585938,9,Toplis M.J.,2004
11028,50.18,0.0,23.96,0.0,0.0,0.0,0.0,0.0,0.0,25.86,0.0,0.0,1171.6739868164063,10,Toplis M.J.,2004
11029,50.18,0.0,23.96,0.0,0.0,0.0,0.0,0.0,0.0,25.86,0.0,0.0,1146.07578125,11,Toplis M.J.,2004
11030,50.23,0.0,25.89,0.0,0.0,0.0,0.0,0.0,0.0,23.88,0.0,0.0,1755.4863037109376,1,Toplis M.J.,2004
11031,50.23,0.0,25.89,0.0,0.0,0.0,0.0,0.0,0.0,23.88,0.0,0.0,1624.4213623046876,2,Toplis M.J.,2004
11032,50.23,0.0,25.89,0.0,0.0,0.0,0.0,0.0,0.0,23.88,0.0,0.0,1523.9264892578126,3,Toplis M.J.,2004
11033,50.23,0.0,25.89,0.0,0.0,0.0,0.0,0.0,0.0,23.88,0.0,0.0,1444.423193359375,4,Toplis M.J.,2004
11034,50.23,0.0,25.89,0.0,0.0,0.0,0.0,0.0,0.0,23.88,0.0,0.0,1379.956396484375,5,Toplis M.J.,2004
11035,50.23,0.0,25.89,0.0,0.0,0.0,0.0,0.0,0.0,23.88,0.0,0.0,1326.6288818359376,6,Toplis M.J.,2004
11036,50.23,0.0,25.89,0.0,0.0,0.0,0.0,0.0,0.0,23.88,0.0,0.0,1281.783056640625,7,Toplis M.J.,2004
11037,50.23,0.0,25.89,0.0,0.0,0.0,0.0,0.0,0.0,23.88,0.0,0.0,1243.5444091796876,8,Toplis M.J.,2004
11038,50.23,0.0,25.89,0.0,0.0,0.0,0.0,0.0,0.0,23.88,0.0,0.0,1210.553076171875,9,Toplis M.J.,2004
11039,50.23,0.0,25.89,0.0,0.0,0.0,0.0,0.0,0.0,23.88,0.0,0.0,1181.7982543945313,10,Toplis M.J.,2004
11040,50.23,0.0,25.89,0.0,0.0,0.0,0.0,0.0,0.0,23.88,0.0,0.0,1156.5130981445313,11,Toplis M.J.,2004
11041,50.78,0.0,26.42,0.0,0.0,0.0,0.0,0.0,0.0,22.8,0.0,0.0,1770.2807373046876,1,Toplis M.J.,2004
11042,50.78,0.0,26.42,0.0,0.0,0.0,0.0,0.0,0.0,22.8,0.0,0.0,1640.764990234375,2,Toplis M.J.,2004
11043,50.78,0.0,26.42,0.0,0.0,0.0,0.0,0.0,0.0,22.8,0.0,0.0,1539.4738525390626,3,Toplis M.J.,2004
11044,50.78,0.0,26.42,0.0,0.0,0.0,0.0,0.0,0.0,22.8,0.0,0.0,1458.087744140625,4,Toplis M.J.,2004
11045,50.78,0.0,26.42,0.0,0.0,0.0,0.0,0.0,0.0,22.8,0.0,0.0,1391.2641357421876,5,Toplis M.J.,2004
11046,50.78,0.0,26.42,0.0,0.0,0.0,0.0,0.0,0.0,22.8,0.0,0.0,1335.415380859375,6,Toplis M.J.,2004
11047,50.78,0.0,26.42,0.0,0.0,0.0,0.0,0.0,0.0,22.8,0.0,0.0,1288.04306640625,7,Toplis M.J.,2004
11048,50.78,0.0,26.42,0.0,0.0,0.0,0.0,0.0,0.0,22.8,0.0,0.0,1247.3534912109376,8,Toplis M.J.,2004
11049,50.78,0.0,26.42,0.0,0.0,0.0,0.0,0.0,0.0,22.8,0.0,0.0,1212.0257934570313,9,Toplis M.J.,2004
11050,50.78,0.0,26.42,0.0,0.0,0.0,0.0,0.0,0.0,22.8,0.0,0.0,1181.0655883789063,10,Toplis M.J.,2004
11051,50.78,0.0,26.42,0.0,0.0,0.0,0.0,0.0,0.0,22.8,0.0,0.0,1153.71005859375,11,Toplis M.J.,2004
11052,51.0,0.0,27.14,0.0,0.0,0.0,0.0,0.0,0.0,21.86,0.0,0.0,1781.6381591796876,1,Toplis M.J.,2004
11053,51.0,0.0,27.14,0.0,0.0,0.0,0.0,0.0,0.0,21.86,0.0,0.0,1650.08701171875,2,Toplis M.J.,2004
11054,51.0,0.0,27.14,0.0,0.0,0.0,0.0,0.0,0.0,21.86,0.0,0.0,1547.046728515625,3,Toplis M.J.,2004
11055,51.0,0.0,27.14,0.0,0.0,0.0,0.0,0.0,0.0,21.86,0.0,0.0,1464.1548828125,4,Toplis M.J.,2004
11056,51.0,0.0,27.14,0.0,0.0,0.0,0.0,0.0,0.0,21.86,0.0,0.0,1396.0279296875,5,Toplis M.J.,2004
11057,51.0,0.0,27.14,0.0,0.0,0.0,0.0,0.0,0.0,21.86,0.0,0.0,1339.0436767578126,6,Toplis M.J.,2004
11058,51.0,0.0,27.14,0.0,0.0,0.0,0.0,0.0,0.0,21.86,0.0,0.0,1290.6750244140624,7,Toplis M.J.,2004
11059,51.0,0.0,27.14,0.0,0.0,0.0,0.0,0.0,0.0,21.86,0.0,0.0,1249.105322265625,8,Toplis M.J.,2004
11060,51.0,0.0,27.14,0.0,0.0,0.0,0.0,0.0,0.0,21.86,0.0,0.0,1212.9952758789063,9,Toplis M.J.,2004
11061,51.0,0.0,27.14,0.0,0.0,0.0,0.0,0.0,0.0,21.86,0.0,0.0,1181.3354858398438,10,Toplis M.J.,2004
11062,51.0,0.0,27.14,0.0,0.0,0.0,0.0,0.0,0.0,21.86,0.0,0.0,1153.3511108398438,11,Toplis M.J.,2004
11063,75.31,0.0,12.38,0.0,0.0,0.0,12.31,0.0,0.0,0.0,0.0,0.0,1845.8837646484376,3,Toplis M.J.,1997
11064,75.31,0.0,12.38,0.0,0.0,0.0,12.31,0.0,0.0,0.0,0.0,0.0,1694.2175048828126,4,Toplis M.J.,1997
11065,75.31,0.0,12.38,0.0,0.0,0.0,12.31,0.0,0.0,0.0,0.0,0.0,1568.934912109375,5,Toplis M.J.,1997
11066,75.31,0.0,12.38,0.0,0.0,0.0,12.31,0.0,0.0,0.0,0.0,0.0,1463.7023681640626,6,Toplis M.J.,1997
11067,75.31,0.0,12.38,0.0,0.0,0.0,12.31,0.0,0.0,0.0,0.0,0.0,1374.063330078125,7,Toplis M.J.,1997
11068,75.31,0.0,12.38,0.0,0.0,0.0,12.31,0.0,0.0,0.0,0.0,0.0,1296.7909301757813,8,Toplis M.J.,1997
11069,75.31,0.0,12.38,0.0,0.0,0.0,12.31,0.0,0.0,0.0,0.0,0.0,1229.4911254882813,9,Toplis M.J.,1997
11070,75.31,0.0,12.38,0.0,0.0,0.0,12.31,0.0,0.0,0.0,0.0,0.0,1170.3503173828126,10,Toplis M.J.,1997
11071,75.31,0.0,12.38,0.0,0.0,0.0,12.31,0.0,0.0,0.0,0.0,0.0,1117.9697021484376,11,Toplis M.J.,1997
11072,67.59,0.0,14.65,0.0,0.0,0.0,17.75,0.0,0.0,0.0,0.0,0.0,1849.30087890625,2,Toplis M.J.,1997
11073,67.59,0.0,14.65,0.0,0.0,0.0,17.75,0.0,0.0,0.0,0.0,0.0,1633.9753173828126,3,Toplis M.J.,1997
11074,67.59,0.0,14.65,0.0,0.0,0.0,17.75,0.0,0.0,0.0,0.0,0.0,1472.809423828125,4,Toplis M.J.,1997
11075,67.59,0.0,14.65,0.0,0.0,0.0,17.75,0.0,0.0,0.0,0.0,0.0,1347.6523193359376,5,Toplis M.J.,1997
11076,67.59,0.0,14.65,0.0,0.0,0.0,17.75,0.0,0.0,0.0,0.0,0.0,1247.6486572265624,6,Toplis M.J.,1997
11077,67.59,0.0,14.65,0.0,0.0,0.0,17.75,0.0,0.0,0.0,0.0,0.0,1165.9079345703126,7,Toplis M.J.,1997
11078,67.59,0.0,14.65,0.0,0.0,0.0,17.75,0.0,0.0,0.0,0.0,0.0,1097.8459838867188,8,Toplis M.J.,1997
11079,67.59,0.0,14.65,0.0,0.0,0.0,17.75,0.0,0.0,0.0,0.0,0.0,1040.294287109375,9,Toplis M.J.,1997
11080,67.59,0.0,14.65,0.0,0.0,0.0,17.75,0.0,0.0,0.0,0.0,0.0,990.9928955078125,10,Toplis M.J.,1997
11081,67.08,0.0,16.72,0.0,0.0,0.0,16.2,0.0,0.0,0.0,0.0,0.0,1912.636572265625,2,Toplis M.J.,1997
11082,67.08,0.0,16.72,0.0,0.0,0.0,16.2,0.0,0.0,0.0,0.0,0.0,1734.811376953125,3,Toplis M.J.,1997
11083,67.08,0.0,16.72,0.0,0.0,0.0,16.2,0.0,0.0,0.0,0.0,0.0,1593.9389404296876,4,Toplis M.J.,1997
11084,67.08,0.0,16.72,0.0,0.0,0.0,16.2,0.0,0.0,0.0,0.0,0.0,1479.58505859375,5,Toplis M.J.,1997
11085,67.08,0.0,16.72,0.0,0.0,0.0,16.2,0.0,0.0,0.0,0.0,0.0,1384.905859375,6,Toplis M.J.,1997
11086,67.08,0.0,16.72,0.0,0.0,0.0,16.2,0.0,0.0,0.0,0.0,0.0,1305.225927734375,7,Toplis M.J.,1997
11087,67.08,0.0,16.72,0.0,0.0,0.0,16.2,0.0,0.0,0.0,0.0,0.0,1237.2425903320313,8,Toplis M.J.,1997
11088,67.08,0.0,16.72,0.0,0.0,0.0,16.2,0.0,0.0,0.0,0.0,0.0,1178.556494140625,9,Toplis M.J.,1997
11089,67.08,0.0,16.72,0.0,0.0,0.0,16.2,0.0,0.0,0.0,0.0,0.0,1127.382421875,10,Toplis M.J.,1997
11090,67.08,0.0,16.72,0.0,0.0,0.0,16.2,0.0,0.0,0.0,0.0,0.0,1082.3649047851563,11,Toplis M.J.,1997
11091,67.68,0.0,17.14,0.0,0.0,0.0,15.18,0.0,0.0,0.0,0.0,0.0,1933.9621337890626,2,Toplis M.J.,1997
11092,67.68,0.0,17.14,0.0,0.0,0.0,15.18,0.0,0.0,0.0,0.0,0.0,1752.6303466796876,3,Toplis M.J.,1997
11093,67.68,0.0,17.14,0.0,0.0,0.0,15.18,0.0,0.0,0.0,0.0,0.0,1613.092138671875,4,Toplis M.J.,1997
11094,67.68,0.0,17.14,0.0,0.0,0.0,15.18,0.0,0.0,0.0,0.0,0.0,1502.3913330078126,5,Toplis M.J.,1997
11095,67.68,0.0,17.14,0.0,0.0,0.0,15.18,0.0,0.0,0.0,0.0,0.0,1412.4260009765626,6,Toplis M.J.,1997
11096,67.68,0.0,17.14,0.0,0.0,0.0,15.18,0.0,0.0,0.0,0.0,0.0,1337.8688720703126,7,Toplis M.J.,1997
11097,67.68,0.0,17.14,0.0,0.0,0.0,15.18,0.0,0.0,0.0,0.0,0.0,1275.073828125,8,Toplis M.J.,1997
11098,67.68,0.0,17.14,0.0,0.0,0.0,15.18,0.0,0.0,0.0,0.0,0.0,1221.46103515625,9,Toplis M.J.,1997
11099,67.68,0.0,17.14,0.0,0.0,0.0,15.18,0.0,0.0,0.0,0.0,0.0,1175.153662109375,10,Toplis M.J.,1997
11100,67.68,0.0,17.14,0.0,0.0,0.0,15.18,0.0,0.0,0.0,0.0,0.0,1134.753759765625,11,Toplis M.J.,1997
11101,59.1,0.0,19.29,0.0,0.0,0.0,21.61,0.0,0.0,0.0,0.0,0.0,1830.9433349609376,2,Toplis M.J.,1997
11102,59.1,0.0,19.29,0.0,0.0,0.0,21.61,0.0,0.0,0.0,0.0,0.0,1640.460791015625,3,Toplis M.J.,1997
11103,59.1,0.0,19.29,0.0,0.0,0.0,21.61,0.0,0.0,0.0,0.0,0.0,1497.11630859375,4,Toplis M.J.,1997
11104,59.1,0.0,19.29,0.0,0.0,0.0,21.61,0.0,0.0,0.0,0.0,0.0,1385.338720703125,5,Toplis M.J.,1997
11105,59.1,0.0,19.29,0.0,0.0,0.0,21.61,0.0,0.0,0.0,0.0,0.0,1295.7349609375,6,Toplis M.J.,1997
11106,59.1,0.0,19.29,0.0,0.0,0.0,21.61,0.0,0.0,0.0,0.0,0.0,1222.3024047851563,7,Toplis M.J.,1997
11107,59.1,0.0,19.29,0.0,0.0,0.0,21.61,0.0,0.0,0.0,0.0,0.0,1161.0256713867188,8,Toplis M.J.,1997
11108,59.1,0.0,19.29,0.0,0.0,0.0,21.61,0.0,0.0,0.0,0.0,0.0,1109.117041015625,9,Toplis M.J.,1997
11109,59.1,0.0,19.29,0.0,0.0,0.0,21.61,0.0,0.0,0.0,0.0,0.0,1064.5807861328126,10,Toplis M.J.,1997
11110,59.1,0.0,19.29,0.0,0.0,0.0,21.61,0.0,0.0,0.0,0.0,0.0,1025.9504760742188,11,Toplis M.J.,1997
11111,59.56,0.0,20.13,0.0,0.0,0.0,20.31,0.0,0.0,0.0,0.0,0.0,1842.3002685546876,2,Toplis M.J.,1997
11112,59.56,0.0,20.13,0.0,0.0,0.0,20.31,0.0,0.0,0.0,0.0,0.0,1678.1750244140626,3,Toplis M.J.,1997
11113,59.56,0.0,20.13,0.0,0.0,0.0,20.31,0.0,0.0,0.0,0.0,0.0,1548.1967529296876,4,Toplis M.J.,1997
11114,59.56,0.0,20.13,0.0,0.0,0.0,20.31,0.0,0.0,0.0,0.0,0.0,1442.7131103515626,5,Toplis M.J.,1997
11115,59.56,0.0,20.13,0.0,0.0,0.0,20.31,0.0,0.0,0.0,0.0,0.0,1355.3962158203126,6,Toplis M.J.,1997
11116,59.56,0.0,20.13,0.0,0.0,0.0,20.31,0.0,0.0,0.0,0.0,0.0,1281.9250244140624,7,Toplis M.J.,1997
11117,59.56,0.0,20.13,0.0,0.0,0.0,20.31,0.0,0.0,0.0,0.0,0.0,1219.2482055664063,8,Toplis M.J.,1997
11118,59.56,0.0,20.13,0.0,0.0,0.0,20.31,0.0,0.0,0.0,0.0,0.0,1165.1496948242188,9,Toplis M.J.,1997
11119,59.56,0.0,20.13,0.0,0.0,0.0,20.31,0.0,0.0,0.0,0.0,0.0,1117.9811767578126,10,Toplis M.J.,1997
11120,59.56,0.0,20.13,0.0,0.0,0.0,20.31,0.0,0.0,0.0,0.0,0.0,1076.4912475585938,11,Toplis M.J.,1997
11121,59.63,0.0,21.06,0.0,0.0,0.0,19.31,0.0,0.0,0.0,0.0,0.0,1845.5048583984376,2,Toplis M.J.,1997
11122,59.63,0.0,21.06,0.0,0.0,0.0,19.31,0.0,0.0,0.0,0.0,0.0,1687.51328125,3,Toplis M.J.,1997
11123,59.63,0.0,21.06,0.0,0.0,0.0,19.31,0.0,0.0,0.0,0.0,0.0,1562.7912353515626,4,Toplis M.J.,1997
11124,59.63,0.0,21.06,0.0,0.0,0.0,19.31,0.0,0.0,0.0,0.0,0.0,1461.8310302734376,5,Toplis M.J.,1997
11125,59.63,0.0,21.06,0.0,0.0,0.0,19.31,0.0,0.0,0.0,0.0,0.0,1378.4325927734376,6,Toplis M.J.,1997
11126,59.63,0.0,21.06,0.0,0.0,0.0,19.31,0.0,0.0,0.0,0.0,0.0,1308.38046875,7,Toplis M.J.,1997
11127,59.63,0.0,21.06,0.0,0.0,0.0,19.31,0.0,0.0,0.0,0.0,0.0,1248.70810546875,8,Toplis M.J.,1997
11128,59.63,0.0,21.06,0.0,0.0,0.0,19.31,0.0,0.0,0.0,0.0,0.0,1197.2677978515624,9,Toplis M.J.,1997
11129,59.63,0.0,21.06,0.0,0.0,0.0,19.31,0.0,0.0,0.0,0.0,0.0,1152.46591796875,10,Toplis M.J.,1997
11130,49.82,0.0,24.54,0.0,0.0,0.0,25.64,0.0,0.0,0.0,0.0,0.0,1740.309423828125,2,Toplis M.J.,1997
11131,49.82,0.0,24.54,0.0,0.0,0.0,25.64,0.0,0.0,0.0,0.0,0.0,1589.3061279296876,3,Toplis M.J.,1997
11132,49.82,0.0,24.54,0.0,0.0,0.0,25.64,0.0,0.0,0.0,0.0,0.0,1474.769873046875,4,Toplis M.J.,1997
11133,49.82,0.0,24.54,0.0,0.0,0.0,25.64,0.0,0.0,0.0,0.0,0.0,1384.913671875,5,Toplis M.J.,1997
11134,49.82,0.0,24.54,0.0,0.0,0.0,25.64,0.0,0.0,0.0,0.0,0.0,1312.5365966796876,6,Toplis M.J.,1997
11135,49.82,0.0,24.54,0.0,0.0,0.0,25.64,0.0,0.0,0.0,0.0,0.0,1252.9903930664063,7,Toplis M.J.,1997
11136,49.82,0.0,24.54,0.0,0.0,0.0,25.64,0.0,0.0,0.0,0.0,0.0,1203.140966796875,8,Toplis M.J.,1997
11137,49.82,0.0,24.54,0.0,0.0,0.0,25.64,0.0,0.0,0.0,0.0,0.0,1160.7981323242188,9,Toplis M.J.,1997
11138,49.82,0.0,24.54,0.0,0.0,0.0,25.64,0.0,0.0,0.0,0.0,0.0,1124.3849243164063,10,Toplis M.J.,1997
11139,49.82,0.0,24.54,0.0,0.0,0.0,25.64,0.0,0.0,0.0,0.0,0.0,1092.7373413085938,11,Toplis M.J.,1997
11140,49.78,0.0,25.68,0.0,0.0,0.0,24.54,0.0,0.0,0.0,0.0,0.0,1750.7563232421876,2,Toplis M.J.,1997
11141,49.78,0.0,25.68,0.0,0.0,0.0,24.54,0.0,0.0,0.0,0.0,0.0,1607.98984375,3,Toplis M.J.,1997
11142,49.78,0.0,25.68,0.0,0.0,0.0,24.54,0.0,0.0,0.0,0.0,0.0,1497.3896240234376,4,Toplis M.J.,1997
11143,49.78,0.0,25.68,0.0,0.0,0.0,24.54,0.0,0.0,0.0,0.0,0.0,1409.18515625,5,Toplis M.J.,1997
11144,49.78,0.0,25.68,0.0,0.0,0.0,24.54,0.0,0.0,0.0,0.0,0.0,1337.1996826171876,6,Toplis M.J.,1997
11145,49.78,0.0,25.68,0.0,0.0,0.0,24.54,0.0,0.0,0.0,0.0,0.0,1277.3360961914063,7,Toplis M.J.,1997
11146,49.78,0.0,25.68,0.0,0.0,0.0,24.54,0.0,0.0,0.0,0.0,0.0,1226.7704223632813,8,Toplis M.J.,1997
11147,49.78,0.0,25.68,0.0,0.0,0.0,24.54,0.0,0.0,0.0,0.0,0.0,1183.492529296875,9,Toplis M.J.,1997
11148,49.78,0.0,25.68,0.0,0.0,0.0,24.54,0.0,0.0,0.0,0.0,0.0,1146.0328125,10,Toplis M.J.,1997
11149,49.78,0.0,25.68,0.0,0.0,0.0,24.54,0.0,0.0,0.0,0.0,0.0,1113.2919067382813,11,Toplis M.J.,1997
11150,81.52,0.0,8.78,0.0,0.0,0.0,9.7,0.0,0.0,0.0,0.0,0.0,1884.4821533203126,3,Toplis M.J.,1997
11151,81.52,0.0,8.78,0.0,0.0,0.0,9.7,0.0,0.0,0.0,0.0,0.0,1696.405859375,4,Toplis M.J.,1997
11152,81.52,0.0,8.78,0.0,0.0,0.0,9.7,0.0,0.0,0.0,0.0,0.0,1542.93564453125,5,Toplis M.J.,1997
11153,81.52,0.0,8.78,0.0,0.0,0.0,9.7,0.0,0.0,0.0,0.0,0.0,1415.325048828125,6,Toplis M.J.,1997
11154,81.52,0.0,8.78,0.0,0.0,0.0,9.7,0.0,0.0,0.0,0.0,0.0,1307.545751953125,7,Toplis M.J.,1997
11155,81.52,0.0,8.78,0.0,0.0,0.0,9.7,0.0,0.0,0.0,0.0,0.0,1215.3083862304688,8,Toplis M.J.,1997
11156,81.52,0.0,8.78,0.0,0.0,0.0,9.7,0.0,0.0,0.0,0.0,0.0,1135.4772094726563,9,Toplis M.J.,1997
11157,81.52,0.0,8.78,0.0,0.0,0.0,9.7,0.0,0.0,0.0,0.0,0.0,1065.7070068359376,10,Toplis M.J.,1997
11158,81.94,0.0,9.03,0.0,0.0,0.0,9.03,0.0,0.0,0.0,0.0,0.0,1765.3610595703126,4,Toplis M.J.,1997
11159,81.94,0.0,9.03,0.0,0.0,0.0,9.03,0.0,0.0,0.0,0.0,0.0,1621.515234375,5,Toplis M.J.,1997
11160,81.94,0.0,9.03,0.0,0.0,0.0,9.03,0.0,0.0,0.0,0.0,0.0,1502.1044677734376,6,Toplis M.J.,1997
11161,81.94,0.0,9.03,0.0,0.0,0.0,9.03,0.0,0.0,0.0,0.0,0.0,1401.389990234375,7,Toplis M.J.,1997
11162,81.94,0.0,9.03,0.0,0.0,0.0,9.03,0.0,0.0,0.0,0.0,0.0,1315.299658203125,8,Toplis M.J.,1997
11163,81.94,0.0,9.03,0.0,0.0,0.0,9.03,0.0,0.0,0.0,0.0,0.0,1240.8638671875,9,Toplis M.J.,1997
11164,81.94,0.0,9.03,0.0,0.0,0.0,9.03,0.0,0.0,0.0,0.0,0.0,1175.8660034179688,10,Toplis M.J.,1997
11165,81.94,0.0,9.03,0.0,0.0,0.0,9.03,0.0,0.0,0.0,0.0,0.0,1118.6180786132813,11,Toplis M.J.,1997
11166,81.89,0.0,9.45,0.0,0.0,0.0,8.66,0.0,0.0,0.0,0.0,0.0,1784.447607421875,4,Toplis M.J.,1997
11167,81.89,0.0,9.45,0.0,0.0,0.0,8.66,0.0,0.0,0.0,0.0,0.0,1656.3776611328126,5,Toplis M.J.,1997
11168,81.89,0.0,9.45,0.0,0.0,0.0,8.66,0.0,0.0,0.0,0.0,0.0,1548.368994140625,6,Toplis M.J.,1997
11169,81.89,0.0,9.45,0.0,0.0,0.0,8.66,0.0,0.0,0.0,0.0,0.0,1456.050146484375,7,Toplis M.J.,1997
11170,81.89,0.0,9.45,0.0,0.0,0.0,8.66,0.0,0.0,0.0,0.0,0.0,1376.2341064453126,8,Toplis M.J.,1997
11171,81.89,0.0,9.45,0.0,0.0,0.0,8.66,0.0,0.0,0.0,0.0,0.0,1306.541845703125,9,Toplis M.J.,1997
11172,81.89,0.0,9.45,0.0,0.0,0.0,8.66,0.0,0.0,0.0,0.0,0.0,1245.1622680664063,10,Toplis M.J.,1997
11173,81.89,0.0,9.45,0.0,0.0,0.0,8.66,0.0,0.0,0.0,0.0,0.0,1190.6916870117188,11,Toplis M.J.,1997
11174,75.54,0.0,11.48,0.0,0.0,0.0,12.98,0.0,0.0,0.0,0.0,0.0,1796.4086669921876,3,Toplis M.J.,1997
11175,75.54,0.0,11.48,0.0,0.0,0.0,12.98,0.0,0.0,0.0,0.0,0.0,1612.624853515625,4,Toplis M.J.,1997
11176,75.54,0.0,11.48,0.0,0.0,0.0,12.98,0.0,0.0,0.0,0.0,0.0,1469.345556640625,5,Toplis M.J.,1997
11177,75.54,0.0,11.48,0.0,0.0,0.0,12.98,0.0,0.0,0.0,0.0,0.0,1354.5094970703126,6,Toplis M.J.,1997
11178,75.54,0.0,11.48,0.0,0.0,0.0,12.98,0.0,0.0,0.0,0.0,0.0,1260.4118408203124,7,Toplis M.J.,1997
11179,75.54,0.0,11.48,0.0,0.0,0.0,12.98,0.0,0.0,0.0,0.0,0.0,1181.9,8,Toplis M.J.,1997
11180,75.54,0.0,11.48,0.0,0.0,0.0,12.98,0.0,0.0,0.0,0.0,0.0,1115.3978637695313,9,Toplis M.J.,1997
11181,75.54,0.0,11.48,0.0,0.0,0.0,12.98,0.0,0.0,0.0,0.0,0.0,1058.345556640625,10,Toplis M.J.,1997
11182,79.0,0.0,2.0,0.0,0.0,0.0,13.0,1.0,4.0,1.0,0.0,0.0,843.2832397460937,10,Sakai M.,2002
11183,79.0,0.0,2.0,0.0,0.0,0.0,13.0,1.0,4.0,1.0,0.0,0.0,812.6813110351562,11,Sakai M.,2002
11184,79.0,0.0,2.0,0.0,0.0,0.0,13.0,1.0,4.0,1.0,0.0,0.0,786.5895141601562,12,Sakai M.,2002
11185,72.0,0.0,1.0,0.0,0.0,0.0,12.0,0.0,6.0,9.0,0.0,0.0,866.3635009765625,10,Sakai M.,2002
11186,72.0,0.0,1.0,0.0,0.0,0.0,12.0,0.0,6.0,9.0,0.0,0.0,836.7290405273437,11,Sakai M.,2002
11187,72.0,0.0,1.0,0.0,0.0,0.0,12.0,0.0,6.0,9.0,0.0,0.0,812.157568359375,12,Sakai M.,2002
11188,100.0,0.0,0.0,0.0,0.0,0.0,0.0,0.0,0.0,0.0,0.0,0.0,1411.74228515625,11,Sakai M.,2002
11189,75.34,0.0,10.41,0.0,0.0,0.0,0.0,0.0,14.25,0.0,0.0,0.0,1855.4684814453126,2,Toplis M.J.,2004
11190,75.42,0.0,11.03,0.0,0.0,0.0,0.0,0.0,13.55,0.0,0.0,0.0,1856.868505859375,2,Toplis M.J.,2004
11191,75.08,0.0,11.8,0.0,0.0,0.0,0.0,0.0,13.12,0.0,0.0,0.0,1851.20517578125,2,Toplis M.J.,2004
11192,75.19,0.0,12.22,0.0,0.0,0.0,0.0,0.0,12.59,0.0,0.0,0.0,1848.47861328125,2,Toplis M.J.,2004
11193,75.28,0.0,12.71,0.0,0.0,0.0,0.0,0.0,12.01,0.0,0.0,0.0,1843.327978515625,2,Toplis M.J.,2004
11194,73.8,0.0,14.15,0.0,0.0,0.0,0.0,0.0,12.05,0.0,0.0,0.0,1839.6325439453126,2,Toplis M.J.,2004
11195,66.7,0.0,14.01,0.0,0.0,0.0,0.0,0.0,19.29,0.0,0.0,0.0,1713.4726318359376,2,Toplis M.J.,2004
11196,66.14,0.0,14.88,0.0,0.0,0.0,0.0,0.0,18.98,0.0,0.0,0.0,1715.7177490234376,2,Toplis M.J.,2004
11197,65.76,0.0,16.25,0.0,0.0,0.0,0.0,0.0,17.99,0.0,0.0,0.0,1715.9826416015626,2,Toplis M.J.,2004
11198,66.54,0.0,17.41,0.0,0.0,0.0,0.0,0.0,16.05,0.0,0.0,0.0,1715.29599609375,2,Toplis M.J.,2004
11199,52.56,0.0,21.21,0.0,0.0,0.0,0.0,0.0,26.22,0.0,0.0,0.0,1714.0053466796876,1,Toplis M.J.,2004
11200,52.56,0.0,21.21,0.0,0.0,0.0,0.0,0.0,26.22,0.0,0.0,0.0,1576.8976806640626,2,Toplis M.J.,2004
11201,52.56,0.0,21.21,0.0,0.0,0.0,0.0,0.0,26.22,0.0,0.0,0.0,1472.8366455078126,3,Toplis M.J.,2004
11202,52.56,0.0,21.21,0.0,0.0,0.0,0.0,0.0,26.22,0.0,0.0,0.0,1391.159521484375,4,Toplis M.J.,2004
11203,52.56,0.0,21.21,0.0,0.0,0.0,0.0,0.0,26.22,0.0,0.0,0.0,1325.3453125,5,Toplis M.J.,2004
11204,52.56,0.0,21.21,0.0,0.0,0.0,0.0,0.0,26.22,0.0,0.0,0.0,1271.1818603515624,6,Toplis M.J.,2004
11205,52.56,0.0,21.21,0.0,0.0,0.0,0.0,0.0,26.22,0.0,0.0,0.0,1225.827001953125,7,Toplis M.J.,2004
11206,52.56,0.0,21.21,0.0,0.0,0.0,0.0,0.0,26.22,0.0,0.0,0.0,1187.2935546875,8,Toplis M.J.,2004
11207,52.56,0.0,21.21,0.0,0.0,0.0,0.0,0.0,26.22,0.0,0.0,0.0,1154.1501831054688,9,Toplis M.J.,2004
11208,52.56,0.0,21.21,0.0,0.0,0.0,0.0,0.0,26.22,0.0,0.0,0.0,1125.33994140625,10,Toplis M.J.,2004
11209,52.56,0.0,21.21,0.0,0.0,0.0,0.0,0.0,26.22,0.0,0.0,0.0,1100.0651000976563,11,Toplis M.J.,2004
11210,52.02,0.0,22.81,0.0,0.0,0.0,0.0,0.0,25.17,0.0,0.0,0.0,1715.3755859375,1,Toplis M.J.,2004
11211,52.02,0.0,22.81,0.0,0.0,0.0,0.0,0.0,25.17,0.0,0.0,0.0,1581.9980224609376,2,Toplis M.J.,2004
11212,52.02,0.0,22.81,0.0,0.0,0.0,0.0,0.0,25.17,0.0,0.0,0.0,1479.641455078125,3,Toplis M.J.,2004
11213,52.02,0.0,22.81,0.0,0.0,0.0,0.0,0.0,25.17,0.0,0.0,0.0,1398.6109375,4,Toplis M.J.,2004
11214,52.02,0.0,22.81,0.0,0.0,0.0,0.0,0.0,25.17,0.0,0.0,0.0,1332.870458984375,5,Toplis M.J.,2004
11215,52.02,0.0,22.81,0.0,0.0,0.0,0.0,0.0,25.17,0.0,0.0,0.0,1278.4653076171876,6,Toplis M.J.,2004
11216,52.02,0.0,22.81,0.0,0.0,0.0,0.0,0.0,25.17,0.0,0.0,0.0,1232.6964477539063,7,Toplis M.J.,2004
11217,52.02,0.0,22.81,0.0,0.0,0.0,0.0,0.0,25.17,0.0,0.0,0.0,1193.6587280273438,8,Toplis M.J.,2004
11218,52.02,0.0,22.81,0.0,0.0,0.0,0.0,0.0,25.17,0.0,0.0,0.0,1159.9689086914063,9,Toplis M.J.,2004
11219,52.02,0.0,22.81,0.0,0.0,0.0,0.0,0.0,25.17,0.0,0.0,0.0,1130.5985473632813,10,Toplis M.J.,2004
11220,52.02,0.0,22.81,0.0,0.0,0.0,0.0,0.0,25.17,0.0,0.0,0.0,1104.766943359375,11,Toplis M.J.,2004
11221,52.05,0.0,23.74,0.0,0.0,0.0,0.0,0.0,24.21,0.0,0.0,0.0,1726.6108154296876,1,Toplis M.J.,2004
11222,52.05,0.0,23.74,0.0,0.0,0.0,0.0,0.0,24.21,0.0,0.0,0.0,1593.4855712890626,2,Toplis M.J.,2004
11223,52.05,0.0,23.74,0.0,0.0,0.0,0.0,0.0,24.21,0.0,0.0,0.0,1490.4885009765626,3,Toplis M.J.,2004
11224,52.05,0.0,23.74,0.0,0.0,0.0,0.0,0.0,24.21,0.0,0.0,0.0,1408.431494140625,4,Toplis M.J.,2004
11225,52.05,0.0,23.74,0.0,0.0,0.0,0.0,0.0,24.21,0.0,0.0,0.0,1341.5180419921876,5,Toplis M.J.,2004
11226,52.05,0.0,23.74,0.0,0.0,0.0,0.0,0.0,24.21,0.0,0.0,0.0,1285.9100708007813,6,Toplis M.J.,2004
11227,52.05,0.0,23.74,0.0,0.0,0.0,0.0,0.0,24.21,0.0,0.0,0.0,1238.9656127929688,7,Toplis M.J.,2004
11228,52.05,0.0,23.74,0.0,0.0,0.0,0.0,0.0,24.21,0.0,0.0,0.0,1198.8063720703124,8,Toplis M.J.,2004
11229,52.05,0.0,23.74,0.0,0.0,0.0,0.0,0.0,24.21,0.0,0.0,0.0,1164.0604614257813,9,Toplis M.J.,2004
11230,52.05,0.0,23.74,0.0,0.0,0.0,0.0,0.0,24.21,0.0,0.0,0.0,1133.7023681640626,10,Toplis M.J.,2004
11231,52.05,0.0,23.74,0.0,0.0,0.0,0.0,0.0,24.21,0.0,0.0,0.0,1106.9503540039063,11,Toplis M.J.,2004
11232,51.63,0.0,24.71,0.0,0.0,0.0,0.0,0.0,23.65,0.0,0.0,0.0,1786.1520751953126,1,Toplis M.J.,2004
11233,51.63,0.0,24.71,0.0,0.0,0.0,0.0,0.0,23.65,0.0,0.0,0.0,1686.867529296875,2,Toplis M.J.,2004
11234,51.63,0.0,24.71,0.0,0.0,0.0,0.0,0.0,23.65,0.0,0.0,0.0,1598.0402587890626,3,Toplis M.J.,2004
11235,51.63,0.0,24.71,0.0,0.0,0.0,0.0,0.0,23.65,0.0,0.0,0.0,1518.10068359375,4,Toplis M.J.,2004
11236,51.63,0.0,24.71,0.0,0.0,0.0,0.0,0.0,23.65,0.0,0.0,0.0,1445.77841796875,5,Toplis M.J.,2004
11237,51.63,0.0,24.71,0.0,0.0,0.0,0.0,0.0,23.65,0.0,0.0,0.0,1380.03427734375,6,Toplis M.J.,2004
11238,51.63,0.0,24.71,0.0,0.0,0.0,0.0,0.0,23.65,0.0,0.0,0.0,1320.00986328125,7,Toplis M.J.,2004
11239,51.63,0.0,24.71,0.0,0.0,0.0,0.0,0.0,23.65,0.0,0.0,0.0,1264.9899047851563,8,Toplis M.J.,2004
11240,51.63,0.0,24.71,0.0,0.0,0.0,0.0,0.0,23.65,0.0,0.0,0.0,1214.3734497070313,9,Toplis M.J.,2004
11241,51.63,0.0,24.71,0.0,0.0,0.0,0.0,0.0,23.65,0.0,0.0,0.0,1167.6522583007813,10,Toplis M.J.,2004
11242,51.63,0.0,24.71,0.0,0.0,0.0,0.0,0.0,23.65,0.0,0.0,0.0,1124.393408203125,11,Toplis M.J.,2004
11243,51.39,0.0,25.78,0.0,0.0,0.0,0.0,0.0,22.82,0.0,0.0,0.0,1732.3600830078126,1,Toplis M.J.,2004
11244,51.39,0.0,25.78,0.0,0.0,0.0,0.0,0.0,22.82,0.0,0.0,0.0,1598.562109375,2,Toplis M.J.,2004
11245,51.39,0.0,25.78,0.0,0.0,0.0,0.0,0.0,22.82,0.0,0.0,0.0,1495.157080078125,3,Toplis M.J.,2004
11246,51.39,0.0,25.78,0.0,0.0,0.0,0.0,0.0,22.82,0.0,0.0,0.0,1412.8451904296876,4,Toplis M.J.,2004
11247,51.39,0.0,25.78,0.0,0.0,0.0,0.0,0.0,22.82,0.0,0.0,0.0,1345.769873046875,5,Toplis M.J.,2004
11248,51.39,0.0,25.78,0.0,0.0,0.0,0.0,0.0,22.82,0.0,0.0,0.0,1290.0587524414063,6,Toplis M.J.,2004
11249,51.39,0.0,25.78,0.0,0.0,0.0,0.0,0.0,22.82,0.0,0.0,0.0,1243.0494140625,7,Toplis M.J.,2004
11250,51.39,0.0,25.78,0.0,0.0,0.0,0.0,0.0,22.82,0.0,0.0,0.0,1202.8508056640624,8,Toplis M.J.,2004
11251,51.39,0.0,25.78,0.0,0.0,0.0,0.0,0.0,22.82,0.0,0.0,0.0,1168.0827392578126,9,Toplis M.J.,2004
11252,51.39,0.0,25.78,0.0,0.0,0.0,0.0,0.0,22.82,0.0,0.0,0.0,1137.7143920898438,10,Toplis M.J.,2004
11253,51.39,0.0,25.78,0.0,0.0,0.0,0.0,0.0,22.82,0.0,0.0,0.0,1110.9603637695313,11,Toplis M.J.,2004
11254,51.39,0.0,25.78,0.0,0.0,0.0,0.0,0.0,22.82,0.0,0.0,0.0,1087.2116455078126,12,Toplis M.J.,2004
11255,51.19,0.0,26.69,0.0,0.0,0.0,0.0,0.0,22.12,0.0,0.0,0.0,1734.430029296875,1,Toplis M.J.,2004
11256,51.19,0.0,26.69,0.0,0.0,0.0,0.0,0.0,22.12,0.0,0.0,0.0,1600.6353515625,2,Toplis M.J.,2004
11257,51.19,0.0,26.69,0.0,0.0,0.0,0.0,0.0,22.12,0.0,0.0,0.0,1497.2184814453126,3,Toplis M.J.,2004
11258,51.19,0.0,26.69,0.0,0.0,0.0,0.0,0.0,22.12,0.0,0.0,0.0,1414.88828125,4,Toplis M.J.,2004
11259,51.19,0.0,26.69,0.0,0.0,0.0,0.0,0.0,22.12,0.0,0.0,0.0,1347.79208984375,5,Toplis M.J.,2004
11260,51.19,0.0,26.69,0.0,0.0,0.0,0.0,0.0,22.12,0.0,0.0,0.0,1292.05966796875,6,Toplis M.J.,2004
11261,51.19,0.0,26.69,0.0,0.0,0.0,0.0,0.0,22.12,0.0,0.0,0.0,1245.0295776367188,7,Toplis M.J.,2004
11262,51.19,0.0,26.69,0.0,0.0,0.0,0.0,0.0,22.12,0.0,0.0,0.0,1204.8110717773438,8,Toplis M.J.,2004
11263,51.19,0.0,26.69,0.0,0.0,0.0,0.0,0.0,22.12,0.0,0.0,0.0,1170.0243286132813,9,Toplis M.J.,2004
11264,51.19,0.0,26.69,0.0,0.0,0.0,0.0,0.0,22.12,0.0,0.0,0.0,1139.638525390625,10,Toplis M.J.,2004
11265,51.19,0.0,26.69,0.0,0.0,0.0,0.0,0.0,22.12,0.0,0.0,0.0,1112.8682006835938,11,Toplis M.J.,2004
11266,51.19,0.0,26.69,0.0,0.0,0.0,0.0,0.0,22.12,0.0,0.0,0.0,1089.104345703125,12,Toplis M.J.,2004
11267,50.91,0.0,27.7,0.0,0.0,0.0,0.0,0.0,21.39,0.0,0.0,0.0,1736.635107421875,1,Toplis M.J.,2004
11268,50.91,0.0,27.7,0.0,0.0,0.0,0.0,0.0,21.39,0.0,0.0,0.0,1602.753271484375,2,Toplis M.J.,2004
11269,50.91,0.0,27.7,0.0,0.0,0.0,0.0,0.0,21.39,0.0,0.0,0.0,1499.2828125,3,Toplis M.J.,2004
11270,50.91,0.0,27.7,0.0,0.0,0.0,0.0,0.0,21.39,0.0,0.0,0.0,1416.9184326171876,4,Toplis M.J.,2004
11271,50.91,0.0,27.7,0.0,0.0,0.0,0.0,0.0,21.39,0.0,0.0,0.0,1349.800146484375,5,Toplis M.J.,2004
11272,50.91,0.0,27.7,0.0,0.0,0.0,0.0,0.0,21.39,0.0,0.0,0.0,1294.0531372070313,6,Toplis M.J.,2004
11273,50.91,0.0,27.7,0.0,0.0,0.0,0.0,0.0,21.39,0.0,0.0,0.0,1247.0134033203124,7,Toplis M.J.,2004
11274,50.91,0.0,27.7,0.0,0.0,0.0,0.0,0.0,21.39,0.0,0.0,0.0,1206.788671875,8,Toplis M.J.,2004
11275,50.91,0.0,27.7,0.0,0.0,0.0,0.0,0.0,21.39,0.0,0.0,0.0,1171.9979614257813,9,Toplis M.J.,2004
11276,50.91,0.0,27.7,0.0,0.0,0.0,0.0,0.0,21.39,0.0,0.0,0.0,1141.6098388671876,10,Toplis M.J.,2004
11277,50.91,0.0,27.7,0.0,0.0,0.0,0.0,0.0,21.39,0.0,0.0,0.0,1114.8382934570313,11,Toplis M.J.,2004
11278,50.91,0.0,27.7,0.0,0.0,0.0,0.0,0.0,21.39,0.0,0.0,0.0,1091.0740112304688,12,Toplis M.J.,2004
11279,70.95,0.0,1.16,0.0,0.0,0.0,11.46,0.63,7.35,8.45,0.0,0.0,1496.7709716796876,2,Nagahira K.,2005
11280,70.95,0.0,1.16,0.0,0.0,0.0,11.46,0.63,7.35,8.45,0.0,0.0,1321.3365234375,3,Nagahira K.,2005
11281,12.0,0.0,44.0,0.0,0.0,0.0,0.0,0.0,0.0,44.0,0.0,0.0,1137.15,12,Neuville D.R.,2004
11282,19.0,0.0,40.5,0.0,0.0,0.0,0.0,0.0,0.0,40.5,0.0,0.0,1126.15,12,Neuville D.R.,2004
11283,29.0,0.0,35.5,0.0,0.0,0.0,0.0,0.0,0.0,35.5,0.0,0.0,1121.15,12,Neuville D.R.,2004
11284,33.0,0.0,33.5,0.0,0.0,0.0,0.0,0.0,0.0,33.5,0.0,0.0,1115.15,12,Neuville D.R.,2004
11285,50.0,0.0,25.0,0.0,0.0,0.0,0.0,0.0,0.0,25.0,0.0,0.0,1131.15,12,Neuville D.R.,2004
11286,63.0,0.0,18.5,0.0,0.0,0.0,0.0,0.0,0.0,18.5,0.0,0.0,1137.15,12,Neuville D.R.,2004
11287,70.0,0.0,15.0,0.0,0.0,0.0,0.0,0.0,0.0,15.0,0.0,0.0,1134.15,12,Neuville D.R.,2004
11288,74.04,0.0,12.98,0.0,0.0,0.0,0.0,0.0,0.0,12.98,0.0,0.0,1157.15,12,Neuville D.R.,2004
11289,10.0,0.0,22.5,0.0,0.0,0.0,0.0,0.0,0.0,67.5,0.0,0.0,1066.15,12,Neuville D.R.,2004
11290,16.0,0.0,21.0,0.0,0.0,0.0,0.0,0.0,0.0,63.0,0.0,0.0,1090.15,12,Neuville D.R.,2004
11291,23.0,0.0,19.25,0.0,0.0,0.0,0.0,0.0,0.0,57.75,0.0,0.0,1098.15,12,Neuville D.R.,2004
11292,32.0,0.0,17.0,0.0,0.0,0.0,0.0,0.0,0.0,51.0,0.0,0.0,1086.15,12,Neuville D.R.,2004
11293,33.0,0.0,16.75,0.0,0.0,0.0,0.0,0.0,0.0,50.25,0.0,0.0,1086.15,12,Neuville D.R.,2004
11294,38.0,0.0,15.5,0.0,0.0,0.0,0.0,0.0,0.0,46.5,0.0,0.0,1072.15,12,Neuville D.R.,2004
11295,43.0,0.0,14.25,0.0,0.0,0.0,0.0,0.0,0.0,42.75,0.0,0.0,1065.15,12,Neuville D.R.,2004
11296,51.0,0.0,12.25,0.0,0.0,0.0,0.0,0.0,0.0,36.75,0.0,0.0,1054.15,12,Neuville D.R.,2004
11297,60.0,0.0,10.0,0.0,0.0,0.0,0.0,0.0,0.0,30.0,0.0,0.0,1049.15,12,Neuville D.R.,2004
11298,69.0,0.0,7.75,0.0,0.0,0.0,0.0,0.0,0.0,23.25,0.0,0.0,1060.15,12,Neuville D.R.,2004
11299,0.0,0.0,38.91,0.0,0.0,0.0,0.0,0.0,0.0,61.09,0.0,0.0,1113.15,12,Neuville D.R.,2004
11300,10.0,0.0,35.02,0.0,0.0,0.0,0.0,0.0,0.0,54.98,0.0,0.0,1133.15,12,Neuville D.R.,2004
11301,20.0,0.0,31.13,0.0,0.0,0.0,0.0,0.0,0.0,48.87,0.0,0.0,1123.15,12,Neuville D.R.,2004
