Repository: charlesll/gpvisc

# GPVisc
=========
GPVisc is a Python module containing a Gaussian Process - Artificial Neural Network of melt viscosity.

- **Documentation:** http://charlesll.github.io/gpvisc/html/index.html
- **Examples:** https://github.com/charlesll/gpvisc/tree/master/examples
- **Web app** https://gpvisc.streamlit.app/
- **Source code:** https://github.com/charlesll/gpvisc/tree/master/src/gpvisc
- **License:** https://github.com/charlesll/gpvisc/tree/master/LICENSE.txt
- **Contributing:** https://github.com/charlesll/gpvisc/blob/master/CONTRIBUTING.md
- **Bug reports:** https://github.com/charlesll/gpvisc/issues
- **Contact:** lelosq@ipgp.fr

See the documentation for more information.

File: examples/additional_data/FULL_SCIGLASS.csv (part 28 of 35)
,sio2,tio2,al2o3,feo,fe2o3,mno,na2o,k2o,mgo,cao,p2o5,h2o,T,viscosity,Author,Year
11302,35.0,0.0,25.29,0.0,0.0,0.0,0.0,0.0,0.0,39.71,0.0,0.0,1097.15,12,Neuville D.R.,2004
11303,55.0,0.0,17.51,0.0,0.0,0.0,0.0,0.0,0.0,27.49,0.0,0.0,1092.15,12,Neuville D.R.,2004
11304,67.63,0.23,12.61,3.14,0.0,0.17,5.7,4.49,0.47,2.51,0.029,3.03,888.4703125,10,Giordano D.,2005
11305,67.63,0.23,12.61,3.14,0.0,0.17,5.7,4.49,0.47,2.51,0.029,3.03,845.601171875,11,Giordano D.,2005
11306,65.85,0.22,12.28,3.06,0.0,0.17,5.55,4.37,0.45,2.45,0.027,5.58,834.1442626953125,10,Giordano D.,2005
11307,65.85,0.22,12.28,3.06,0.0,0.17,5.55,4.37,0.45,2.45,0.027,5.58,802.386328125,11,Giordano D.,2005
11308,64.67,0.22,12.06,3.0,0.0,0.16,5.45,4.29,0.44,2.41,0.027,7.28,806.482275390625,10,Giordano D.,2005
11309,62.45,0.21,11.64,2.9,0.0,0.16,5.26,4.14,0.43,2.33,0.026,10.46,726.4576171875,11,Giordano D.,2005
11310,61.44,0.21,11.45,2.85,0.0,0.15,5.18,4.07,0.42,2.29,0.026,11.91,729.7195190429688,10,Giordano D.,2005
11311,61.44,0.21,11.45,2.85,0.0,0.15,5.18,4.07,0.42,2.29,0.026,11.91,700.7294372558594,11,Giordano D.,2005
11312,69.24,0.25,10.92,2.63,0.0,0.12,5.95,4.71,0.39,2.11,0.023,3.65,878.6454223632812,10,Giordano D.,2005
11313,68.25,0.25,10.76,2.59,0.0,0.12,5.87,4.65,0.38,2.08,0.022,5.02,838.4264282226562,10,Giordano D.,2005
11314,68.25,0.25,10.76,2.59,0.0,0.12,5.87,4.65,0.38,2.08,0.022,5.02,789.18955078125,11,Giordano D.,2005
11315,65.76,0.24,10.37,2.5,0.0,0.11,5.65,4.48,0.37,2.01,0.022,8.48,774.2764343261719,10,Giordano D.,2005
11316,62.44,0.23,9.85,2.37,0.0,0.11,5.37,4.26,0.35,1.91,0.021,13.09,670.6401123046875,11,Giordano D.,2005
11317,62.44,0.23,9.85,2.37,0.0,0.11,5.37,4.26,0.35,1.91,0.021,13.09,651.6034912109375,12,Giordano D.,2005
11318,71.17,0.29,9.68,3.68,0.0,0.091,4.01,1.49,3.55,5.79,0.064,0.18,1583.18662109375,3,Giordano D.,2005
11319,71.17,0.29,9.68,3.68,0.0,0.091,4.01,1.49,3.55,5.79,0.064,0.18,1447.0715087890626,4,Giordano D.,2005
11320,71.17,0.29,9.68,3.68,0.0,0.091,4.01,1.49,3.55,5.79,0.064,0.18,1342.516943359375,5,Giordano D.,2005
11321,71.17,0.29,9.68,3.68,0.0,0.091,4.01,1.49,3.55,5.79,0.064,0.18,1259.6865600585938,6,Giordano D.,2005
11322,71.17,0.29,9.68,3.68,0.0,0.091,4.01,1.49,3.55,5.79,0.064,0.18,1192.4468139648438,7,Giordano D.,2005
11323,71.17,0.29,9.68,3.68,0.0,0.091,4.01,1.49,3.55,5.79,0.064,0.18,1136.7745727539063,8,Giordano D.,2005
11324,71.17,0.29,9.68,3.68,0.0,0.091,4.01,1.49,3.55,5.79,0.064,0.18,1089.921240234375,9,Giordano D.,2005
11325,71.17,0.29,9.68,3.68,0.0,0.091,4.01,1.49,3.55,5.79,0.064,0.18,1049.945166015625,10,Giordano D.,2005
11326,67.91,0.28,9.23,3.51,0.0,0.087,3.83,1.42,3.39,5.52,0.061,4.77,842.7128051757812,11,Giordano D.,2005
11327,67.36,0.28,9.16,3.48,0.0,0.086,3.8,1.4,3.36,5.48,0.061,5.54,838.5987915039062,10,Giordano D.,2005
11328,67.36,0.28,9.16,3.48,0.0,0.086,3.8,1.4,3.36,5.48,0.061,5.54,804.9249633789062,11,Giordano D.,2005
11329,67.36,0.28,9.16,3.48,0.0,0.086,3.8,1.4,3.36,5.48,0.061,5.54,773.8514770507813,12,Giordano D.,2005
11330,66.46,0.27,9.04,3.44,0.0,0.085,3.75,1.39,3.31,5.42,0.06,6.78,818.184912109375,10,Giordano D.,2005
11331,55.44,0.0,16.84,10.6,0.78,0.0,0.34,1.84,6.01,8.15,0.0,0.0,1754.790380859375,1,Endell K.,1950
11332,54.81,0.0,20.59,10.72,0.66,0.0,0.8,3.45,4.56,4.41,0.0,0.0,1770.558203125,1,Endell K.,1950
11333,54.83,0.0,22.26,8.25,2.15,0.0,0.47,3.03,4.18,4.83,0.0,0.0,1720.5484375,1,Endell K.,1950
11334,59.7,0.0,20.46,8.95,1.43,0.0,0.69,3.03,4.08,1.66,0.0,0.0,1775.4386962890626,1,Endell K.,1950
11335,59.7,0.0,20.46,8.95,1.43,0.0,0.69,3.03,4.08,1.66,0.0,0.0,1671.752294921875,2,Endell K.,1950
11336,59.51,0.0,21.27,9.4,0.53,0.0,0.92,3.32,3.53,1.52,0.0,0.0,1715.55576171875,2,Endell K.,1950
11337,57.99,0.0,19.34,6.71,3.84,0.0,0.35,1.32,3.81,6.64,0.0,0.0,1735.8580078125,1,Endell K.,1950
11338,40.21,0.0,0.0,11.48,21.86,0.0,0.0,0.0,0.0,26.45,0.0,0.0,1623.15,0,Endell K.,1950
11339,53.85,0.0,0.0,0.0,0.0,0.0,22.66,0.0,0.0,21.77,1.72,0.0,882.0962280273437,8,Arstila H.,2005
11340,51.33,0.0,0.0,0.0,0.0,0.0,4.93,9.72,9.09,24.5,0.43,0.0,1067.4261840820313,5,Arstila H.,2005
11341,51.33,0.0,0.0,0.0,0.0,0.0,4.93,9.72,9.09,24.5,0.43,0.0,1021.1086181640625,6,Arstila H.,2005
11342,51.33,0.0,0.0,0.0,0.0,0.0,4.93,9.72,9.09,24.5,0.43,0.0,978.6440185546875,7,Arstila H.,2005
11343,51.33,0.0,0.0,0.0,0.0,0.0,4.93,9.72,9.09,24.5,0.43,0.0,939.5707763671875,8,Arstila H.,2005
11344,83.31,0.048,8.21,0.64,0.0,0.027,4.22,2.86,0.08,0.61,0.0,0.0,1197.3852294921876,10,Webb S.L.,1990
11345,83.31,0.048,8.21,0.64,0.0,0.027,4.22,2.86,0.08,0.61,0.0,0.0,1137.640966796875,11,Webb S.L.,1990
11346,83.31,0.048,8.21,0.64,0.0,0.027,4.22,2.86,0.08,0.61,0.0,0.0,1085.1492065429688,12,Webb S.L.,1990
11347,72.79,0.0,0.0,0.0,0.056,0.0,16.45,0.0,0.0,10.7,0.0,0.0,1268.15,3,Zawada A.,2005
11348,72.3,0.0,0.0,0.0,0.77,0.0,16.32,0.0,0.0,10.61,0.0,0.0,1269.15,3,Zawada A.,2005
11349,72.32,0.0,0.0,0.0,0.76,0.0,16.31,0.0,0.0,10.61,0.0,0.0,1253.15,3,Zawada A.,2005
11350,71.51,0.0,0.0,0.0,1.9,0.0,16.11,0.0,0.0,10.48,0.0,0.0,1255.15,3,Zawada A.,2005
11351,71.51,0.0,0.0,0.0,1.9,0.0,16.11,0.0,0.0,10.48,0.0,0.0,1248.15,3,Zawada A.,2005
11352,70.43,0.0,0.0,0.0,3.46,0.0,15.82,0.0,0.0,10.29,0.0,0.0,1231.15,3,Zawada A.,2005
11353,77.22,0.0,0.0,0.0,0.0,0.0,22.78,0.0,0.0,0.0,0.0,0.0,1380.6222900390626,2,Dingwell D.B.,1990
11354,75.19,0.0,12.06,0.0,0.0,0.0,12.6,0.0,0.0,0.012,0.0,0.14,1107.3337768554688,10,Behrens H.,2003
11355,75.19,0.0,12.06,0.0,0.0,0.0,12.6,0.0,0.0,0.012,0.0,0.14,1063.8492797851563,11,Behrens H.,2003
11356,61.1,0.0,5.02,0.0,0.0,0.0,5.3,0.0,13.65,14.88,0.0,0.049,1007.9674438476562,10,Behrens H.,2003
11357,61.1,0.0,5.02,0.0,0.0,0.0,5.3,0.0,13.65,14.88,0.0,0.049,983.0779174804687,11,Behrens H.,2003
11358,56.62,0.0,2.88,0.0,0.0,0.0,2.97,0.0,17.83,19.7,0.0,0.0,1039.9241088867188,9,Behrens H.,2003
11359,56.62,0.0,2.88,0.0,0.0,0.0,2.97,0.0,17.83,19.7,0.0,0.0,1013.3642944335937,10,Behrens H.,2003
11360,56.62,0.0,2.88,0.0,0.0,0.0,2.97,0.0,17.83,19.7,0.0,0.0,989.2126220703125,11,Behrens H.,2003
11361,54.2,0.0,1.83,0.0,0.0,0.0,1.95,0.0,20.08,21.94,0.0,0.0,1049.304052734375,9,Behrens H.,2003
11362,54.2,0.0,1.83,0.0,0.0,0.0,1.95,0.0,20.08,21.94,0.0,0.0,1023.11240234375,10,Behrens H.,2003
11363,54.2,0.0,1.83,0.0,0.0,0.0,1.95,0.0,20.08,21.94,0.0,0.0,998.196630859375,11,Behrens H.,2003
11364,73.68,0.0,0.92,0.0,0.0,0.0,15.02,0.0,0.0,10.38,0.0,0.0,1708.712744140625,1,Laird J.W.,1984
11365,73.68,0.0,0.92,0.0,0.0,0.0,15.02,0.0,0.0,10.38,0.0,0.0,1455.3464111328126,2,Laird J.W.,1984
11366,73.68,0.0,0.92,0.0,0.0,0.0,15.02,0.0,0.0,10.38,0.0,0.0,1290.5865844726563,3,Laird J.W.,1984
11367,73.68,0.0,0.92,0.0,0.0,0.0,15.02,0.0,0.0,10.38,0.0,0.0,1174.8703979492188,4,Laird J.W.,1984
11368,73.68,0.0,0.92,0.0,0.0,0.0,15.02,0.0,0.0,10.38,0.0,0.0,1089.1366943359376,5,Laird J.W.,1984
11369,73.68,0.0,0.92,0.0,0.0,0.0,15.02,0.0,0.0,10.38,0.0,0.0,1023.0691284179687,6,Laird J.W.,1984
11370,73.68,0.0,0.92,0.0,0.0,0.0,15.02,0.0,0.0,10.38,0.0,0.0,970.597265625,7,Laird J.W.,1984
11371,73.68,0.0,0.92,0.0,0.0,0.0,15.02,0.0,0.0,10.38,0.0,0.0,927.9159301757812,8,Laird J.W.,1984
11372,73.68,0.0,0.92,0.0,0.0,0.0,15.02,0.0,0.0,10.38,0.0,0.0,892.5187133789062,9,Laird J.W.,1984
11373,73.68,0.0,0.92,0.0,0.0,0.0,15.02,0.0,0.0,10.38,0.0,0.0,862.68759765625,10,Laird J.W.,1984
11374,73.68,0.0,0.92,0.0,0.0,0.0,15.02,0.0,0.0,10.38,0.0,0.0,837.205419921875,11,Laird J.W.,1984
11375,73.68,0.0,0.92,0.0,0.0,0.0,15.02,0.0,0.0,10.38,0.0,0.0,815.1857666015625,12,Laird J.W.,1984
11376,73.76,0.0,0.92,0.0,0.0,0.0,14.72,0.0,0.0,10.6,0.0,0.0,1714.49521484375,1,Laird J.W.,1984
11377,73.76,0.0,0.92,0.0,0.0,0.0,14.72,0.0,0.0,10.6,0.0,0.0,1459.667822265625,2,Laird J.W.,1984
11378,73.76,0.0,0.92,0.0,0.0,0.0,14.72,0.0,0.0,10.6,0.0,0.0,1294.2427124023438,3,Laird J.W.,1984
11379,73.76,0.0,0.92,0.0,0.0,0.0,14.72,0.0,0.0,10.6,0.0,0.0,1178.1932739257813,4,Laird J.W.,1984
11380,73.76,0.0,0.92,0.0,0.0,0.0,14.72,0.0,0.0,10.6,0.0,0.0,1092.2838500976563,5,Laird J.W.,1984
11381,73.76,0.0,0.92,0.0,0.0,0.0,14.72,0.0,0.0,10.6,0.0,0.0,1026.12216796875,6,Laird J.W.,1984
11382,73.76,0.0,0.92,0.0,0.0,0.0,14.72,0.0,0.0,10.6,0.0,0.0,973.6010498046875,7,Laird J.W.,1984
11383,73.76,0.0,0.92,0.0,0.0,0.0,14.72,0.0,0.0,10.6,0.0,0.0,930.8963989257812,8,Laird J.W.,1984
11384,73.76,0.0,0.92,0.0,0.0,0.0,14.72,0.0,0.0,10.6,0.0,0.0,895.4912475585937,9,Laird J.W.,1984
11385,73.76,0.0,0.92,0.0,0.0,0.0,14.72,0.0,0.0,10.6,0.0,0.0,865.6614135742187,10,Laird J.W.,1984
11386,73.76,0.0,0.92,0.0,0.0,0.0,14.72,0.0,0.0,10.6,0.0,0.0,840.1860717773437,11,Laird J.W.,1984
11387,73.76,0.0,0.92,0.0,0.0,0.0,14.72,0.0,0.0,10.6,0.0,0.0,818.176611328125,12,Laird J.W.,1984
11388,73.95,0.0,0.92,0.0,0.0,0.0,14.43,0.0,0.0,10.7,0.0,0.0,1718.40830078125,1,Laird J.W.,1984
11389,73.95,0.0,0.92,0.0,0.0,0.0,14.43,0.0,0.0,10.7,0.0,0.0,1463.7297119140626,2,Laird J.W.,1984
11390,73.95,0.0,0.92,0.0,0.0,0.0,14.43,0.0,0.0,10.7,0.0,0.0,1298.113134765625,3,Laird J.W.,1984
11391,73.95,0.0,0.92,0.0,0.0,0.0,14.43,0.0,0.0,10.7,0.0,0.0,1181.7936157226563,4,Laird J.W.,1984
11392,73.95,0.0,0.92,0.0,0.0,0.0,14.43,0.0,0.0,10.7,0.0,0.0,1095.6120971679688,5,Laird J.W.,1984
11393,73.95,0.0,0.92,0.0,0.0,0.0,14.43,0.0,0.0,10.7,0.0,0.0,1029.1989501953126,6,Laird J.W.,1984
11394,73.95,0.0,0.92,0.0,0.0,0.0,14.43,0.0,0.0,10.7,0.0,0.0,976.45224609375,7,Laird J.W.,1984
11395,73.95,0.0,0.92,0.0,0.0,0.0,14.43,0.0,0.0,10.7,0.0,0.0,933.5471557617187,8,Laird J.W.,1984
11396,73.95,0.0,0.92,0.0,0.0,0.0,14.43,0.0,0.0,10.7,0.0,0.0,897.9643310546875,9,Laird J.W.,1984
11397,73.95,0.0,0.92,0.0,0.0,0.0,14.43,0.0,0.0,10.7,0.0,0.0,867.97666015625,10,Laird J.W.,1984
11398,73.95,0.0,0.92,0.0,0.0,0.0,14.43,0.0,0.0,10.7,0.0,0.0,842.3606323242187,11,Laird J.W.,1984
11399,73.95,0.0,0.92,0.0,0.0,0.0,14.43,0.0,0.0,10.7,0.0,0.0,820.2252563476562,12,Laird J.W.,1984
11400,73.88,0.0,0.8,0.0,0.0,0.0,14.41,0.0,0.0,10.91,0.0,0.0,1711.8208984375,1,Laird J.W.,1984
11401,73.88,0.0,0.8,0.0,0.0,0.0,14.41,0.0,0.0,10.91,0.0,0.0,1460.1176513671876,2,Laird J.W.,1984
11402,73.88,0.0,0.8,0.0,0.0,0.0,14.41,0.0,0.0,10.91,0.0,0.0,1295.967138671875,3,Laird J.W.,1984
11403,73.88,0.0,0.8,0.0,0.0,0.0,14.41,0.0,0.0,10.91,0.0,0.0,1180.4556030273438,4,Laird J.W.,1984
11404,73.88,0.0,0.8,0.0,0.0,0.0,14.41,0.0,0.0,10.91,0.0,0.0,1094.7544921875,5,Laird J.W.,1984
11405,73.88,0.0,0.8,0.0,0.0,0.0,14.41,0.0,0.0,10.91,0.0,0.0,1028.6427368164063,6,Laird J.W.,1984
11406,73.88,0.0,0.8,0.0,0.0,0.0,14.41,0.0,0.0,10.91,0.0,0.0,976.0927490234375,7,Laird J.W.,1984
11407,73.88,0.0,0.8,0.0,0.0,0.0,14.41,0.0,0.0,10.91,0.0,0.0,933.319677734375,8,Laird J.W.,1984
11408,73.88,0.0,0.8,0.0,0.0,0.0,14.41,0.0,0.0,10.91,0.0,0.0,897.8273071289062,9,Laird J.W.,1984
11409,73.88,0.0,0.8,0.0,0.0,0.0,14.41,0.0,0.0,10.91,0.0,0.0,867.9025024414062,10,Laird J.W.,1984
11410,73.88,0.0,0.8,0.0,0.0,0.0,14.41,0.0,0.0,10.91,0.0,0.0,842.330419921875,11,Laird J.W.,1984
11411,73.88,0.0,0.8,0.0,0.0,0.0,14.41,0.0,0.0,10.91,0.0,0.0,820.2258666992187,12,Laird J.W.,1984
11412,73.59,0.0,0.92,0.0,0.0,0.0,13.83,0.0,0.0,11.66,0.0,0.0,1713.7326416015626,1,Laird J.W.,1984
11413,73.59,0.0,0.92,0.0,0.0,0.0,13.83,0.0,0.0,11.66,0.0,0.0,1465.2363037109376,2,Laird J.W.,1984
11414,73.59,0.0,0.92,0.0,0.0,0.0,13.83,0.0,0.0,11.66,0.0,0.0,1302.4347900390626,3,Laird J.W.,1984
11415,73.59,0.0,0.92,0.0,0.0,0.0,13.83,0.0,0.0,11.66,0.0,0.0,1187.5190795898438,4,Laird J.W.,1984
11416,73.59,0.0,0.92,0.0,0.0,0.0,13.83,0.0,0.0,11.66,0.0,0.0,1102.0705932617188,5,Laird J.W.,1984
11417,73.59,0.0,0.92,0.0,0.0,0.0,13.83,0.0,0.0,11.66,0.0,0.0,1036.0431884765626,6,Laird J.W.,1984
11418,73.59,0.0,0.92,0.0,0.0,0.0,13.83,0.0,0.0,11.66,0.0,0.0,983.49130859375,7,Laird J.W.,1984
11419,73.59,0.0,0.92,0.0,0.0,0.0,13.83,0.0,0.0,11.66,0.0,0.0,940.671728515625,8,Laird J.W.,1984
11420,73.59,0.0,0.92,0.0,0.0,0.0,13.83,0.0,0.0,11.66,0.0,0.0,905.1098999023437,9,Laird J.W.,1984
11421,73.59,0.0,0.92,0.0,0.0,0.0,13.83,0.0,0.0,11.66,0.0,0.0,875.104833984375,10,Laird J.W.,1984
11422,73.59,0.0,0.92,0.0,0.0,0.0,13.83,0.0,0.0,11.66,0.0,0.0,849.4484619140625,11,Laird J.W.,1984
11423,73.59,0.0,0.92,0.0,0.0,0.0,13.83,0.0,0.0,11.66,0.0,0.0,827.2592529296875,12,Laird J.W.,1984
11424,74.86,0.0,0.92,0.0,0.0,0.0,13.84,0.0,0.0,10.38,0.0,0.0,1740.5512451171876,1,Laird J.W.,1984
11425,74.86,0.0,0.92,0.0,0.0,0.0,13.84,0.0,0.0,10.38,0.0,0.0,1479.64755859375,2,Laird J.W.,1984
11426,74.86,0.0,0.92,0.0,0.0,0.0,13.84,0.0,0.0,10.38,0.0,0.0,1310.337744140625,3,Laird J.W.,1984
11427,74.86,0.0,0.92,0.0,0.0,0.0,13.84,0.0,0.0,10.38,0.0,0.0,1191.5912231445313,4,Laird J.W.,1984
11428,74.86,0.0,0.92,0.0,0.0,0.0,13.84,0.0,0.0,10.38,0.0,0.0,1103.700048828125,5,Laird J.W.,1984
11429,74.86,0.0,0.92,0.0,0.0,0.0,13.84,0.0,0.0,10.38,0.0,0.0,1036.0207885742188,6,Laird J.W.,1984
11430,74.86,0.0,0.92,0.0,0.0,0.0,13.84,0.0,0.0,10.38,0.0,0.0,982.300390625,7,Laird J.W.,1984
11431,74.86,0.0,0.92,0.0,0.0,0.0,13.84,0.0,0.0,10.38,0.0,0.0,938.6240600585937,8,Laird J.W.,1984
11432,74.86,0.0,0.92,0.0,0.0,0.0,13.84,0.0,0.0,10.38,0.0,0.0,902.4156860351562,9,Laird J.W.,1984
11433,74.86,0.0,0.92,0.0,0.0,0.0,13.84,0.0,0.0,10.38,0.0,0.0,871.9108032226562,10,Laird J.W.,1984
11434,74.86,0.0,0.92,0.0,0.0,0.0,13.84,0.0,0.0,10.38,0.0,0.0,845.860205078125,11,Laird J.W.,1984
11435,74.86,0.0,0.92,0.0,0.0,0.0,13.84,0.0,0.0,10.38,0.0,0.0,823.35458984375,12,Laird J.W.,1984
11436,50.0,0.0,0.0,0.0,0.0,0.0,0.0,0.0,25.0,25.0,0.0,0.0,1056.7616333007813,9,Schulze F.,1999
11437,50.0,0.0,0.0,0.0,0.0,0.0,0.0,0.0,25.0,25.0,0.0,0.0,1035.1407836914063,10,Schulze F.,1999
11438,50.0,0.0,0.0,0.0,0.0,0.0,0.0,0.0,25.0,25.0,0.0,0.0,1014.3869995117187,11,Schulze F.,1999
11439,50.0,0.0,0.0,0.0,0.0,0.0,0.0,0.0,25.0,25.0,0.0,0.0,994.4491943359375,12,Schulze F.,1999
11440,62.56,0.0,6.28,0.0,0.0,0.0,6.28,0.0,12.43,12.45,0.0,0.0,1030.61923828125,9,Schulze F.,1999
11441,62.56,0.0,6.28,0.0,0.0,0.0,6.28,0.0,12.43,12.45,0.0,0.0,1000.15,10,Schulze F.,1999
11442,76.22,0.0,11.89,0.0,0.0,0.0,4.12,0.0,0.0,7.77,0.0,0.0,1174.345556640625,10,Schulze F.,1999
11443,76.22,0.0,11.89,0.0,0.0,0.0,4.12,0.0,0.0,7.77,0.0,0.0,1139.10556640625,11,Schulze F.,1999
11444,66.65,0.0,10.4,0.0,0.0,0.0,3.6,0.0,0.0,6.79,0.0,12.56,838.8458618164062,9,Schulze F.,1999
11445,66.65,0.0,10.4,0.0,0.0,0.0,3.6,0.0,0.0,6.79,0.0,12.56,804.34580078125,10,Schulze F.,1999
11446,66.65,0.0,10.4,0.0,0.0,0.0,3.6,0.0,0.0,6.79,0.0,12.56,772.5719665527344,11,Schulze F.,1999
11447,57.78,0.0,0.4,0.0,0.0,0.0,22.49,5.74,6.35,7.24,0.0,0.0,858.348486328125,7,Georgiev D.,2005
11448,57.78,0.0,0.4,0.0,0.0,0.0,22.49,5.74,6.35,7.24,0.0,0.0,824.2531494140625,8,Georgiev D.,2005
11449,57.78,0.0,0.4,0.0,0.0,0.0,22.49,5.74,6.35,7.24,0.0,0.0,794.1499389648437,9,Georgiev D.,2005
11450,57.78,0.0,0.4,0.0,0.0,0.0,22.49,5.74,6.35,7.24,0.0,0.0,767.3764404296875,10,Georgiev D.,2005
11451,57.78,0.0,0.4,0.0,0.0,0.0,22.49,5.74,6.35,7.24,0.0,0.0,743.4091857910156,11,Georgiev D.,2005
11452,60.0,0.0,5.0,0.0,0.0,0.0,5.0,0.0,15.0,15.0,0.0,0.0,1576.89365234375,1,Scarfe C.M.,1986
11453,66.69,0.0,8.33,0.0,0.0,0.0,8.33,0.0,8.33,8.33,0.0,0.0,1751.1364501953126,1,Scarfe C.M.,1986
11454,66.69,0.0,8.33,0.0,0.0,0.0,8.33,0.0,8.33,8.33,0.0,0.0,1535.1664794921876,2,Scarfe C.M.,1986
11455,71.4,0.0,10.7,0.0,0.0,0.0,10.7,0.0,3.6,3.6,0.0,0.0,1736.9687255859376,2,Scarfe C.M.,1986
11456,71.4,0.0,10.7,0.0,0.0,0.0,10.7,0.0,3.6,3.6,0.0,0.0,1551.736669921875,3,Scarfe C.M.,1986
11457,71.4,0.0,10.7,0.0,0.0,0.0,10.7,0.0,3.6,3.6,0.0,0.0,1413.4897216796876,4,Scarfe C.M.,1986
11458,75.0,0.0,12.5,0.0,0.0,0.0,12.5,0.0,0.0,0.0,0.0,0.0,1850.0722412109376,3,Scarfe C.M.,1986
11459,75.0,0.0,12.5,0.0,0.0,0.0,12.5,0.0,0.0,0.0,0.0,0.0,1687.6354736328126,4,Scarfe C.M.,1986
11460,0.0,0.0,0.0,0.0,0.0,0.0,50.0,0.0,0.0,0.0,50.0,0.0,531.15,12,Klyuev V.P.,2005
11461,0.0,0.0,7.23,0.0,0.0,0.0,40.96,0.0,0.0,0.0,51.81,0.0,610.15,12,Klyuev V.P.,2005
11462,0.0,0.0,22.22,0.0,0.0,0.0,22.22,0.0,0.0,0.0,55.56,0.0,770.15,12,Klyuev V.P.,2005
11463,0.0,0.0,26.09,0.0,0.0,0.0,17.39,0.0,0.0,0.0,56.52,0.0,822.15,12,Klyuev V.P.,2005
11464,0.0,0.0,30.51,0.0,0.0,0.0,11.86,0.0,0.0,0.0,57.63,0.0,879.15,12,Klyuev V.P.,2005
11465,0.0,0.0,35.05,0.0,0.0,0.0,6.19,0.0,0.0,0.0,58.76,0.0,960.15,12,Klyuev V.P.,2005
11466,0.0,0.0,25.0,0.0,0.0,0.0,0.0,0.0,0.0,0.0,75.0,0.0,1021.15,12,Klyuev V.P.,2005
11467,0.0,0.0,3.95,0.0,0.0,0.0,34.13,0.0,0.0,14.37,47.55,0.0,987.1503051757812,1,Lutz C.W.,1972
11468,0.0,0.0,3.95,0.0,0.0,0.0,34.13,0.0,0.0,14.37,47.55,0.0,934.8588623046875,2,Lutz C.W.,1972
11469,0.0,0.0,3.95,0.0,0.0,0.0,34.13,0.0,0.0,14.37,47.55,0.0,887.8295043945312,3,Lutz C.W.,1972
11470,0.0,0.0,3.95,0.0,0.0,0.0,34.13,0.0,0.0,14.37,47.55,0.0,845.3059448242187,4,Lutz C.W.,1972
11471,0.0,0.0,3.95,0.0,0.0,0.0,34.13,0.0,0.0,14.37,47.55,0.0,806.6702026367187,5,Lutz C.W.,1972
11472,0.0,0.0,3.95,0.0,0.0,0.0,34.13,0.0,0.0,14.37,47.55,0.0,771.4125122070313,6,Lutz C.W.,1972
11473,0.0,0.0,3.95,0.0,0.0,0.0,34.13,0.0,0.0,14.37,47.55,0.0,739.1083129882813,7,Lutz C.W.,1972
11474,0.0,0.0,3.95,0.0,0.0,0.0,34.13,0.0,0.0,14.37,47.55,0.0,709.40146484375,8,Lutz C.W.,1972
11475,0.0,0.0,3.95,0.0,0.0,0.0,34.13,0.0,0.0,14.37,47.55,0.0,681.9907592773437,9,Lutz C.W.,1972
11476,0.0,0.0,3.95,0.0,0.0,0.0,34.13,0.0,0.0,14.37,47.55,0.0,656.6199401855469,10,Lutz C.W.,1972
11477,0.0,0.0,3.95,0.0,0.0,0.0,34.13,0.0,0.0,14.37,47.55,0.0,633.0694641113281,11,Lutz C.W.,1972
11478,0.0,0.0,3.95,0.0,0.0,0.0,34.13,0.0,0.0,14.37,47.55,0.0,611.1501831054687,12,Lutz C.W.,1972
11479,0.0,0.0,4.95,0.0,0.0,0.0,29.34,0.0,0.0,18.02,47.69,0.0,1055.1501220703126,1,Lutz C.W.,1972
11480,0.0,0.0,4.95,0.0,0.0,0.0,29.34,0.0,0.0,18.02,47.69,0.0,999.44833984375,2,Lutz C.W.,1972
11481,0.0,0.0,4.95,0.0,0.0,0.0,29.34,0.0,0.0,18.02,47.69,0.0,949.3334106445312,3,Lutz C.W.,1972
11482,0.0,0.0,4.95,0.0,0.0,0.0,29.34,0.0,0.0,18.02,47.69,0.0,904.0050415039062,4,Lutz C.W.,1972
11483,0.0,0.0,4.95,0.0,0.0,0.0,29.34,0.0,0.0,18.02,47.69,0.0,862.8086303710937,5,Lutz C.W.,1972
11484,0.0,0.0,4.95,0.0,0.0,0.0,29.34,0.0,0.0,18.02,47.69,0.0,825.2038940429687,6,Lutz C.W.,1972
11485,0.0,0.0,4.95,0.0,0.0,0.0,29.34,0.0,0.0,18.02,47.69,0.0,790.7406982421875,7,Lutz C.W.,1972
11486,0.0,0.0,4.95,0.0,0.0,0.0,29.34,0.0,0.0,18.02,47.69,0.0,759.0411743164063,8,Lutz C.W.,1972
11487,0.0,0.0,4.95,0.0,0.0,0.0,29.34,0.0,0.0,18.02,47.69,0.0,729.7857116699219,9,Lutz C.W.,1972
11488,0.0,0.0,4.95,0.0,0.0,0.0,29.34,0.0,0.0,18.02,47.69,0.0,702.7021240234375,10,Lutz C.W.,1972
11489,0.0,0.0,4.95,0.0,0.0,0.0,29.34,0.0,0.0,18.02,47.69,0.0,677.5572570800781,11,Lutz C.W.,1972
11490,0.0,0.0,4.95,0.0,0.0,0.0,29.34,0.0,0.0,18.02,47.69,0.0,654.1500610351562,12,Lutz C.W.,1972
11491,0.0,0.0,0.0,0.0,0.0,0.0,20.45,0.0,0.0,31.4,48.15,0.0,648.15,12,Lutz C.W.,1972
11492,0.0,0.0,0.0,0.0,0.0,0.0,17.81,0.0,24.49,15.2,42.49,0.0,697.15,12,Lutz C.W.,1972
11493,0.0,0.0,1.72,0.0,0.0,0.0,44.8,0.0,0.0,6.25,47.23,0.0,567.15,12,Lutz C.W.,1972
11494,0.0,0.0,0.0,0.0,0.0,0.0,0.0,0.0,0.0,50.0,50.0,0.0,1116.5566772460938,1,Yue Yuanzheng,1999
11495,0.0,0.0,0.0,0.0,0.0,0.0,0.0,0.0,0.0,50.0,50.0,0.0,1023.878759765625,2,Yue Yuanzheng,1999
11496,0.79,0.0,0.0,0.0,0.0,0.0,0.0,0.0,0.0,49.6,49.6,0.0,1088.6548217773438,1,Yue Yuanzheng,1999
11497,0.79,0.0,0.0,0.0,0.0,0.0,0.0,0.0,0.0,49.6,49.6,0.0,1037.06796875,2,Yue Yuanzheng,1999
11498,0.79,0.0,0.0,0.0,0.0,0.0,0.0,0.0,0.0,49.6,49.6,0.0,994.2906860351562,3,Yue Yuanzheng,1999
11499,0.79,0.0,0.0,0.0,0.0,0.0,0.0,0.0,0.0,49.6,49.6,0.0,958.2439331054687,4,Yue Yuanzheng,1999
11500,0.79,0.0,0.0,0.0,0.0,0.0,0.0,0.0,0.0,49.6,49.6,0.0,927.4551147460937,5,Yue Yuanzheng,1999
11501,0.79,0.0,0.0,0.0,0.0,0.0,0.0,0.0,0.0,49.6,49.6,0.0,900.8519653320312,6,Yue Yuanzheng,1999
11502,0.79,0.0,0.0,0.0,0.0,0.0,0.0,0.0,0.0,49.6,49.6,0.0,877.6352905273437,7,Yue Yuanzheng,1999
11503,0.79,0.0,0.0,0.0,0.0,0.0,0.0,0.0,0.0,49.6,49.6,0.0,857.1971801757812,8,Yue Yuanzheng,1999
11504,0.79,0.0,0.0,0.0,0.0,0.0,0.0,0.0,0.0,49.6,49.6,0.0,839.0669311523437,9,Yue Yuanzheng,1999
11505,0.79,0.0,0.0,0.0,0.0,0.0,0.0,0.0,0.0,49.6,49.6,0.0,822.874609375,10,Yue Yuanzheng,1999
11506,0.79,0.0,0.0,0.0,0.0,0.0,0.0,0.0,0.0,49.6,49.6,0.0,808.3251708984375,11,Yue Yuanzheng,1999
11507,1.57,0.0,0.0,0.0,0.0,0.0,0.0,0.0,0.0,49.21,49.21,0.0,1094.7696899414063,1,Yue Yuanzheng,1999
11508,1.57,0.0,0.0,0.0,0.0,0.0,0.0,0.0,0.0,49.21,49.21,0.0,1043.8903564453126,2,Yue Yuanzheng,1999
11509,1.57,0.0,0.0,0.0,0.0,0.0,0.0,0.0,0.0,49.21,49.21,0.0,1001.5046752929687,3,Yue Yuanzheng,1999
11510,1.57,0.0,0.0,0.0,0.0,0.0,0.0,0.0,0.0,49.21,49.21,0.0,965.6496337890625,4,Yue Yuanzheng,1999
11511,1.57,0.0,0.0,0.0,0.0,0.0,0.0,0.0,0.0,49.21,49.21,0.0,934.9238037109375,5,Yue Yuanzheng,1999
11512,1.57,0.0,0.0,0.0,0.0,0.0,0.0,0.0,0.0,49.21,49.21,0.0,908.3000854492187,6,Yue Yuanzheng,1999
11513,1.57,0.0,0.0,0.0,0.0,0.0,0.0,0.0,0.0,49.21,49.21,0.0,885.0083984375,7,Yue Yuanzheng,1999
11514,1.57,0.0,0.0,0.0,0.0,0.0,0.0,0.0,0.0,49.21,49.21,0.0,864.4599975585937,8,Yue Yuanzheng,1999
11515,1.57,0.0,0.0,0.0,0.0,0.0,0.0,0.0,0.0,49.21,49.21,0.0,846.1972412109375,9,Yue Yuanzheng,1999
11516,1.57,0.0,0.0,0.0,0.0,0.0,0.0,0.0,0.0,49.21,49.21,0.0,829.8588623046875,10,Yue Yuanzheng,1999
11517,1.57,0.0,0.0,0.0,0.0,0.0,0.0,0.0,0.0,49.21,49.21,0.0,815.155859375,11,Yue Yuanzheng,1999
11518,1.57,0.0,0.0,0.0,0.0,0.0,0.0,0.0,0.0,49.21,49.21,0.0,801.8544677734375,12,Yue Yuanzheng,1999
11519,0.0,0.0,6.2,0.0,0.0,0.0,0.0,0.0,37.6,0.0,56.2,0.0,862.8846801757812,9,Nemilov S.V.,2005
11520,0.0,0.0,6.2,0.0,0.0,0.0,0.0,0.0,37.6,0.0,56.2,0.0,841.540380859375,10,Nemilov S.V.,2005
11521,0.0,0.0,6.2,0.0,0.0,0.0,0.0,0.0,37.6,0.0,56.2,0.0,821.2267822265625,11,Nemilov S.V.,2005
11522,0.0,0.0,6.2,0.0,0.0,0.0,0.0,0.0,37.6,0.0,56.2,0.0,801.8708862304687,12,Nemilov S.V.,2005
11523,73.44,0.0,1.25,0.0,0.0,0.0,13.2,0.0,0.0,12.11,0.0,0.0,1728.1501220703126,1,Kitao S.,2005
11524,73.44,0.0,1.25,0.0,0.0,0.0,13.2,0.0,0.0,12.11,0.0,0.0,1468.15,2,Kitao S.,2005
11525,0.0,0.0,20.02,0.0,0.0,0.0,47.96,0.0,0.0,0.0,32.02,0.0,672.2101196289063,10,Kishioka A.,1979
11526,0.0,0.0,24.64,0.0,0.0,0.0,43.57,0.0,0.0,0.0,31.79,0.0,704.9765686035156,10,Kishioka A.,1979
11527,0.0,0.0,5.0,0.0,0.0,0.0,58.23,0.0,0.0,0.0,36.77,0.0,670.4974731445313,9,Kishioka A.,1979
11528,0.0,0.0,5.0,0.0,0.0,0.0,58.23,0.0,0.0,0.0,36.77,0.0,655.7514709472656,10,Kishioka A.,1979
11529,0.0,0.0,5.0,0.0,0.0,0.0,58.23,0.0,0.0,0.0,36.77,0.0,641.640234375,11,Kishioka A.,1979
11530,0.0,0.0,9.99,0.0,0.0,0.0,53.27,0.0,0.0,0.0,36.74,0.0,699.6839050292969,9,Kishioka A.,1979
11531,0.0,0.0,9.99,0.0,0.0,0.0,53.27,0.0,0.0,0.0,36.74,0.0,680.7186340332031,10,Kishioka A.,1979
11532,0.0,0.0,9.99,0.0,0.0,0.0,53.27,0.0,0.0,0.0,36.74,0.0,662.7545532226562,11,Kishioka A.,1979
11533,0.0,0.0,14.94,0.0,0.0,0.0,48.12,0.0,0.0,0.0,36.94,0.0,687.4209045410156,10,Kishioka A.,1979
11534,0.0,0.0,19.85,0.0,0.0,0.0,43.13,0.0,0.0,0.0,37.02,0.0,700.0547241210937,10,Kishioka A.,1979
11535,0.0,0.0,19.85,0.0,0.0,0.0,43.13,0.0,0.0,0.0,37.02,0.0,680.3364929199219,11,Kishioka A.,1979
11536,0.0,0.0,24.06,0.0,0.0,0.0,38.8,0.0,0.0,0.0,37.14,0.0,715.7137512207031,10,Kishioka A.,1979
11537,0.0,0.0,5.17,0.0,0.0,0.0,52.69,0.0,0.0,0.0,42.14,0.0,640.0459655761719,10,Kishioka A.,1979
11538,0.0,0.0,5.17,0.0,0.0,0.0,52.69,0.0,0.0,0.0,42.14,0.0,620.3537353515625,11,Kishioka A.,1979
11539,0.0,0.0,10.41,0.0,0.0,0.0,47.41,0.0,0.0,0.0,42.18,0.0,691.4213317871094,10,Kishioka A.,1979
11540,0.0,0.0,15.76,0.0,0.0,0.0,42.24,0.0,0.0,0.0,42.0,0.0,736.0671752929688,10,Kishioka A.,1979
11541,0.0,0.0,5.0,0.0,0.0,0.0,45.74,0.0,0.0,0.0,49.26,0.0,638.6785339355469,10,Kishioka A.,1979
11542,0.0,0.0,9.81,0.0,0.0,0.0,40.99,0.0,0.0,0.0,49.2,0.0,704.6442321777344,10,Kishioka A.,1979
11543,0.0,0.0,4.92,0.0,0.0,0.0,34.08,0.0,0.0,0.0,61.0,0.0,621.7405151367187,10,Kishioka A.,1979
11544,0.0,0.0,10.78,0.0,0.0,0.0,29.24,0.0,0.0,0.0,59.98,0.0,734.5380004882813,10,Kishioka A.,1979
11545,0.0,0.0,14.77,0.0,0.0,0.0,25.81,0.0,0.0,0.0,59.42,0.0,765.2053283691406,10,Kishioka A.,1979
11546,0.0,0.0,18.7,0.0,0.0,0.0,20.86,0.0,0.0,0.0,60.44,0.0,821.108251953125,10,Kishioka A.,1979
11547,0.0,0.0,16.59,0.0,0.0,0.0,20.53,0.0,0.0,0.0,62.88,0.0,828.828466796875,10,Kishioka A.,1979
11548,0.0,0.0,19.02,0.0,0.0,0.0,17.69,0.0,0.0,0.0,63.29,0.0,846.8644775390625,10,Kishioka A.,1979
11549,0.0,0.0,23.31,0.0,0.0,0.0,13.38,0.0,0.0,0.0,63.31,0.0,898.140234375,10,Kishioka A.,1979
11550,0.0,0.0,9.66,0.0,0.0,0.0,0.0,50.89,0.0,0.0,39.45,0.0,638.2478393554688,10,Kishioka A.,1979
11551,0.0,0.0,14.83,0.0,0.0,0.0,0.0,45.78,0.0,0.0,39.38,0.0,663.9973510742188,10,Kishioka A.,1979
11552,0.0,0.0,19.87,0.0,0.0,0.0,0.0,40.89,0.0,0.0,39.24,0.0,709.9784301757813,10,Kishioka A.,1979
11553,0.0,0.0,24.47,0.0,0.0,0.0,0.0,35.92,0.0,0.0,39.61,0.0,730.6378540039063,10,Kishioka A.,1979
11554,0.0,0.0,5.25,0.0,0.0,0.0,0.0,50.22,0.0,0.0,44.53,0.0,617.5325378417969,9,Kishioka A.,1979
11555,0.0,0.0,5.25,0.0,0.0,0.0,0.0,50.22,0.0,0.0,44.53,0.0,602.7455810546875,10,Kishioka A.,1979
11556,0.0,0.0,5.25,0.0,0.0,0.0,0.0,50.22,0.0,0.0,44.53,0.0,588.6503662109375,11,Kishioka A.,1979
11557,0.0,0.0,10.63,0.0,0.0,0.0,0.0,45.14,0.0,0.0,44.23,0.0,664.9930480957031,10,Kishioka A.,1979
11558,0.0,0.0,15.4,0.0,0.0,0.0,0.0,39.95,0.0,0.0,44.66,0.0,733.5438598632813,9,Kishioka A.,1979
11559,0.0,0.0,15.4,0.0,0.0,0.0,0.0,39.95,0.0,0.0,44.66,0.0,717.7311767578125,10,Kishioka A.,1979
11560,0.0,0.0,15.4,0.0,0.0,0.0,0.0,39.95,0.0,0.0,44.66,0.0,702.5859741210937,11,Kishioka A.,1979
11561,0.0,0.0,19.6,0.0,0.0,0.0,0.0,35.94,0.0,0.0,44.46,0.0,747.6660827636719,10,Kishioka A.,1979
11562,0.0,0.0,9.95,0.0,0.0,0.0,0.0,40.67,0.0,0.0,49.38,0.0,669.8791259765625,10,Kishioka A.,1979
11563,0.0,0.0,14.61,0.0,0.0,0.0,0.0,36.19,0.0,0.0,49.2,0.0,743.6313232421875,9,Kishioka A.,1979
11564,0.0,0.0,14.61,0.0,0.0,0.0,0.0,36.19,0.0,0.0,49.2,0.0,721.6706909179688,10,Kishioka A.,1979
11565,0.0,0.0,14.61,0.0,0.0,0.0,0.0,36.19,0.0,0.0,49.2,0.0,700.9701599121094,11,Kishioka A.,1979
11566,0.0,0.0,4.98,0.0,0.0,0.0,0.0,38.89,0.0,0.0,56.13,0.0,603.0632385253906,10,Kishioka A.,1979
11567,0.0,0.0,11.35,0.0,0.0,0.0,0.0,33.17,0.0,0.0,55.48,0.0,706.8607849121094,10,Kishioka A.,1979
11568,0.0,0.0,5.14,0.0,0.0,0.0,0.0,32.4,0.0,0.0,62.46,0.0,595.2480834960936,10,Kishioka A.,1979
11569,0.0,0.0,10.2,0.0,0.0,0.0,0.0,27.68,0.0,0.0,62.12,0.0,696.9536804199219,10,Kishioka A.,1979
11570,0.0,0.0,13.83,0.0,0.0,0.0,0.0,25.1,0.0,0.0,61.07,0.0,766.09921875,10,Kishioka A.,1979
11571,0.0,0.0,17.34,0.0,0.0,0.0,0.0,21.41,0.0,0.0,61.25,0.0,814.455908203125,10,Kishioka A.,1979
11572,72.86,0.0,0.0,0.0,0.0,0.0,16.45,0.0,0.0,10.69,0.0,0.0,1612.8222412109376,1,Danek V.,1981
11573,72.86,0.0,0.0,0.0,0.0,0.0,16.45,0.0,0.0,10.69,0.0,0.0,1354.0297607421876,2,Danek V.,1981
11574,55.63,0.0,22.26,0.0,0.0,0.0,0.0,0.0,22.11,0.0,0.0,0.0,1116.7980712890626,11,Wusirika R.,1986
11575,55.63,0.0,22.26,0.0,0.0,0.0,0.0,0.0,22.11,0.0,0.0,0.0,1089.2297729492188,12,Wusirika R.,1986
11576,75.0,0.0,0.0,0.0,0.0,0.0,25.0,0.0,0.0,0.0,0.0,0.0,1400.18173828125,2,Cheng Ji-jian,1986
11577,73.8,0.0,0.0,0.0,0.0,0.0,15.5,0.0,0.0,10.7,0.0,0.0,1426.969091796875,2,Cheng Ji-jian,1986
11578,75.0,0.0,0.0,0.0,0.0,0.0,0.0,25.0,0.0,0.0,0.0,0.0,1468.4584716796876,2,Cheng Ji-jian,1986
11579,72.0,0.0,1.0,0.0,0.0,0.0,12.0,0.0,6.0,9.0,0.0,0.0,889.2170166015625,9,Sakai M.,2001
11580,72.0,0.0,1.0,0.0,0.0,0.0,12.0,0.0,6.0,9.0,0.0,0.0,867.242529296875,10,Sakai M.,2001
11581,72.0,0.0,1.0,0.0,0.0,0.0,12.0,0.0,6.0,9.0,0.0,0.0,847.9838012695312,11,Sakai M.,2001
11582,72.0,0.0,1.0,0.0,0.0,0.0,12.0,0.0,6.0,9.0,0.0,0.0,830.966650390625,12,Sakai M.,2001
11583,80.0,0.0,0.0,0.0,0.0,0.0,20.0,0.0,0.0,0.0,0.0,0.0,744.15,12,Klyuev V.P.,2006
11584,0.0,0.0,0.0,0.0,0.0,0.0,50.0,0.0,0.0,0.0,50.0,0.0,531.15,12,Klyuev V.P.,2006
11585,0.0,0.0,6.14,0.0,0.0,0.0,37.72,0.0,0.0,0.0,56.14,0.0,603.15,12,Klyuev V.P.,2006
11586,0.0,0.0,20.0,0.0,0.0,0.0,20.0,0.0,0.0,0.0,60.0,0.0,768.15,12,Klyuev V.P.,2006
11587,0.0,0.0,21.01,0.0,0.0,0.0,7.97,0.0,0.0,0.0,71.01,0.0,878.15,12,Klyuev V.P.,2006
11588,0.0,0.0,25.0,0.0,0.0,0.0,0.0,0.0,0.0,0.0,75.0,0.0,1018.15,12,Klyuev V.P.,2006
11589,50.52,0.0,0.0,0.0,0.0,0.0,0.0,0.0,24.53,24.95,0.0,0.0,1074.764501953125,8,Tauber P.,1986
11590,50.52,0.0,0.0,0.0,0.0,0.0,0.0,0.0,24.53,24.95,0.0,0.0,1048.385595703125,9,Tauber P.,1986
11591,50.52,0.0,0.0,0.0,0.0,0.0,0.0,0.0,24.53,24.95,0.0,0.0,1025.620703125,10,Tauber P.,1986
11592,50.52,0.0,0.0,0.0,0.0,0.0,0.0,0.0,24.53,24.95,0.0,0.0,1005.774755859375,11,Tauber P.,1986
11593,50.52,0.0,0.0,0.0,0.0,0.0,0.0,0.0,24.53,24.95,0.0,0.0,988.320166015625,12,Tauber P.,1986
11594,49.3,0.0,24.74,0.0,0.0,0.0,25.84,0.0,0.0,0.13,0.0,0.0,1755.375830078125,2,Uemura H.,1980
11595,66.38,0.0,17.96,0.0,0.043,0.0,15.48,0.14,0.0,0.0,0.0,0.0,1776.252783203125,3,Uemura H.,1980
11596,64.3,0.0,15.79,0.0,0.0,0.0,0.0,0.0,9.58,10.33,0.0,0.0,1683.15,2,Lecomte E.,2006
11597,69.03,0.0,10.69,0.0,0.0,0.0,7.09,7.19,5.59,0.4,0.0,0.0,1736.1493896484376,1,Kishimoto S.,2002
11598,69.03,0.0,10.69,0.0,0.0,0.0,7.09,7.19,5.59,0.4,0.0,0.0,1630.5998291015626,2,Kishimoto S.,2002
11599,69.03,0.0,10.69,0.0,0.0,0.0,7.09,7.19,5.59,0.4,0.0,0.0,1537.14951171875,3,Kishimoto S.,2002
11600,71.53,0.0,0.9,0.0,0.0,0.0,12.69,0.5,5.99,8.39,0.0,0.0,1745.15048828125,1,Kishimoto S.,2002
11601,71.53,0.0,0.9,0.0,0.0,0.0,12.69,0.5,5.99,8.39,0.0,0.0,1499.287451171875,2,Kishimoto S.,2002
11602,71.53,0.0,0.9,0.0,0.0,0.0,12.69,0.5,5.99,8.39,0.0,0.0,1314.1503662109376,3,Kishimoto S.,2002
11603,74.0,0.0,0.0,0.0,0.0,0.0,0.0,16.0,0.0,10.0,0.0,0.0,1488.991064453125,2,Mennig M.,1995
11604,74.0,0.0,0.0,0.0,0.0,0.0,0.0,16.0,0.0,10.0,0.0,0.0,1337.8639892578126,3,Mennig M.,1995
11605,74.0,0.0,0.0,0.0,0.0,0.0,0.0,16.0,0.0,10.0,0.0,0.0,1232.2770141601563,4,Mennig M.,1995
11606,74.0,0.0,0.0,0.0,0.0,0.0,0.0,16.0,0.0,10.0,0.0,0.0,1154.3411010742188,5,Mennig M.,1995
11607,74.0,0.0,0.0,0.0,0.0,0.0,0.0,16.0,0.0,10.0,0.0,0.0,1094.4519409179688,6,Mennig M.,1995
11608,74.0,0.0,0.0,0.0,0.0,0.0,0.0,16.0,0.0,10.0,0.0,0.0,1046.9916748046876,7,Mennig M.,1995
11609,74.0,0.0,0.0,0.0,0.0,0.0,0.0,16.0,0.0,10.0,0.0,0.0,1008.454931640625,8,Mennig M.,1995
11610,74.0,0.0,0.0,0.0,0.0,0.0,0.0,16.0,0.0,10.0,0.0,0.0,976.5412353515625,9,Mennig M.,1995
11611,74.0,0.0,0.0,0.0,0.0,0.0,0.0,16.0,0.0,10.0,0.0,0.0,949.6783813476562,10,Mennig M.,1995
11612,74.0,0.0,0.0,0.0,0.0,0.0,0.0,16.0,0.0,10.0,0.0,0.0,926.7551635742187,11,Mennig M.,1995
11613,74.0,0.0,0.0,0.0,0.0,0.0,0.0,16.0,0.0,10.0,0.0,0.0,906.9641479492187,12,Mennig M.,1995
11614,58.16,3.23,11.36,0.0,0.05,0.0,0.16,0.0,14.7,7.47,0.0,4.87,1634.15,2,Sugano K.,2003
11615,56.56,2.85,11.2,0.0,0.054,0.0,0.17,0.0,17.33,6.08,0.0,5.75,1613.15,2,Sugano K.,2003
11616,57.9,1.86,11.49,0.0,0.052,0.0,0.16,0.0,15.9,7.38,0.0,5.25,1633.15,2,Sugano K.,2003
11617,65.39,0.0,14.85,0.0,0.053,0.0,0.18,0.0,14.57,0.1,0.0,4.86,1742.15,2,Sugano K.,2003
11618,57.64,0.0,14.2,0.0,0.038,0.0,0.15,0.0,8.55,16.64,0.0,2.79,1690.15,2,Sugano K.,2003
11619,56.02,2.49,11.77,0.0,0.042,0.0,0.15,0.0,11.27,14.53,0.0,3.72,1625.15,2,Sugano K.,2003
11620,63.05,3.54,12.28,0.0,0.09,0.0,0.26,0.0,16.31,4.47,0.0,0.0,1634.15,2,Sugano K.,2003
11621,61.41,3.1,12.14,0.0,0.093,0.0,0.26,0.0,19.35,3.64,0.0,0.0,1613.15,2,Sugano K.,2003
11622,68.52,0.0,15.54,0.0,0.024,0.0,0.13,0.0,15.72,0.057,0.0,0.0,1742.15,2,Sugano K.,2003
11623,64.2,0.0,15.78,0.0,0.012,0.0,0.094,0.0,9.59,10.33,0.0,0.0,1690.15,2,Sugano K.,2003
11624,62.09,3.09,12.14,0.0,0.066,0.0,0.13,0.0,21.39,1.1,0.0,0.0,1616.15,2,Sugano K.,2003
11625,62.17,2.77,13.04,0.0,0.083,0.0,0.27,0.0,12.69,8.98,0.0,0.0,1625.15,2,Sugano K.,2003
11626,60.0,0.43,8.31,0.0,0.14,0.0,0.91,0.0,3.97,26.24,0.0,0.0,1511.15,2,Wallenberger F.,2003
11627,59.47,0.85,8.01,0.0,0.097,0.0,0.9,0.0,3.91,26.76,0.0,0.0,1505.15,2,Wallenberger F.,2003
11628,59.21,0.85,8.14,0.0,0.097,0.0,0.9,0.0,3.92,26.89,0.0,0.0,1511.15,2,Wallenberger F.,2003
11629,59.42,0.85,8.14,0.0,0.097,0.0,0.9,0.0,3.92,26.67,0.0,0.0,1513.15,2,Wallenberger F.,2003
11630,59.85,0.85,8.14,0.0,0.097,0.0,0.9,0.0,3.92,26.24,0.0,0.0,1513.15,2,Wallenberger F.,2003
11631,59.69,0.85,8.01,0.0,0.097,0.0,0.9,0.0,3.92,26.54,0.0,0.0,1508.15,2,Wallenberger F.,2003
11632,60.57,0.85,7.37,0.0,0.096,0.0,0.89,0.0,3.9,26.32,0.0,0.0,1512.15,2,Wallenberger F.,2003
11633,59.55,0.83,7.16,0.0,0.085,2.62,0.87,0.0,3.73,25.16,0.0,0.0,1492.15,2,Wallenberger F.,2003
11634,64.3,0.0,15.79,0.0,0.0,0.0,0.0,0.0,9.58,10.33,0.0,0.0,1703.15,2,Societe du Verr,1966
11635,57.54,0.0,15.74,0.0,0.0,0.0,0.0,0.0,24.51,2.2,0.0,0.0,1703.15,2,Societe du Verr,1966
11636,55.37,0.0,15.11,0.0,0.0,0.0,0.0,0.0,22.93,6.59,0.0,0.0,1653.15,2,Societe du Verr,1966
11637,52.15,0.013,11.2,0.044,0.0,0.045,2.9,1.01,7.22,8.96,0.0,16.46,1422.347998046875,1,Vetere F.,2006
11638,52.15,0.013,11.2,0.044,0.0,0.045,2.9,1.01,7.22,8.96,0.0,16.46,1287.369482421875,2,Vetere F.,2006
11639,52.15,0.013,11.2,0.044,0.0,0.045,2.9,1.01,7.22,8.96,0.0,16.46,1179.4106201171876,3,Vetere F.,2006
11640,52.15,0.013,11.2,0.044,0.0,0.045,2.9,1.01,7.22,8.96,0.0,16.46,1091.0964721679688,4,Vetere F.,2006
11641,52.15,0.013,11.2,0.044,0.0,0.045,2.9,1.01,7.22,8.96,0.0,16.46,1017.5121826171875,5,Vetere F.,2006
11642,52.15,0.013,11.2,0.044,0.0,0.045,2.9,1.01,7.22,8.96,0.0,16.46,955.2562622070312,6,Vetere F.,2006
11643,52.15,0.013,11.2,0.044,0.0,0.045,2.9,1.01,7.22,8.96,0.0,16.46,901.8996948242187,7,Vetere F.,2006
11644,52.15,0.013,11.2,0.044,0.0,0.045,2.9,1.01,7.22,8.96,0.0,16.46,855.6615356445312,8,Vetere F.,2006
11645,52.15,0.013,11.2,0.044,0.0,0.045,2.9,1.01,7.22,8.96,0.0,16.46,815.2063354492187,9,Vetere F.,2006
11646,52.15,0.013,11.2,0.044,0.0,0.045,2.9,1.01,7.22,8.96,0.0,16.46,779.513037109375,10,Vetere F.,2006
11647,52.15,0.013,11.2,0.044,0.0,0.045,2.9,1.01,7.22,8.96,0.0,16.46,747.7876037597656,11,Vetere F.,2006
11648,53.36,0.014,11.46,0.045,0.0,0.046,2.97,1.03,7.39,9.17,0.0,14.52,1521.5181640625,1,Vetere F.,2006
11649,56.95,0.014,12.23,0.048,0.0,0.049,3.17,1.1,7.89,9.78,0.0,8.76,1435.7502197265626,2,Vetere F.,2006
11650,56.95,0.014,12.23,0.048,0.0,0.049,3.17,1.1,7.89,9.78,0.0,8.76,1284.9592041015624,3,Vetere F.,2006
11651,56.95,0.014,12.23,0.048,0.0,0.049,3.17,1.1,7.89,9.78,0.0,8.76,1171.4568237304688,4,Vetere F.,2006
11652,56.95,0.014,12.23,0.048,0.0,0.049,3.17,1.1,7.89,9.78,0.0,8.76,1082.9335083007813,5,Vetere F.,2006
11653,56.95,0.014,12.23,0.048,0.0,0.049,3.17,1.1,7.89,9.78,0.0,8.76,1011.9608520507812,6,Vetere F.,2006
11654,56.95,0.014,12.23,0.048,0.0,0.049,3.17,1.1,7.89,9.78,0.0,8.76,953.79013671875,7,Vetere F.,2006
11655,56.95,0.014,12.23,0.048,0.0,0.049,3.17,1.1,7.89,9.78,0.0,8.76,905.2441772460937,8,Vetere F.,2006
11656,56.95,0.014,12.23,0.048,0.0,0.049,3.17,1.1,7.89,9.78,0.0,8.76,864.1166748046875,9,Vetere F.,2006
11657,56.95,0.014,12.23,0.048,0.0,0.049,3.17,1.1,7.89,9.78,0.0,8.76,828.827978515625,10,Vetere F.,2006
11658,56.95,0.014,12.23,0.048,0.0,0.049,3.17,1.1,7.89,9.78,0.0,8.76,798.2170166015625,11,Vetere F.,2006
11659,56.95,0.014,12.23,0.048,0.0,0.049,3.17,1.1,7.89,9.78,0.0,8.76,771.4115966796875,12,Vetere F.,2006
11660,71.35,0.0,0.44,0.0,0.037,0.0,12.61,0.16,5.79,9.51,0.0,0.099,904.2950805664062,9,Del Gaudio P.,2007
11661,71.35,0.0,0.44,0.0,0.037,0.0,12.61,0.16,5.79,9.51,0.0,0.099,872.8776000976562,10,Del Gaudio P.,2007
11662,71.35,0.0,0.44,0.0,0.037,0.0,12.61,0.16,5.79,9.51,0.0,0.099,843.5702270507812,11,Del Gaudio P.,2007
11663,71.32,0.0,0.44,0.0,0.037,0.0,12.61,0.16,5.79,9.51,0.0,0.13,871.1206420898437,10,Del Gaudio P.,2007
11664,71.32,0.0,0.44,0.0,0.037,0.0,12.61,0.16,5.79,9.51,0.0,0.13,848.4888061523437,11,Del Gaudio P.,2007
11665,71.28,0.0,0.44,0.0,0.037,0.0,12.6,0.16,5.78,9.5,0.0,0.2,898.7236694335937,9,Del Gaudio P.,2007
11666,71.28,0.0,0.44,0.0,0.037,0.0,12.6,0.16,5.78,9.5,0.0,0.2,864.3976806640625,10,Del Gaudio P.,2007
11667,71.28,0.0,0.44,0.0,0.037,0.0,12.6,0.16,5.78,9.5,0.0,0.2,832.5978149414062,11,Del Gaudio P.,2007
11668,71.04,0.0,0.44,0.0,0.037,0.0,12.56,0.16,5.77,9.47,0.0,0.53,883.5403198242187,9,Del Gaudio P.,2007
11669,71.04,0.0,0.44,0.0,0.037,0.0,12.56,0.16,5.77,9.47,0.0,0.53,848.1367553710937,10,Del Gaudio P.,2007
11670,71.04,0.0,0.44,0.0,0.037,0.0,12.56,0.16,5.77,9.47,0.0,0.53,815.4616455078125,11,Del Gaudio P.,2007
11671,70.97,0.0,0.44,0.0,0.037,0.0,12.55,0.16,5.76,9.46,0.0,0.62,877.9045166015625,9,Del Gaudio P.,2007
11672,70.97,0.0,0.44,0.0,0.037,0.0,12.55,0.16,5.76,9.46,0.0,0.62,844.2782958984375,10,Del Gaudio P.,2007
11673,70.97,0.0,0.44,0.0,0.037,0.0,12.55,0.16,5.76,9.46,0.0,0.62,815.1421264648437,11,Del Gaudio P.,2007
11674,70.76,0.0,0.44,0.0,0.037,0.0,12.51,0.16,5.74,9.43,0.0,0.92,832.6816772460937,10,Del Gaudio P.,2007
11675,70.76,0.0,0.44,0.0,0.037,0.0,12.51,0.16,5.74,9.43,0.0,0.92,804.193212890625,11,Del Gaudio P.,2007
11676,70.76,0.0,0.44,0.0,0.037,0.0,12.51,0.16,5.74,9.43,0.0,0.92,777.5898803710937,12,Del Gaudio P.,2007
11677,69.85,0.0,0.43,0.0,0.036,0.0,12.35,0.15,5.67,9.31,0.0,2.2,1388.4430908203126,2,Del Gaudio P.,2007
11678,69.85,0.0,0.43,0.0,0.036,0.0,12.35,0.15,5.67,9.31,0.0,2.2,1241.0029663085938,3,Del Gaudio P.,2007
11679,69.85,0.0,0.43,0.0,0.036,0.0,12.35,0.15,5.67,9.31,0.0,2.2,1131.2197021484376,4,Del Gaudio P.,2007
11680,69.85,0.0,0.43,0.0,0.036,0.0,12.35,0.15,5.67,9.31,0.0,2.2,1046.300390625,5,Del Gaudio P.,2007
11681,69.85,0.0,0.43,0.0,0.036,0.0,12.35,0.15,5.67,9.31,0.0,2.2,978.6573852539062,6,Del Gaudio P.,2007
11682,69.85,0.0,0.43,0.0,0.036,0.0,12.35,0.15,5.67,9.31,0.0,2.2,923.5053466796875,7,Del Gaudio P.,2007
11683,69.85,0.0,0.43,0.0,0.036,0.0,12.35,0.15,5.67,9.31,0.0,2.2,877.67685546875,8,Del Gaudio P.,2007
11684,69.85,0.0,0.43,0.0,0.036,0.0,12.35,0.15,5.67,9.31,0.0,2.2,838.9918579101562,9,Del Gaudio P.,2007
11685,69.85,0.0,0.43,0.0,0.036,0.0,12.35,0.15,5.67,9.31,0.0,2.2,805.9009765625,10,Del Gaudio P.,2007
11686,69.85,0.0,0.43,0.0,0.036,0.0,12.35,0.15,5.67,9.31,0.0,2.2,777.2725891113281,11,Del Gaudio P.,2007
11687,69.27,0.0,0.43,0.0,0.037,0.0,12.25,0.15,5.62,9.24,0.0,3.01,799.2258666992187,9,Del Gaudio P.,2007
11688,69.27,0.0,0.43,0.0,0.037,0.0,12.25,0.15,5.62,9.24,0.0,3.01,773.49521484375,10,Del Gaudio P.,2007
11689,68.59,0.0,0.43,0.0,0.036,0.0,12.13,0.15,5.56,9.15,0.0,3.96,783.7416442871094,9,Del Gaudio P.,2007
11690,68.59,0.0,0.43,0.0,0.036,0.0,12.13,0.15,5.56,9.15,0.0,3.96,753.3011840820313,10,Del Gaudio P.,2007
11691,68.59,0.0,0.43,0.0,0.036,0.0,12.13,0.15,5.56,9.15,0.0,3.96,725.1373657226562,11,Del Gaudio P.,2007
11692,67.36,0.0,0.42,0.0,0.036,0.0,11.9,0.15,5.47,8.98,0.0,5.69,744.4712585449219,9,Del Gaudio P.,2007
11693,67.36,0.0,0.42,0.0,0.036,0.0,11.9,0.15,5.47,8.98,0.0,5.69,718.0971130371094,10,Del Gaudio P.,2007
11694,67.36,0.0,0.42,0.0,0.036,0.0,11.9,0.15,5.47,8.98,0.0,5.69,695.6780456542969,11,Del Gaudio P.,2007
11695,66.6,0.0,0.41,0.0,0.036,0.0,11.77,0.14,5.41,8.88,0.0,6.75,729.9169677734375,9,Del Gaudio P.,2007
11696,66.6,0.0,0.41,0.0,0.036,0.0,11.77,0.14,5.41,8.88,0.0,6.75,704.4688781738281,10,Del Gaudio P.,2007
11697,66.6,0.0,0.41,0.0,0.036,0.0,11.77,0.14,5.41,8.88,0.0,6.75,681.1108459472656,11,Del Gaudio P.,2007
11698,65.38,0.0,0.41,0.0,0.035,0.0,11.55,0.14,5.3,8.72,0.0,8.47,698.0976928710937,10,Del Gaudio P.,2007
11699,65.38,0.0,0.41,0.0,0.035,0.0,11.55,0.14,5.3,8.72,0.0,8.47,671.9658569335937,11,Del Gaudio P.,2007
11700,65.38,0.0,0.41,0.0,0.035,0.0,11.55,0.14,5.3,8.72,0.0,8.47,649.8371032714844,12,Del Gaudio P.,2007
11701,63.77,0.0,0.39,0.0,0.035,0.0,11.27,0.14,5.17,8.51,0.0,10.71,1368.1088623046876,1,Del Gaudio P.,2007
11702,63.77,0.0,0.39,0.0,0.035,0.0,11.27,0.14,5.17,8.51,0.0,10.71,1155.7924560546876,2,Del Gaudio P.,2007
11703,63.77,0.0,0.39,0.0,0.035,0.0,11.27,0.14,5.17,8.51,0.0,10.71,1016.812109375,3,Del Gaudio P.,2007
11704,63.77,0.0,0.39,0.0,0.035,0.0,11.27,0.14,5.17,8.51,0.0,10.71,918.7671875,4,Del Gaudio P.,2007
11705,63.77,0.0,0.39,0.0,0.035,0.0,11.27,0.14,5.17,8.51,0.0,10.71,845.8934692382812,5,Del Gaudio P.,2007
11706,63.77,0.0,0.39,0.0,0.035,0.0,11.27,0.14,5.17,8.51,0.0,10.71,789.6003784179687,6,Del Gaudio P.,2007
11707,63.77,0.0,0.39,0.0,0.035,0.0,11.27,0.14,5.17,8.51,0.0,10.71,744.8071350097656,7,Del Gaudio P.,2007
11708,63.77,0.0,0.39,0.0,0.035,0.0,11.27,0.14,5.17,8.51,0.0,10.71,708.3164733886719,8,Del Gaudio P.,2007
11709,63.77,0.0,0.39,0.0,0.035,0.0,11.27,0.14,5.17,8.51,0.0,10.71,678.0157531738281,9,Del Gaudio P.,2007
11710,63.77,0.0,0.39,0.0,0.035,0.0,11.27,0.14,5.17,8.51,0.0,10.71,652.4531616210937,10,Del Gaudio P.,2007
11711,63.77,0.0,0.39,0.0,0.035,0.0,11.27,0.14,5.17,8.51,0.0,10.71,630.5979370117187,11,Del Gaudio P.,2007
11712,62.0,0.0,0.39,0.0,0.034,0.0,10.96,0.14,5.03,8.27,0.0,13.18,1377.23984375,1,Del Gaudio P.,2007
