Repository: charlesll/gpvisc

# GPVisc
=========
GPVisc is a Python module containing a Gaussian Process - Artificial Neural Network of melt viscosity.

- **Documentation:** http://charlesll.github.io/gpvisc/html/index.html
- **Examples:** https://github.com/charlesll/gpvisc/tree/master/examples
- **Web app** https://gpvisc.streamlit.app/
- **Source code:** https://github.com/charlesll/gpvisc/tree/master/src/gpvisc
- **License:** https://github.com/charlesll/gpvisc/tree/master/LICENSE.txt
- **Contributing:** https://github.com/charlesll/gpvisc/blob/master/CONTRIBUTING.md
- **Bug reports:** https://github.com/charlesll/gpvisc/issues
- **Contact:** lelosq@ipgp.fr

See the documentation for more information.

File: examples/additional_data/FULL_SCIGLASS.csv (part 29 of 35)
,sio2,tio2,al2o3,feo,fe2o3,mno,na2o,k2o,mgo,cao,p2o5,h2o,T,viscosity,Author,Year
11713,62.0,0.0,0.39,0.0,0.034,0.0,10.96,0.14,5.03,8.27,0.0,13.18,1153.4477294921876,2,Del Gaudio P.,2007
11714,62.0,0.0,0.39,0.0,0.034,0.0,10.96,0.14,5.03,8.27,0.0,13.18,1008.281103515625,3,Del Gaudio P.,2007
11715,62.0,0.0,0.39,0.0,0.034,0.0,10.96,0.14,5.03,8.27,0.0,13.18,906.4955810546875,4,Del Gaudio P.,2007
11716,62.0,0.0,0.39,0.0,0.034,0.0,10.96,0.14,5.03,8.27,0.0,13.18,831.1733154296875,5,Del Gaudio P.,2007
11717,62.0,0.0,0.39,0.0,0.034,0.0,10.96,0.14,5.03,8.27,0.0,13.18,773.1811584472656,6,Del Gaudio P.,2007
11718,62.0,0.0,0.39,0.0,0.034,0.0,10.96,0.14,5.03,8.27,0.0,13.18,727.1553100585937,7,Del Gaudio P.,2007
11719,62.0,0.0,0.39,0.0,0.034,0.0,10.96,0.14,5.03,8.27,0.0,13.18,689.7383483886719,8,Del Gaudio P.,2007
11720,62.0,0.0,0.39,0.0,0.034,0.0,10.96,0.14,5.03,8.27,0.0,13.18,658.7214721679688,9,Del Gaudio P.,2007
11721,62.0,0.0,0.39,0.0,0.034,0.0,10.96,0.14,5.03,8.27,0.0,13.18,632.5920166015625,10,Del Gaudio P.,2007
11722,62.0,0.0,0.39,0.0,0.034,0.0,10.96,0.14,5.03,8.27,0.0,13.18,610.2791198730469,11,Del Gaudio P.,2007
11723,62.0,0.0,0.39,0.0,0.034,0.0,10.96,0.14,5.03,8.27,0.0,13.18,591.003515625,12,Del Gaudio P.,2007
11724,61.65,0.0,0.39,0.0,0.034,0.0,10.9,0.14,5.0,8.22,0.0,13.67,647.3559326171875,9,Del Gaudio P.,2007
11725,61.65,0.0,0.39,0.0,0.034,0.0,10.9,0.14,5.0,8.22,0.0,13.67,625.7198547363281,10,Del Gaudio P.,2007
11726,61.65,0.0,0.39,0.0,0.034,0.0,10.9,0.14,5.0,8.22,0.0,13.67,606.8299621582031,11,Del Gaudio P.,2007
11727,84.4,0.0,0.0,0.0,0.0,0.0,15.6,0.0,0.0,0.0,0.0,0.0,1583.553564453125,2,Endell K.,1940
11728,77.5,0.0,0.0,0.0,0.0,0.0,22.5,0.0,0.0,0.0,0.0,0.0,1690.9042724609376,1,Endell K.,1940
11729,70.3,0.0,0.0,0.0,0.0,0.0,29.7,0.0,0.0,0.0,0.0,0.0,1585.6984619140626,1,Endell K.,1940
11730,84.5,0.0,0.0,0.0,0.0,0.0,0.0,15.5,0.0,0.0,0.0,0.0,1639.5907958984376,2,Endell K.,1940
11731,69.8,0.0,0.0,0.0,0.0,0.0,0.0,30.2,0.0,0.0,0.0,0.0,1688.47373046875,1,Endell K.,1940
11732,67.0,0.0,0.0,0.0,0.0,0.0,0.0,33.0,0.0,0.0,0.0,0.0,1634.2328857421876,1,Endell K.,1940
11733,63.1,0.0,0.0,0.0,0.0,0.0,0.0,36.9,0.0,0.0,0.0,0.0,1571.0785888671876,1,Endell K.,1940
11734,67.03,0.0,0.0,0.0,0.0,0.0,32.97,0.0,0.0,0.0,0.0,0.0,1527.3345703125,1,Endell K.,1940
11735,61.13,0.78,7.39,0.0,0.078,0.0,0.9,0.0,4.63,25.09,0.0,0.0,1531.15,2,Wallenberger F.,2006
11736,67.59,0.038,1.18,0.0,0.56,0.21,14.52,0.32,5.95,9.63,0.0,0.0,1421.572607421875,2,Seward III T.P.,2005
11737,67.59,0.038,1.18,0.0,0.56,0.21,14.52,0.32,5.95,9.63,0.0,0.0,1264.0923828125,3,Seward III T.P.,2005
11738,67.59,0.038,1.18,0.0,0.56,0.21,14.52,0.32,5.95,9.63,0.0,0.0,1154.694677734375,4,Seward III T.P.,2005
11739,67.59,0.038,1.18,0.0,0.56,0.21,14.52,0.32,5.95,9.63,0.0,0.0,1074.2748779296876,5,Seward III T.P.,2005
11740,67.59,0.038,1.18,0.0,0.56,0.21,14.52,0.32,5.95,9.63,0.0,0.0,1012.6658081054687,6,Seward III T.P.,2005
11741,67.59,0.038,1.18,0.0,0.56,0.21,14.52,0.32,5.95,9.63,0.0,0.0,963.95859375,7,Seward III T.P.,2005
11742,67.59,0.038,1.18,0.0,0.56,0.21,14.52,0.32,5.95,9.63,0.0,0.0,924.4846557617187,8,Seward III T.P.,2005
11743,67.59,0.038,1.18,0.0,0.56,0.21,14.52,0.32,5.95,9.63,0.0,0.0,891.8457397460937,9,Seward III T.P.,2005
11744,67.59,0.038,1.18,0.0,0.56,0.21,14.52,0.32,5.95,9.63,0.0,0.0,864.4081176757812,10,Seward III T.P.,2005
11745,100.0,0.0,0.0,0.0,0.0,0.0,0.0,0.0,0.0,0.0,0.0,0.0,1453.15,12,Sakaguchi S.,1996
11746,100.0,0.0,0.0,0.0,0.0,0.0,0.0,0.0,0.0,0.0,0.0,0.0,1453.15,12,Sakaguchi S.,1996
11747,100.0,0.0,0.0,0.0,0.0,0.0,0.0,0.0,0.0,0.0,0.0,0.0,1443.15,12,Sakaguchi S.,1996
11748,100.0,0.0,0.0,0.0,0.0,0.0,0.0,0.0,0.0,0.0,0.0,0.0,1473.15,12,Sakaguchi S.,1996
11749,48.38,1.91,8.13,9.73,0.0,0.0,5.64,0.91,14.17,11.13,0.0,0.0,1004.6506103515625,10,Bouhifd M.A.,2004
11750,48.38,1.91,8.13,9.73,0.0,0.0,5.64,0.91,14.17,11.13,0.0,0.0,977.79501953125,11,Bouhifd M.A.,2004
11751,49.91,1.81,7.99,8.85,0.0,0.0,5.65,0.96,13.74,11.1,0.0,0.0,976.3464721679687,9,Bouhifd M.A.,2004
11752,49.91,1.81,7.99,8.85,0.0,0.0,5.65,0.96,13.74,11.1,0.0,0.0,955.1421875,10,Bouhifd M.A.,2004
11753,49.91,1.81,7.99,8.85,0.0,0.0,5.65,0.96,13.74,11.1,0.0,0.0,935.1835083007812,11,Bouhifd M.A.,2004
11754,49.91,1.81,7.99,8.85,0.0,0.0,5.65,0.96,13.74,11.1,0.0,0.0,916.3639282226562,12,Bouhifd M.A.,2004
11755,51.4,1.66,7.86,8.59,0.0,0.0,6.16,1.01,12.58,10.74,0.0,0.0,976.4454711914062,9,Bouhifd M.A.,2004
11756,51.4,1.66,7.86,8.59,0.0,0.0,6.16,1.01,12.58,10.74,0.0,0.0,956.2821411132812,10,Bouhifd M.A.,2004
11757,51.4,1.66,7.86,8.59,0.0,0.0,6.16,1.01,12.58,10.74,0.0,0.0,936.9347900390625,11,Bouhifd M.A.,2004
11758,51.4,1.66,7.86,8.59,0.0,0.0,6.16,1.01,12.58,10.74,0.0,0.0,918.3548950195312,12,Bouhifd M.A.,2004
11759,54.05,1.19,7.48,7.83,0.0,0.0,6.58,1.18,11.31,10.37,0.0,0.0,1044.0192626953126,7,Bouhifd M.A.,2004
11760,54.05,1.19,7.48,7.83,0.0,0.0,6.58,1.18,11.31,10.37,0.0,0.0,1010.270361328125,8,Bouhifd M.A.,2004
11761,54.05,1.19,7.48,7.83,0.0,0.0,6.58,1.18,11.31,10.37,0.0,0.0,980.8451293945312,9,Bouhifd M.A.,2004
11762,54.05,1.19,7.48,7.83,0.0,0.0,6.58,1.18,11.31,10.37,0.0,0.0,954.9628051757812,10,Bouhifd M.A.,2004
11763,54.05,1.19,7.48,7.83,0.0,0.0,6.58,1.18,11.31,10.37,0.0,0.0,932.0198120117187,11,Bouhifd M.A.,2004
11764,54.05,1.19,7.48,7.83,0.0,0.0,6.58,1.18,11.31,10.37,0.0,0.0,911.542333984375,12,Bouhifd M.A.,2004
11765,62.24,1.25,6.13,6.39,0.0,0.0,9.2,1.58,7.18,6.03,0.0,0.0,997.071875,8,Bouhifd M.A.,2004
11766,62.24,1.25,6.13,6.39,0.0,0.0,9.2,1.58,7.18,6.03,0.0,0.0,959.472021484375,9,Bouhifd M.A.,2004
11767,62.24,1.25,6.13,6.39,0.0,0.0,9.2,1.58,7.18,6.03,0.0,0.0,927.4993041992187,10,Bouhifd M.A.,2004
11768,62.24,1.25,6.13,6.39,0.0,0.0,9.2,1.58,7.18,6.03,0.0,0.0,899.9783081054687,11,Bouhifd M.A.,2004
11769,62.24,1.25,6.13,6.39,0.0,0.0,9.2,1.58,7.18,6.03,0.0,0.0,876.039892578125,12,Bouhifd M.A.,2004
11770,70.27,0.0,1.17,0.0,0.0,0.0,13.07,0.51,5.32,9.66,0.0,0.0,1726.15048828125,1,Tsuzuki T.,2006
11771,70.27,0.0,1.17,0.0,0.0,0.0,13.07,0.51,5.32,9.66,0.0,0.0,1491.58701171875,2,Tsuzuki T.,2006
11772,70.27,0.0,1.17,0.0,0.0,0.0,13.07,0.51,5.32,9.66,0.0,0.0,1313.150244140625,3,Tsuzuki T.,2006
11773,83.47,0.0,7.51,0.0,0.0,0.0,4.71,2.85,0.0,0.0,0.0,1.47,698.5618347167969,11,Dingwell D.B.,1996
11774,83.47,0.0,7.51,0.0,0.0,0.0,4.71,2.85,0.0,0.0,0.0,1.47,641.4912780761719,12,Dingwell D.B.,1996
11775,81.83,0.0,7.36,0.0,0.0,0.0,4.61,2.79,0.0,0.0,0.0,3.41,633.8880981445313,10,Dingwell D.B.,1996
11776,81.83,0.0,7.36,0.0,0.0,0.0,4.61,2.79,0.0,0.0,0.0,3.41,591.4912780761719,11,Dingwell D.B.,1996
11777,80.9,0.0,7.27,0.0,0.0,0.0,4.56,2.76,0.0,0.0,0.0,4.5,599.8217529296875,10,Dingwell D.B.,1996
11778,80.9,0.0,7.27,0.0,0.0,0.0,4.56,2.76,0.0,0.0,0.0,4.5,547.4072326660156,11,Dingwell D.B.,1996
11779,79.49,0.0,7.15,0.0,0.0,0.0,4.48,2.71,0.0,0.0,0.0,6.17,557.0170349121094,10,Dingwell D.B.,1996
11780,79.49,0.0,7.15,0.0,0.0,0.0,4.48,2.71,0.0,0.0,0.0,6.17,515.8324645996094,11,Dingwell D.B.,1996
11781,78.36,0.0,7.05,0.0,0.0,0.0,4.42,2.67,0.0,0.0,0.0,7.5,525.6040252685547,10,Dingwell D.B.,1996
11782,76.57,0.0,6.88,0.0,0.0,0.0,4.32,2.61,0.0,0.0,0.0,9.62,554.20419921875,9,Dingwell D.B.,1996
11783,76.57,0.0,6.88,0.0,0.0,0.0,4.32,2.61,0.0,0.0,0.0,9.62,512.5384124755859,10,Dingwell D.B.,1996
11784,2.03,0.0,0.0,0.0,0.0,0.0,25.5,0.0,0.0,21.44,51.02,0.0,987.5976318359375,1,Munoz F.,2006
11785,2.03,0.0,0.0,0.0,0.0,0.0,25.5,0.0,0.0,21.44,51.02,0.0,864.277197265625,2,Munoz F.,2006
11786,2.03,0.0,0.0,0.0,0.0,0.0,25.5,0.0,0.0,21.44,51.02,0.0,789.1725830078125,3,Munoz F.,2006
11787,73.04,0.43,10.58,0.0,0.0,0.0,4.29,2.79,5.52,3.35,0.0,0.0,1856.8814453125,1,Tinker D.,2004
11788,44.74,1.89,9.94,5.5,1.05,0.12,3.34,1.13,13.12,9.1,0.27,9.8,1743.3703369140626,0,Taniguchi H.,1993
11789,44.74,1.89,9.94,5.5,1.05,0.12,3.34,1.13,13.12,9.1,0.27,9.8,1573.64462890625,1,Taniguchi H.,1993
11790,44.74,1.89,9.94,5.5,1.05,0.12,3.34,1.13,13.12,9.1,0.27,9.8,1447.9,2,Taniguchi H.,1993
11791,44.74,1.89,9.94,5.5,1.05,0.12,3.34,1.13,13.12,9.1,0.27,9.8,1351.00205078125,3,Taniguchi H.,1993
11792,44.74,1.89,9.94,5.5,1.05,0.12,3.34,1.13,13.12,9.1,0.27,9.8,1274.0458129882813,4,Taniguchi H.,1993
11793,44.74,1.89,9.94,5.5,1.05,0.12,3.34,1.13,13.12,9.1,0.27,9.8,1211.449560546875,5,Taniguchi H.,1993
11794,44.74,1.89,9.94,5.5,1.05,0.12,3.34,1.13,13.12,9.1,0.27,9.8,1159.5370239257813,6,Taniguchi H.,1993
11795,44.74,1.89,9.94,5.5,1.05,0.12,3.34,1.13,13.12,9.1,0.27,9.8,1115.7880004882813,7,Taniguchi H.,1993
11796,44.74,1.89,9.94,5.5,1.05,0.12,3.34,1.13,13.12,9.1,0.27,9.8,1078.4172119140626,8,Taniguchi H.,1993
11797,44.74,1.89,9.94,5.5,1.05,0.12,3.34,1.13,13.12,9.1,0.27,9.8,1046.1246704101563,9,Taniguchi H.,1993
11798,44.74,1.89,9.94,5.5,1.05,0.12,3.34,1.13,13.12,9.1,0.27,9.8,1017.9410766601562,10,Taniguchi H.,1993
11799,44.74,1.89,9.94,5.5,1.05,0.12,3.34,1.13,13.12,9.1,0.27,9.8,993.1291259765625,11,Taniguchi H.,1993
11800,44.74,1.89,9.94,5.5,1.05,0.12,3.34,1.13,13.12,9.1,0.27,9.8,971.1178955078125,12,Taniguchi H.,1993
11801,68.52,0.0,20.11,0.0,0.0,0.0,11.37,0.0,0.0,0.0,0.0,0.0,1222.6772827148438,9,Webb S.L.,2004
11802,68.52,0.0,20.11,0.0,0.0,0.0,11.37,0.0,0.0,0.0,0.0,0.0,1172.5864013671876,10,Webb S.L.,2004
11803,68.52,0.0,20.11,0.0,0.0,0.0,11.37,0.0,0.0,0.0,0.0,0.0,1129.1848510742188,11,Webb S.L.,2004
11804,68.23,0.0,18.95,0.0,0.0,0.0,12.82,0.0,0.0,0.0,0.0,0.0,1224.6765502929688,9,Webb S.L.,2004
11805,68.23,0.0,18.95,0.0,0.0,0.0,12.82,0.0,0.0,0.0,0.0,0.0,1174.6216186523438,10,Webb S.L.,2004
11806,68.23,0.0,18.95,0.0,0.0,0.0,12.82,0.0,0.0,0.0,0.0,0.0,1131.6021484375,11,Webb S.L.,2004
11807,66.85,0.0,19.76,0.0,0.0,0.0,13.39,0.0,0.0,0.0,0.0,0.0,1221.93173828125,9,Webb S.L.,2004
11808,66.85,0.0,19.76,0.0,0.0,0.0,13.39,0.0,0.0,0.0,0.0,0.0,1175.1562866210938,10,Webb S.L.,2004
11809,66.85,0.0,19.76,0.0,0.0,0.0,13.39,0.0,0.0,0.0,0.0,0.0,1131.8302978515626,11,Webb S.L.,2004
11810,66.85,0.0,19.76,0.0,0.0,0.0,13.39,0.0,0.0,0.0,0.0,0.0,1091.5858520507813,12,Webb S.L.,2004
11811,67.64,0.0,17.05,0.0,0.0,0.0,15.31,0.0,0.0,0.0,0.0,0.0,1237.780126953125,9,Webb S.L.,2004
11812,67.64,0.0,17.05,0.0,0.0,0.0,15.31,0.0,0.0,0.0,0.0,0.0,1184.6257080078124,10,Webb S.L.,2004
11813,67.64,0.0,17.05,0.0,0.0,0.0,15.31,0.0,0.0,0.0,0.0,0.0,1136.8125366210938,11,Webb S.L.,2004
11814,67.19,0.0,16.86,0.0,0.0,0.0,15.95,0.0,0.0,0.0,0.0,0.0,1236.1229614257813,9,Webb S.L.,2004
11815,67.19,0.0,16.86,0.0,0.0,0.0,15.95,0.0,0.0,0.0,0.0,0.0,1184.5378784179688,10,Webb S.L.,2004
11816,67.19,0.0,16.86,0.0,0.0,0.0,15.95,0.0,0.0,0.0,0.0,0.0,1140.78623046875,11,Webb S.L.,2004
11817,67.19,0.0,16.86,0.0,0.0,0.0,15.95,0.0,0.0,0.0,0.0,0.0,1103.2095703125,12,Webb S.L.,2004
11818,64.97,0.0,17.84,0.0,0.0,0.0,17.19,0.0,0.0,0.0,0.0,0.0,1230.579931640625,9,Webb S.L.,2004
11819,64.97,0.0,17.84,0.0,0.0,0.0,17.19,0.0,0.0,0.0,0.0,0.0,1183.3634399414063,10,Webb S.L.,2004
11820,64.97,0.0,17.84,0.0,0.0,0.0,17.19,0.0,0.0,0.0,0.0,0.0,1140.64951171875,11,Webb S.L.,2004
11821,66.7,0.0,16.35,0.0,0.0,0.0,16.95,0.0,0.0,0.0,0.0,0.0,1156.025244140625,9,Webb S.L.,2004
11822,66.7,0.0,16.35,0.0,0.0,0.0,16.95,0.0,0.0,0.0,0.0,0.0,1103.8503784179688,10,Webb S.L.,2004
11823,66.7,0.0,16.35,0.0,0.0,0.0,16.95,0.0,0.0,0.0,0.0,0.0,1057.4634155273438,11,Webb S.L.,2004
11824,66.7,0.0,16.35,0.0,0.0,0.0,16.95,0.0,0.0,0.0,0.0,0.0,1015.9518188476562,12,Webb S.L.,2004
11825,69.93,0.0,12.69,0.0,0.0,0.0,17.38,0.0,0.0,0.0,0.0,0.0,974.472265625,9,Webb S.L.,2004
11826,69.93,0.0,12.69,0.0,0.0,0.0,17.38,0.0,0.0,0.0,0.0,0.0,936.8028930664062,10,Webb S.L.,2004
11827,69.93,0.0,12.69,0.0,0.0,0.0,17.38,0.0,0.0,0.0,0.0,0.0,904.0619873046875,11,Webb S.L.,2004
11828,67.52,0.0,13.18,0.0,0.0,0.0,19.3,0.0,0.0,0.0,0.0,0.0,970.1157592773437,9,Webb S.L.,2004
11829,67.52,0.0,13.18,0.0,0.0,0.0,19.3,0.0,0.0,0.0,0.0,0.0,929.0438598632812,10,Webb S.L.,2004
11830,67.52,0.0,13.18,0.0,0.0,0.0,19.3,0.0,0.0,0.0,0.0,0.0,895.9401611328125,11,Webb S.L.,2004
11831,67.52,0.0,13.18,0.0,0.0,0.0,19.3,0.0,0.0,0.0,0.0,0.0,868.6908325195312,12,Webb S.L.,2004
11832,67.28,0.0,9.79,0.0,0.0,0.0,22.93,0.0,0.0,0.0,0.0,0.0,891.1359008789062,9,Webb S.L.,2004
11833,67.28,0.0,9.79,0.0,0.0,0.0,22.93,0.0,0.0,0.0,0.0,0.0,858.9747680664062,10,Webb S.L.,2004
11834,67.28,0.0,9.79,0.0,0.0,0.0,22.93,0.0,0.0,0.0,0.0,0.0,829.6476806640625,11,Webb S.L.,2004
11835,67.28,0.0,9.79,0.0,0.0,0.0,22.93,0.0,0.0,0.0,0.0,0.0,802.7958129882812,12,Webb S.L.,2004
11836,67.45,0.0,19.1,0.0,0.0,0.0,13.45,0.0,0.0,0.0,0.0,0.0,1215.0146850585938,9,Zimova M.,2006
11837,67.45,0.0,19.1,0.0,0.0,0.0,13.45,0.0,0.0,0.0,0.0,0.0,1165.4579223632813,10,Zimova M.,2006
11838,67.45,0.0,19.1,0.0,0.0,0.0,13.45,0.0,0.0,0.0,0.0,0.0,1122.9888061523438,11,Zimova M.,2006
11839,67.45,0.0,19.1,0.0,0.0,0.0,13.45,0.0,0.0,0.0,0.0,0.0,1086.188330078125,12,Zimova M.,2006
11840,67.01,0.0,19.11,0.0,1.1,0.0,12.79,0.0,0.0,0.0,0.0,0.0,1149.077001953125,9,Zimova M.,2006
11841,67.01,0.0,19.11,0.0,1.1,0.0,12.79,0.0,0.0,0.0,0.0,0.0,1101.9458374023438,10,Zimova M.,2006
11842,67.01,0.0,19.11,0.0,1.1,0.0,12.79,0.0,0.0,0.0,0.0,0.0,1059.8835815429688,11,Zimova M.,2006
11843,66.84,0.0,16.93,0.0,0.0,0.0,16.23,0.0,0.0,0.0,0.0,0.0,1227.9396728515624,9,Zimova M.,2006
11844,66.84,0.0,16.93,0.0,0.0,0.0,16.23,0.0,0.0,0.0,0.0,0.0,1181.7392333984376,10,Zimova M.,2006
11845,66.84,0.0,16.93,0.0,0.0,0.0,16.23,0.0,0.0,0.0,0.0,0.0,1139.0947021484376,11,Zimova M.,2006
11846,66.55,0.0,17.05,0.0,1.52,0.0,14.89,0.0,0.0,0.0,0.0,0.0,1110.0109619140626,10,Zimova M.,2006
11847,66.55,0.0,17.05,0.0,1.52,0.0,14.89,0.0,0.0,0.0,0.0,0.0,1065.003759765625,11,Zimova M.,2006
11848,66.8,0.0,16.34,0.0,0.0,0.0,16.86,0.0,0.0,0.0,0.0,0.0,1183.4370483398438,9,Zimova M.,2006
11849,66.8,0.0,16.34,0.0,0.0,0.0,16.86,0.0,0.0,0.0,0.0,0.0,1133.622412109375,10,Zimova M.,2006
11850,66.8,0.0,16.34,0.0,0.0,0.0,16.86,0.0,0.0,0.0,0.0,0.0,1089.975927734375,11,Zimova M.,2006
11851,66.89,0.0,15.09,0.0,0.0,0.0,18.02,0.0,0.0,0.0,0.0,0.0,1055.98154296875,9,Zimova M.,2006
11852,66.89,0.0,15.09,0.0,0.0,0.0,18.02,0.0,0.0,0.0,0.0,0.0,1012.0383666992187,10,Zimova M.,2006
11853,66.89,0.0,15.09,0.0,0.0,0.0,18.02,0.0,0.0,0.0,0.0,0.0,975.3577026367187,11,Zimova M.,2006
11854,66.89,0.0,15.09,0.0,0.0,0.0,18.02,0.0,0.0,0.0,0.0,0.0,944.27646484375,12,Zimova M.,2006
11855,66.73,0.0,15.3,0.0,1.83,0.0,16.14,0.0,0.0,0.0,0.0,0.0,1075.8136962890626,9,Zimova M.,2006
11856,66.73,0.0,15.3,0.0,1.83,0.0,16.14,0.0,0.0,0.0,0.0,0.0,1027.4459594726563,10,Zimova M.,2006
11857,66.73,0.0,15.3,0.0,1.83,0.0,16.14,0.0,0.0,0.0,0.0,0.0,985.9142822265625,11,Zimova M.,2006
11858,66.22,0.0,15.24,0.0,1.52,0.0,17.02,0.0,0.0,0.0,0.0,0.0,1069.7053588867188,9,Zimova M.,2006
11859,66.22,0.0,15.24,0.0,1.52,0.0,17.02,0.0,0.0,0.0,0.0,0.0,1024.5307373046876,10,Zimova M.,2006
11860,66.22,0.0,15.24,0.0,1.52,0.0,17.02,0.0,0.0,0.0,0.0,0.0,985.186376953125,11,Zimova M.,2006
11861,66.46,0.0,13.04,0.0,0.0,0.0,20.5,0.0,0.0,0.0,0.0,0.0,968.4372314453125,9,Zimova M.,2006
11862,66.46,0.0,13.04,0.0,0.0,0.0,20.5,0.0,0.0,0.0,0.0,0.0,930.3598388671875,10,Zimova M.,2006
11863,66.46,0.0,13.04,0.0,0.0,0.0,20.5,0.0,0.0,0.0,0.0,0.0,899.2796997070312,11,Zimova M.,2006
11864,66.46,0.0,13.04,0.0,0.0,0.0,20.5,0.0,0.0,0.0,0.0,0.0,873.4302734375,12,Zimova M.,2006
11865,66.05,0.0,13.15,0.0,2.6,0.0,18.2,0.0,0.0,0.0,0.0,0.0,974.5871337890625,9,Zimova M.,2006
11866,66.05,0.0,13.15,0.0,2.6,0.0,18.2,0.0,0.0,0.0,0.0,0.0,933.5780395507812,10,Zimova M.,2006
11867,66.05,0.0,13.15,0.0,2.6,0.0,18.2,0.0,0.0,0.0,0.0,0.0,900.7822021484375,11,Zimova M.,2006
11868,66.05,0.0,13.15,0.0,2.6,0.0,18.2,0.0,0.0,0.0,0.0,0.0,873.9567626953125,12,Zimova M.,2006
11869,66.12,0.0,13.24,0.0,2.24,0.0,18.4,0.0,0.0,0.0,0.0,0.0,974.9487060546875,9,Zimova M.,2006
11870,66.12,0.0,13.24,0.0,2.24,0.0,18.4,0.0,0.0,0.0,0.0,0.0,934.3271850585937,10,Zimova M.,2006
11871,66.12,0.0,13.24,0.0,2.24,0.0,18.4,0.0,0.0,0.0,0.0,0.0,900.124609375,11,Zimova M.,2006
11872,66.12,0.0,13.24,0.0,2.24,0.0,18.4,0.0,0.0,0.0,0.0,0.0,870.9309448242187,12,Zimova M.,2006
11873,68.63,0.0,10.98,0.0,0.0,0.0,20.39,0.0,0.0,0.0,0.0,0.0,922.7414916992187,9,Zimova M.,2006
11874,68.63,0.0,10.98,0.0,0.0,0.0,20.39,0.0,0.0,0.0,0.0,0.0,888.9454711914062,10,Zimova M.,2006
11875,68.63,0.0,10.98,0.0,0.0,0.0,20.39,0.0,0.0,0.0,0.0,0.0,859.9618286132812,11,Zimova M.,2006
11876,68.63,0.0,10.98,0.0,0.0,0.0,20.39,0.0,0.0,0.0,0.0,0.0,834.830908203125,12,Zimova M.,2006
11877,66.97,0.0,11.21,0.0,2.31,0.0,19.51,0.0,0.0,0.0,0.0,0.0,929.1626342773437,9,Zimova M.,2006
11878,66.97,0.0,11.21,0.0,2.31,0.0,19.51,0.0,0.0,0.0,0.0,0.0,894.7181762695312,10,Zimova M.,2006
11879,66.97,0.0,11.21,0.0,2.31,0.0,19.51,0.0,0.0,0.0,0.0,0.0,866.5522827148437,11,Zimova M.,2006
11880,69.63,0.0,10.48,0.0,0.0,0.0,19.89,0.0,0.0,0.0,0.0,0.0,913.7812255859375,9,Zimova M.,2006
11881,69.63,0.0,10.48,0.0,0.0,0.0,19.89,0.0,0.0,0.0,0.0,0.0,879.3318237304687,10,Zimova M.,2006
11882,69.63,0.0,10.48,0.0,0.0,0.0,19.89,0.0,0.0,0.0,0.0,0.0,850.7697509765625,11,Zimova M.,2006
11883,69.63,0.0,10.48,0.0,0.0,0.0,19.89,0.0,0.0,0.0,0.0,0.0,826.7046264648437,12,Zimova M.,2006
11884,69.88,0.0,10.95,0.0,1.79,0.0,17.38,0.0,0.0,0.0,0.0,0.0,921.1514038085937,9,Zimova M.,2006
11885,69.88,0.0,10.95,0.0,1.79,0.0,17.38,0.0,0.0,0.0,0.0,0.0,885.4319213867187,10,Zimova M.,2006
11886,69.88,0.0,10.95,0.0,1.79,0.0,17.38,0.0,0.0,0.0,0.0,0.0,855.4029907226562,11,Zimova M.,2006
11887,69.88,0.0,10.95,0.0,1.79,0.0,17.38,0.0,0.0,0.0,0.0,0.0,829.805029296875,12,Zimova M.,2006
11888,62.8,0.0,0.0,0.0,0.0,0.0,0.5,16.1,0.0,20.6,0.0,0.0,937.02744140625,10,Startsev Yu.K.,2007
11889,62.8,0.0,0.0,0.0,0.0,0.0,0.5,16.1,0.0,20.6,0.0,0.0,915.6366943359375,11,Startsev Yu.K.,2007
11890,62.8,0.0,0.0,0.0,0.0,0.0,0.5,16.1,0.0,20.6,0.0,0.0,897.2865356445312,12,Startsev Yu.K.,2007
11891,61.6,0.0,0.0,0.0,0.0,0.0,5.5,12.9,0.0,20.0,0.0,0.0,889.5597900390625,10,Startsev Yu.K.,2007
11892,61.6,0.0,0.0,0.0,0.0,0.0,5.5,12.9,0.0,20.0,0.0,0.0,867.64658203125,11,Startsev Yu.K.,2007
11893,61.6,0.0,0.0,0.0,0.0,0.0,5.5,12.9,0.0,20.0,0.0,0.0,848.843115234375,12,Startsev Yu.K.,2007
11894,62.7,0.0,0.0,0.0,0.0,0.0,8.7,8.4,0.0,20.2,0.0,0.0,883.338720703125,10,Startsev Yu.K.,2007
11895,62.7,0.0,0.0,0.0,0.0,0.0,8.7,8.4,0.0,20.2,0.0,0.0,861.390966796875,11,Startsev Yu.K.,2007
11896,62.7,0.0,0.0,0.0,0.0,0.0,8.7,8.4,0.0,20.2,0.0,0.0,843.362158203125,12,Startsev Yu.K.,2007
11897,61.47,0.0,0.0,0.0,0.0,0.0,14.79,3.72,0.0,20.02,0.0,0.0,856.9742797851562,10,Startsev Yu.K.,2007
11898,61.47,0.0,0.0,0.0,0.0,0.0,14.79,3.72,0.0,20.02,0.0,0.0,835.93515625,11,Startsev Yu.K.,2007
11899,61.47,0.0,0.0,0.0,0.0,0.0,14.79,3.72,0.0,20.02,0.0,0.0,818.0775512695312,12,Startsev Yu.K.,2007
11900,60.9,0.0,0.0,0.0,0.0,0.0,19.1,0.1,0.0,19.9,0.0,0.0,854.4001220703125,10,Startsev Yu.K.,2007
11901,60.9,0.0,0.0,0.0,0.0,0.0,19.1,0.1,0.0,19.9,0.0,0.0,834.7348388671875,11,Startsev Yu.K.,2007
11902,60.9,0.0,0.0,0.0,0.0,0.0,19.1,0.1,0.0,19.9,0.0,0.0,817.8327392578125,12,Startsev Yu.K.,2007
11903,75.0,0.0,12.5,0.0,0.0,0.0,12.5,0.0,0.0,0.0,0.0,0.0,1886.6049560546876,1,Suzuki A.,2002
11904,75.0,0.0,0.0,0.0,0.0,0.0,15.0,0.0,0.0,10.0,0.0,0.0,1421.542578125,2,Liska M.,1994
11905,75.0,10.0,0.0,0.0,0.0,0.0,15.0,0.0,0.0,0.0,0.0,0.0,1393.5190185546876,2,Liska M.,1994
11906,75.0,0.0,0.0,0.0,0.0,0.0,15.0,0.0,10.0,0.0,0.0,0.0,1524.0015625,2,Liska M.,1994
11907,71.52,0.0,0.0,0.0,0.0,0.0,13.02,0.0,5.69,9.77,0.0,0.0,1442.1393798828126,3,Grygarova L.,2007
11908,71.52,0.0,0.0,0.0,0.0,0.0,13.02,0.0,5.69,9.77,0.0,0.0,1289.4117797851563,4,Grygarova L.,2007
11909,71.52,0.0,0.0,0.0,0.0,0.0,13.02,0.0,5.69,9.77,0.0,0.0,1174.8095458984376,5,Grygarova L.,2007
11910,71.52,0.0,0.0,0.0,0.0,0.0,13.02,0.0,5.69,9.77,0.0,0.0,1085.640966796875,6,Grygarova L.,2007
11911,71.52,0.0,0.0,0.0,0.0,0.0,13.02,0.0,5.69,9.77,0.0,0.0,1014.2848876953125,7,Grygarova L.,2007
11912,71.52,0.0,0.0,0.0,0.0,0.0,13.02,0.0,5.69,9.77,0.0,0.0,955.8887084960937,8,Grygarova L.,2007
11913,71.52,0.0,0.0,0.0,0.0,0.0,13.02,0.0,5.69,9.77,0.0,0.0,907.2155517578125,9,Grygarova L.,2007
11914,71.52,0.0,0.0,0.0,0.0,0.0,13.02,0.0,5.69,9.77,0.0,0.0,866.023779296875,10,Grygarova L.,2007
11915,62.5,0.19,6.2,0.0,0.099,0.0,0.39,0.19,4.94,25.49,0.0,0.0,1521.15,2,Fujiwara K.,2007
11916,62.99,0.19,6.7,0.0,0.092,0.0,0.38,0.19,4.78,24.67,0.0,0.0,1536.15,2,Fujiwara K.,2007
11917,62.49,0.0,6.7,0.0,0.099,0.0,0.38,0.19,4.87,25.27,0.0,0.0,1526.15,2,Fujiwara K.,2007
11918,62.48,1.19,6.7,0.0,0.1,0.0,0.37,0.18,4.71,24.27,0.0,0.0,1526.15,2,Fujiwara K.,2007
11919,62.5,0.19,6.7,0.0,0.6,0.0,0.37,0.19,4.77,24.68,0.0,0.0,1523.15,2,Fujiwara K.,2007
11920,62.0,0.69,6.7,0.0,0.1,0.0,0.38,0.19,4.86,25.08,0.0,0.0,1523.15,2,Fujiwara K.,2007
11921,61.25,0.69,7.45,0.0,0.1,0.0,0.38,0.19,4.86,25.08,0.0,0.0,1522.15,2,Fujiwara K.,2007
11922,72.2,0.0,1.1,0.0,0.0,0.0,12.7,0.6,5.3,8.1,0.0,0.0,1445.15,2,Fujiwara K.,2007
11923,60.66,0.031,7.92,0.0,0.14,0.0,0.03,0.15,4.33,26.73,0.0,0.0,1519.15,2,Fujiwara K.,2007
11924,59.99,0.69,8.7,0.0,0.1,0.0,0.38,0.19,4.87,25.08,0.0,0.0,1520.15,2,Fujiwara K.,2007
11925,59.69,0.85,8.01,0.0,0.097,0.0,0.9,0.0,3.92,26.54,0.0,0.0,1508.15,2,Wallenberger F.,2002
11926,59.47,0.85,8.01,0.0,0.097,0.0,0.9,0.0,3.91,26.76,0.0,0.0,1505.15,2,Wallenberger F.,2002
11927,59.85,0.85,8.14,0.0,0.097,0.0,0.9,0.0,3.92,26.24,0.0,0.0,1513.15,2,Wallenberger F.,2002
11928,59.42,0.85,8.14,0.0,0.097,0.0,0.9,0.0,3.92,26.67,0.0,0.0,1513.15,2,Wallenberger F.,2002
11929,59.21,0.85,8.14,0.0,0.097,0.0,0.9,0.0,3.92,26.89,0.0,0.0,1511.15,2,Wallenberger F.,2002
11930,60.57,0.85,7.37,0.0,0.096,0.0,0.89,0.0,3.9,26.32,0.0,0.0,1512.15,2,Wallenberger F.,2002
11931,62.33,0.78,7.49,0.0,0.078,0.0,0.0,0.0,3.86,25.46,0.0,0.0,1538.15,2,Wallenberger F.,2002
11932,62.26,0.77,7.42,0.0,0.077,0.0,0.98,0.0,3.83,24.67,0.0,0.0,1541.15,2,Wallenberger F.,2002
11933,61.72,0.77,7.42,0.0,0.077,0.0,0.98,0.0,3.83,25.21,0.0,0.0,1535.15,2,Wallenberger F.,2002
11934,60.99,0.85,7.38,0.0,0.097,0.0,0.9,0.0,3.9,25.89,0.0,0.0,1531.15,2,Wallenberger F.,2002
11935,60.94,0.85,7.38,0.0,0.097,0.0,0.9,0.0,3.9,25.94,0.0,0.0,1523.15,2,Wallenberger F.,2002
11936,60.83,0.85,7.38,0.0,0.096,0.0,0.9,0.0,3.9,26.05,0.0,0.0,1521.15,2,Wallenberger F.,2002
11937,60.78,0.85,7.38,0.0,0.096,0.0,0.9,0.0,3.9,26.1,0.0,0.0,1522.15,2,Wallenberger F.,2002
11938,60.62,0.85,7.37,0.0,0.096,0.0,0.89,0.0,3.9,26.27,0.0,0.0,1520.15,2,Wallenberger F.,2002
11939,60.35,0.85,7.37,0.0,0.096,0.0,0.89,0.0,3.9,26.54,0.0,0.0,1515.15,2,Wallenberger F.,2002
11940,60.84,0.85,7.5,0.0,0.097,0.0,0.9,0.0,3.9,25.91,0.0,0.0,1526.15,2,Wallenberger F.,2002
11941,60.79,0.85,7.63,0.0,0.097,0.0,0.9,0.0,3.91,25.82,0.0,0.0,1526.15,2,Wallenberger F.,2002
11942,60.12,0.85,8.01,0.0,0.097,0.0,0.9,0.0,3.92,26.11,0.0,0.0,1521.15,2,Wallenberger F.,2002
11943,59.9,0.85,8.01,0.0,0.097,0.0,0.9,0.0,3.92,26.32,0.0,0.0,1518.15,2,Wallenberger F.,2002
11944,60.07,0.85,8.14,0.0,0.097,0.0,0.9,0.0,3.92,26.02,0.0,0.0,1517.15,2,Wallenberger F.,2002
11945,59.64,0.85,8.14,0.0,0.097,0.0,0.9,0.0,3.92,26.45,0.0,0.0,1516.15,2,Wallenberger F.,2002
11946,59.42,0.85,8.14,0.0,0.097,0.0,0.9,0.0,3.92,26.67,0.0,0.0,1515.15,2,Wallenberger F.,2002
11947,59.9,0.85,8.01,0.0,0.097,0.0,0.9,0.0,3.92,26.32,0.0,0.0,1522.15,2,Wallenberger F.,2002
11948,59.69,0.85,8.01,0.0,0.097,0.0,0.9,0.0,3.92,26.54,0.0,0.0,1519.15,2,Wallenberger F.,2002
11949,59.47,0.85,8.01,0.0,0.097,0.0,0.9,0.0,3.91,26.76,0.0,0.0,1516.15,2,Wallenberger F.,2002
11950,59.26,0.85,8.01,0.0,0.097,0.0,0.9,0.0,3.91,26.97,0.0,0.0,1514.15,2,Wallenberger F.,2002
11951,59.85,0.85,8.14,0.0,0.097,0.0,0.9,0.0,3.92,26.24,0.0,0.0,1519.15,2,Wallenberger F.,2002
11952,60.05,0.84,8.06,0.0,0.096,0.0,0.89,0.0,3.88,26.18,0.0,0.0,1521.15,2,Wallenberger F.,2002
11953,38.81,0.0,19.6,0.0,0.0,0.0,0.0,0.0,0.0,41.58,0.0,0.0,1798.37705078125,0,Yasukouchi T.,1999
11954,71.33,0.0,0.35,0.0,0.34,0.0,13.24,0.0,5.7,9.04,0.0,0.0,1452.7095703125,2,Guillemet C.,1992
11955,71.33,0.0,0.35,0.0,0.34,0.0,13.24,0.0,5.7,9.04,0.0,0.0,1292.167578125,3,Guillemet C.,1992
11956,71.33,0.0,0.35,0.0,0.34,0.0,13.24,0.0,5.7,9.04,0.0,0.0,1178.6457885742188,4,Guillemet C.,1992
11957,71.33,0.0,0.35,0.0,0.34,0.0,13.24,0.0,5.7,9.04,0.0,0.0,1094.1255859375,5,Guillemet C.,1992
11958,71.33,0.0,0.35,0.0,0.34,0.0,13.24,0.0,5.7,9.04,0.0,0.0,1028.7521728515626,6,Guillemet C.,1992
11959,71.33,0.0,0.35,0.0,0.34,0.0,13.24,0.0,5.7,9.04,0.0,0.0,976.6814331054687,7,Guillemet C.,1992
11960,71.33,0.0,0.35,0.0,0.34,0.0,13.24,0.0,5.7,9.04,0.0,0.0,934.227880859375,8,Guillemet C.,1992
11961,71.33,0.0,0.35,0.0,0.34,0.0,13.24,0.0,5.7,9.04,0.0,0.0,898.952490234375,9,Guillemet C.,1992
11962,71.33,0.0,0.35,0.0,0.34,0.0,13.24,0.0,5.7,9.04,0.0,0.0,869.1764892578125,10,Guillemet C.,1992
11963,71.33,0.0,0.35,0.0,0.34,0.0,13.24,0.0,5.7,9.04,0.0,0.0,843.7069458007812,11,Guillemet C.,1992
11964,71.33,0.0,0.35,0.0,0.34,0.0,13.24,0.0,5.7,9.04,0.0,0.0,821.6725830078125,12,Guillemet C.,1992
11965,73.54,0.0,0.0,0.0,0.0,0.0,16.54,0.0,0.0,9.92,0.0,0.0,1442.583837890625,2,Chromcikova M.,2007
11966,73.54,0.0,0.0,0.0,0.0,0.0,16.54,0.0,0.0,9.92,0.0,0.0,1284.775244140625,3,Chromcikova M.,2007
11967,73.54,0.0,0.0,0.0,0.0,0.0,16.54,0.0,0.0,9.92,0.0,0.0,1173.5178588867188,4,Chromcikova M.,2007
11968,73.54,0.0,0.0,0.0,0.0,0.0,16.54,0.0,0.0,9.92,0.0,0.0,1090.8613037109376,5,Chromcikova M.,2007
11969,73.54,0.0,0.0,0.0,0.0,0.0,16.54,0.0,0.0,9.92,0.0,0.0,1027.0331176757813,6,Chromcikova M.,2007
11970,73.54,0.0,0.0,0.0,0.0,0.0,16.54,0.0,0.0,9.92,0.0,0.0,976.2577880859375,7,Chromcikova M.,2007
11971,73.54,0.0,0.0,0.0,0.0,0.0,16.54,0.0,0.0,9.92,0.0,0.0,934.902685546875,8,Chromcikova M.,2007
11972,73.54,0.0,0.0,0.0,0.0,0.0,16.54,0.0,0.0,9.92,0.0,0.0,900.5688232421875,9,Chromcikova M.,2007
11973,73.54,0.0,0.0,0.0,0.0,0.0,16.54,0.0,0.0,9.92,0.0,0.0,871.6080688476562,10,Chromcikova M.,2007
11974,73.54,0.0,0.0,0.0,0.0,0.0,16.54,0.0,0.0,9.92,0.0,0.0,846.8505615234375,11,Chromcikova M.,2007
11975,72.55,0.0,0.0,0.0,0.0,0.0,16.93,0.0,2.68,7.84,0.0,0.0,1459.81064453125,2,Chromcikova M.,2007
11976,72.55,0.0,0.0,0.0,0.0,0.0,16.93,0.0,2.68,7.84,0.0,0.0,1299.571630859375,3,Chromcikova M.,2007
11977,72.55,0.0,0.0,0.0,0.0,0.0,16.93,0.0,2.68,7.84,0.0,0.0,1184.4068359375,4,Chromcikova M.,2007
11978,72.55,0.0,0.0,0.0,0.0,0.0,16.93,0.0,2.68,7.84,0.0,0.0,1097.6427368164063,5,Chromcikova M.,2007
11979,72.55,0.0,0.0,0.0,0.0,0.0,16.93,0.0,2.68,7.84,0.0,0.0,1029.9267333984376,6,Chromcikova M.,2007
11980,72.55,0.0,0.0,0.0,0.0,0.0,16.93,0.0,2.68,7.84,0.0,0.0,975.6066040039062,7,Chromcikova M.,2007
11981,72.55,0.0,0.0,0.0,0.0,0.0,16.93,0.0,2.68,7.84,0.0,0.0,931.0650390625,8,Chromcikova M.,2007
11982,72.55,0.0,0.0,0.0,0.0,0.0,16.93,0.0,2.68,7.84,0.0,0.0,893.8796752929687,9,Chromcikova M.,2007
11983,72.55,0.0,0.0,0.0,0.0,0.0,16.93,0.0,2.68,7.84,0.0,0.0,862.3671020507812,10,Chromcikova M.,2007
11984,72.06,0.0,0.0,0.0,0.0,0.0,17.39,0.0,4.65,5.9,0.0,0.0,1477.732763671875,2,Chromcikova M.,2007
11985,72.06,0.0,0.0,0.0,0.0,0.0,17.39,0.0,4.65,5.9,0.0,0.0,1311.49375,3,Chromcikova M.,2007
11986,72.06,0.0,0.0,0.0,0.0,0.0,17.39,0.0,4.65,5.9,0.0,0.0,1191.9511474609376,4,Chromcikova M.,2007
11987,72.06,0.0,0.0,0.0,0.0,0.0,17.39,0.0,4.65,5.9,0.0,0.0,1101.8524536132813,5,Chromcikova M.,2007
11988,72.06,0.0,0.0,0.0,0.0,0.0,17.39,0.0,4.65,5.9,0.0,0.0,1031.5123046875,6,Chromcikova M.,2007
11989,72.06,0.0,0.0,0.0,0.0,0.0,17.39,0.0,4.65,5.9,0.0,0.0,975.07333984375,7,Chromcikova M.,2007
11990,72.06,0.0,0.0,0.0,0.0,0.0,17.39,0.0,4.65,5.9,0.0,0.0,928.78525390625,8,Chromcikova M.,2007
11991,72.06,0.0,0.0,0.0,0.0,0.0,17.39,0.0,4.65,5.9,0.0,0.0,890.1354736328125,9,Chromcikova M.,2007
11992,72.06,0.0,0.0,0.0,0.0,0.0,17.39,0.0,4.65,5.9,0.0,0.0,857.3774169921875,10,Chromcikova M.,2007
11993,72.6,0.0,0.0,0.0,0.0,0.0,17.28,0.0,5.99,4.13,0.0,0.0,1491.82822265625,2,Chromcikova M.,2007
11994,72.6,0.0,0.0,0.0,0.0,0.0,17.28,0.0,5.99,4.13,0.0,0.0,1319.6371826171876,3,Chromcikova M.,2007
11995,72.6,0.0,0.0,0.0,0.0,0.0,17.28,0.0,5.99,4.13,0.0,0.0,1196.2253784179688,4,Chromcikova M.,2007
11996,72.6,0.0,0.0,0.0,0.0,0.0,17.28,0.0,5.99,4.13,0.0,0.0,1103.436865234375,5,Chromcikova M.,2007
11997,72.6,0.0,0.0,0.0,0.0,0.0,17.28,0.0,5.99,4.13,0.0,0.0,1031.1314453125,6,Chromcikova M.,2007
11998,72.6,0.0,0.0,0.0,0.0,0.0,17.28,0.0,5.99,4.13,0.0,0.0,973.2009033203125,7,Chromcikova M.,2007
11999,72.6,0.0,0.0,0.0,0.0,0.0,17.28,0.0,5.99,4.13,0.0,0.0,925.7460083007812,8,Chromcikova M.,2007
12000,72.6,0.0,0.0,0.0,0.0,0.0,17.28,0.0,5.99,4.13,0.0,0.0,886.1609252929687,9,Chromcikova M.,2007
12001,72.6,0.0,0.0,0.0,0.0,0.0,17.28,0.0,5.99,4.13,0.0,0.0,852.6379150390625,10,Chromcikova M.,2007
12002,73.09,0.0,0.0,0.0,0.0,0.0,17.64,0.0,7.05,2.22,0.0,0.0,1507.3224853515626,2,Chromcikova M.,2007
12003,73.09,0.0,0.0,0.0,0.0,0.0,17.64,0.0,7.05,2.22,0.0,0.0,1331.25791015625,3,Chromcikova M.,2007
12004,73.09,0.0,0.0,0.0,0.0,0.0,17.64,0.0,7.05,2.22,0.0,0.0,1204.9291137695313,4,Chromcikova M.,2007
12005,73.09,0.0,0.0,0.0,0.0,0.0,17.64,0.0,7.05,2.22,0.0,0.0,1109.8697875976563,5,Chromcikova M.,2007
12006,73.09,0.0,0.0,0.0,0.0,0.0,17.64,0.0,7.05,2.22,0.0,0.0,1035.7486938476563,6,Chromcikova M.,2007
12007,73.09,0.0,0.0,0.0,0.0,0.0,17.64,0.0,7.05,2.22,0.0,0.0,976.3341430664062,7,Chromcikova M.,2007
12008,73.09,0.0,0.0,0.0,0.0,0.0,17.64,0.0,7.05,2.22,0.0,0.0,927.6442016601562,8,Chromcikova M.,2007
12009,73.09,0.0,0.0,0.0,0.0,0.0,17.64,0.0,7.05,2.22,0.0,0.0,887.0155395507812,9,Chromcikova M.,2007
12010,73.09,0.0,0.0,0.0,0.0,0.0,17.64,0.0,7.05,2.22,0.0,0.0,852.59921875,10,Chromcikova M.,2007
12011,72.65,0.0,0.0,0.0,0.0,0.0,16.66,0.0,10.69,0.0,0.0,0.0,1532.9062255859376,2,Chromcikova M.,2007
12012,72.65,0.0,0.0,0.0,0.0,0.0,16.66,0.0,10.69,0.0,0.0,0.0,1353.550634765625,3,Chromcikova M.,2007
12013,72.65,0.0,0.0,0.0,0.0,0.0,16.66,0.0,10.69,0.0,0.0,0.0,1224.5758422851563,4,Chromcikova M.,2007
12014,72.65,0.0,0.0,0.0,0.0,0.0,16.66,0.0,10.69,0.0,0.0,0.0,1127.3682006835938,5,Chromcikova M.,2007
12015,72.65,0.0,0.0,0.0,0.0,0.0,16.66,0.0,10.69,0.0,0.0,0.0,1051.4780639648438,6,Chromcikova M.,2007
12016,72.65,0.0,0.0,0.0,0.0,0.0,16.66,0.0,10.69,0.0,0.0,0.0,990.5859741210937,7,Chromcikova M.,2007
12017,72.65,0.0,0.0,0.0,0.0,0.0,16.66,0.0,10.69,0.0,0.0,0.0,940.6456665039062,8,Chromcikova M.,2007
12018,72.65,0.0,0.0,0.0,0.0,0.0,16.66,0.0,10.69,0.0,0.0,0.0,898.94638671875,9,Chromcikova M.,2007
12019,72.65,0.0,0.0,0.0,0.0,0.0,16.66,0.0,10.69,0.0,0.0,0.0,863.6036743164062,10,Chromcikova M.,2007
12020,53.85,0.0,0.0,0.0,0.0,0.0,22.66,0.0,0.0,21.77,1.72,0.0,1630.5239013671876,0,Vedel E.,2007
12021,53.85,0.0,0.0,0.0,0.0,0.0,22.66,0.0,0.0,21.77,1.72,0.0,1410.3393310546876,1,Vedel E.,2007
12022,53.85,0.0,0.0,0.0,0.0,0.0,22.66,0.0,0.0,21.77,1.72,0.0,1261.4101318359376,2,Vedel E.,2007
12023,53.85,0.0,0.0,0.0,0.0,0.0,22.66,0.0,0.0,21.77,1.72,0.0,1153.9646362304688,3,Vedel E.,2007
12024,53.85,0.0,0.0,0.0,0.0,0.0,22.66,0.0,0.0,21.77,1.72,0.0,1072.7889770507813,4,Vedel E.,2007
12025,53.85,0.0,0.0,0.0,0.0,0.0,22.66,0.0,0.0,21.77,1.72,0.0,1009.2983154296875,5,Vedel E.,2007
12026,53.85,0.0,0.0,0.0,0.0,0.0,22.66,0.0,0.0,21.77,1.72,0.0,958.2811645507812,6,Vedel E.,2007
12027,53.85,0.0,0.0,0.0,0.0,0.0,22.66,0.0,0.0,21.77,1.72,0.0,916.3903564453125,7,Vedel E.,2007
12028,53.85,0.0,0.0,0.0,0.0,0.0,22.66,0.0,0.0,21.77,1.72,0.0,881.3780883789062,8,Vedel E.,2007
12029,0.0,0.0,0.0,0.0,0.0,0.0,0.0,0.0,0.0,50.0,50.0,0.0,862.0351928710937,8,Guencheva V.,2007
12030,0.0,0.0,0.0,0.0,0.0,0.0,0.0,0.0,0.0,50.0,50.0,0.0,844.2800659179687,9,Guencheva V.,2007
12031,0.0,0.0,0.0,0.0,0.0,0.0,0.0,0.0,0.0,50.0,50.0,0.0,828.4086059570312,10,Guencheva V.,2007
12032,0.0,0.0,0.0,0.0,0.0,0.0,0.0,0.0,0.0,50.0,50.0,0.0,814.1362060546875,11,Guencheva V.,2007
12033,1.57,0.0,0.0,0.0,0.0,0.0,0.0,0.0,0.0,49.21,49.21,0.0,865.07578125,8,Guencheva V.,2007
12034,1.57,0.0,0.0,0.0,0.0,0.0,0.0,0.0,0.0,49.21,49.21,0.0,847.9789794921875,9,Guencheva V.,2007
12035,1.57,0.0,0.0,0.0,0.0,0.0,0.0,0.0,0.0,49.21,49.21,0.0,832.5910400390625,10,Guencheva V.,2007
12036,1.57,0.0,0.0,0.0,0.0,0.0,0.0,0.0,0.0,49.21,49.21,0.0,818.66806640625,11,Guencheva V.,2007
12037,1.57,0.0,0.0,0.0,0.0,0.0,0.0,0.0,0.0,49.21,49.21,0.0,806.0102294921875,12,Guencheva V.,2007
12038,100.0,0.0,0.0,0.0,0.0,0.0,0.0,0.0,0.0,0.0,0.0,0.0,1724.775732421875,8,Yamahara K.,2004
12039,100.0,0.0,0.0,0.0,0.0,0.0,0.0,0.0,0.0,0.0,0.0,0.0,1634.5627197265626,9,Yamahara K.,2004
12040,100.0,0.0,0.0,0.0,0.0,0.0,0.0,0.0,0.0,0.0,0.0,0.0,1690.1225341796876,8,Yamahara K.,2004
12041,100.0,0.0,0.0,0.0,0.0,0.0,0.0,0.0,0.0,0.0,0.0,0.0,1591.377783203125,9,Yamahara K.,2004
12042,100.0,0.0,0.0,0.0,0.0,0.0,0.0,0.0,0.0,0.0,0.0,0.0,1740.3405517578126,8,Yamahara K.,2004
12043,100.0,0.0,0.0,0.0,0.0,0.0,0.0,0.0,0.0,0.0,0.0,0.0,1669.85751953125,9,Yamahara K.,2004
12044,100.0,0.0,0.0,0.0,0.0,0.0,0.0,0.0,0.0,0.0,0.0,0.0,1609.286474609375,10,Yamahara K.,2004
12045,100.0,0.0,0.0,0.0,0.0,0.0,0.0,0.0,0.0,0.0,0.0,0.0,1734.0275634765626,8,Yamahara K.,2004
12046,100.0,0.0,0.0,0.0,0.0,0.0,0.0,0.0,0.0,0.0,0.0,0.0,1659.4166015625,9,Yamahara K.,2004
12047,100.0,0.0,0.0,0.0,0.0,0.0,0.0,0.0,0.0,0.0,0.0,0.0,1590.9618896484376,10,Yamahara K.,2004
12048,100.0,0.0,0.0,0.0,0.0,0.0,0.0,0.0,0.0,0.0,0.0,0.0,1771.6166748046876,8,Yamahara K.,2004
12049,100.0,0.0,0.0,0.0,0.0,0.0,0.0,0.0,0.0,0.0,0.0,0.0,1698.77646484375,9,Yamahara K.,2004
12050,100.0,0.0,0.0,0.0,0.0,0.0,0.0,0.0,0.0,0.0,0.0,0.0,1631.6899169921876,10,Yamahara K.,2004
12051,100.0,0.0,0.0,0.0,0.0,0.0,0.0,0.0,0.0,0.0,0.0,0.0,1569.7011474609376,11,Yamahara K.,2004
12052,100.0,0.0,0.0,0.0,0.0,0.0,0.0,0.0,0.0,0.0,0.0,0.0,1742.49912109375,8,Yamahara K.,2004
12053,100.0,0.0,0.0,0.0,0.0,0.0,0.0,0.0,0.0,0.0,0.0,0.0,1664.9040283203126,9,Yamahara K.,2004
12054,100.0,0.0,0.0,0.0,0.0,0.0,0.0,0.0,0.0,0.0,0.0,0.0,1593.925634765625,10,Yamahara K.,2004
12055,0.0,0.0,0.0,0.0,0.0,0.0,50.0,0.0,0.0,0.0,50.0,0.0,587.8291381835936,7,Avramov I.,1987
12056,0.0,0.0,0.0,0.0,0.0,0.0,50.0,0.0,0.0,0.0,50.0,0.0,582.0468200683594,8,Avramov I.,1987
12057,0.0,0.0,0.0,0.0,0.0,0.0,50.0,0.0,0.0,0.0,50.0,0.0,576.3771728515625,9,Avramov I.,1987
12058,0.0,0.0,0.0,0.0,0.0,0.0,50.0,0.0,0.0,0.0,50.0,0.0,570.8169616699219,10,Avramov I.,1987
12059,0.0,0.0,0.0,0.0,0.0,0.0,50.0,0.0,0.0,0.0,50.0,0.0,565.3630126953125,11,Avramov I.,1987
12060,0.0,0.0,0.0,0.0,0.0,0.0,50.0,0.0,0.0,0.0,50.0,0.0,560.0123352050781,12,Avramov I.,1987
12061,36.2,0.0,27.1,0.0,0.0,0.0,0.0,0.0,0.0,36.7,0.0,0.0,1173.3052734375,9,Gruener G.,2001
12062,36.2,0.0,27.1,0.0,0.0,0.0,0.0,0.0,0.0,36.7,0.0,0.0,1148.6252807617188,10,Gruener G.,2001
12063,36.2,0.0,27.1,0.0,0.0,0.0,0.0,0.0,0.0,36.7,0.0,0.0,1126.064306640625,11,Gruener G.,2001
12064,36.2,0.0,27.1,0.0,0.0,0.0,0.0,0.0,0.0,36.7,0.0,0.0,1105.3605712890626,12,Gruener G.,2001
12065,44.0,0.0,12.5,0.0,0.0,0.0,0.0,0.0,0.0,43.5,0.0,0.0,1128.7593139648438,9,Gruener G.,2001
12066,44.0,0.0,12.5,0.0,0.0,0.0,0.0,0.0,0.0,43.5,0.0,0.0,1103.8451904296876,10,Gruener G.,2001
12067,44.0,0.0,12.5,0.0,0.0,0.0,0.0,0.0,0.0,43.5,0.0,0.0,1081.9698852539063,11,Gruener G.,2001
12068,44.0,0.0,12.5,0.0,0.0,0.0,0.0,0.0,0.0,43.5,0.0,0.0,1062.6093505859376,12,Gruener G.,2001
12069,50.21,0.0,0.0,10.27,0.0,0.0,0.0,0.0,19.78,19.73,0.0,0.0,1006.7360595703125,9,Magnien V.,2008
12070,50.21,0.0,0.0,10.27,0.0,0.0,0.0,0.0,19.78,19.73,0.0,0.0,984.766943359375,10,Magnien V.,2008
12071,50.21,0.0,0.0,10.27,0.0,0.0,0.0,0.0,19.78,19.73,0.0,0.0,963.8847412109375,11,Magnien V.,2008
12072,50.21,0.0,0.0,10.27,0.0,0.0,0.0,0.0,19.78,19.73,0.0,0.0,944.0106567382812,12,Magnien V.,2008
12073,50.21,0.0,0.0,10.26,0.0,0.0,5.06,0.0,17.05,17.42,0.0,0.0,978.040869140625,8,Magnien V.,2008
12074,50.21,0.0,0.0,10.26,0.0,0.0,5.06,0.0,17.05,17.42,0.0,0.0,953.5102905273437,9,Magnien V.,2008
12075,50.21,0.0,0.0,10.26,0.0,0.0,5.06,0.0,17.05,17.42,0.0,0.0,930.75693359375,10,Magnien V.,2008
12076,50.21,0.0,0.0,10.26,0.0,0.0,5.06,0.0,17.05,17.42,0.0,0.0,909.5943969726562,11,Magnien V.,2008
12077,50.21,0.0,0.0,10.26,0.0,0.0,5.06,0.0,17.05,17.42,0.0,0.0,889.86142578125,12,Magnien V.,2008
12078,70.9,0.0,1.2,0.0,0.0,0.0,11.5,0.6,7.3,8.5,0.0,0.0,1515.4128173828126,2,Murata T.,2007
12079,70.9,0.0,1.2,0.0,0.0,0.0,11.5,0.6,7.3,8.5,0.0,0.0,1337.82041015625,3,Murata T.,2007
12080,70.95,0.0,1.16,0.0,0.0,0.0,11.46,0.63,7.35,8.45,0.0,0.0,1515.4128173828126,2,Murata T.,2007
12081,70.95,0.0,1.16,0.0,0.0,0.0,11.46,0.63,7.35,8.45,0.0,0.0,1337.82041015625,3,Murata T.,2007
12082,71.24,0.0,0.23,0.16,0.0,0.0,13.05,0.063,4.83,10.32,0.0,0.1,911.525244140625,9,Deubener J.,2008
12083,71.24,0.0,0.23,0.16,0.0,0.0,13.05,0.063,4.83,10.32,0.0,0.1,881.7485107421875,10,Deubener J.,2008
12084,71.24,0.0,0.23,0.16,0.0,0.0,13.05,0.063,4.83,10.32,0.0,0.1,856.0407470703125,11,Deubener J.,2008
12085,71.16,0.0,0.23,0.16,0.0,0.0,13.03,0.063,4.83,10.31,0.0,0.22,932.320166015625,8,Deubener J.,2008
12086,71.16,0.0,0.23,0.16,0.0,0.0,13.03,0.063,4.83,10.31,0.0,0.22,901.7426513671875,9,Deubener J.,2008
12087,71.16,0.0,0.23,0.16,0.0,0.0,13.03,0.063,4.83,10.31,0.0,0.22,873.7248901367187,10,Deubener J.,2008
12088,71.16,0.0,0.23,0.16,0.0,0.0,13.03,0.063,4.83,10.31,0.0,0.22,847.958349609375,11,Deubener J.,2008
12089,71.16,0.0,0.23,0.16,0.0,0.0,13.03,0.063,4.83,10.31,0.0,0.22,824.1822265625,12,Deubener J.,2008
12090,70.93,0.0,0.23,0.16,0.0,0.0,12.99,0.062,4.81,10.27,0.0,0.54,918.13388671875,8,Deubener J.,2008
12091,70.93,0.0,0.23,0.16,0.0,0.0,12.99,0.062,4.81,10.27,0.0,0.54,886.2179931640625,9,Deubener J.,2008
12092,70.93,0.0,0.23,0.16,0.0,0.0,12.99,0.062,4.81,10.27,0.0,0.54,856.4468139648437,10,Deubener J.,2008
12093,70.87,0.0,0.23,0.16,0.0,0.0,12.98,0.062,4.81,10.26,0.0,0.62,919.989599609375,8,Deubener J.,2008
12094,70.87,0.0,0.23,0.16,0.0,0.0,12.98,0.062,4.81,10.26,0.0,0.62,882.6593994140625,9,Deubener J.,2008
12095,70.87,0.0,0.23,0.16,0.0,0.0,12.98,0.062,4.81,10.26,0.0,0.62,851.6750854492187,10,Deubener J.,2008
12096,70.87,0.0,0.23,0.16,0.0,0.0,12.98,0.062,4.81,10.26,0.0,0.62,825.5453247070312,11,Deubener J.,2008
12097,73.97,0.0,0.0,0.0,0.0,0.0,15.99,0.0,0.0,10.0,0.0,0.033,930.3351196289062,8,Deubener J.,2008
12098,73.97,0.0,0.0,0.0,0.0,0.0,15.99,0.0,0.0,10.0,0.0,0.033,898.7721923828125,9,Deubener J.,2008
12099,73.97,0.0,0.0,0.0,0.0,0.0,15.99,0.0,0.0,10.0,0.0,0.033,872.0474609375,10,Deubener J.,2008
12100,73.97,0.0,0.0,0.0,0.0,0.0,15.99,0.0,0.0,10.0,0.0,0.033,849.1276000976562,11,Deubener J.,2008
12101,73.97,0.0,0.0,0.0,0.0,0.0,15.99,0.0,0.0,10.0,0.0,0.033,829.2541259765625,12,Deubener J.,2008
12102,73.53,0.0,0.0,0.0,0.0,0.0,15.9,0.0,0.0,9.94,0.0,0.63,831.7857421875,10,Deubener J.,2008
12103,73.53,0.0,0.0,0.0,0.0,0.0,15.9,0.0,0.0,9.94,0.0,0.63,805.4985107421875,11,Deubener J.,2008
12104,50.11,0.0,0.0,0.0,0.0,0.0,0.0,0.0,24.49,25.41,0.0,0.0,1691.650244140625,0,Kirkpatrick R.J,1974
12105,50.11,0.0,0.0,0.0,0.0,0.0,0.0,0.0,24.49,25.41,0.0,0.0,1537.76083984375,1,Kirkpatrick R.J,1974
12106,50.11,0.0,0.0,0.0,0.0,0.0,0.0,0.0,24.49,25.41,0.0,0.0,1422.6969970703126,2,Kirkpatrick R.J,1974
12107,50.11,0.0,0.0,0.0,0.0,0.0,0.0,0.0,24.49,25.41,0.0,0.0,1333.4113525390626,3,Kirkpatrick R.J,1974
12108,50.11,0.0,0.0,0.0,0.0,0.0,0.0,0.0,24.49,25.41,0.0,0.0,1262.1136840820313,4,Kirkpatrick R.J,1974
12109,50.11,0.0,0.0,0.0,0.0,0.0,0.0,0.0,24.49,25.41,0.0,0.0,1203.8656372070313,5,Kirkpatrick R.J,1974
12110,50.11,0.0,0.0,0.0,0.0,0.0,0.0,0.0,24.49,25.41,0.0,0.0,1155.3847412109376,6,Kirkpatrick R.J,1974
12111,50.11,0.0,0.0,0.0,0.0,0.0,0.0,0.0,24.49,25.41,0.0,0.0,1114.4045166015626,7,Kirkpatrick R.J,1974
12112,50.11,0.0,0.0,0.0,0.0,0.0,0.0,0.0,24.49,25.41,0.0,0.0,1079.3091796875,8,Kirkpatrick R.J,1974
12113,50.11,0.0,0.0,0.0,0.0,0.0,0.0,0.0,24.49,25.41,0.0,0.0,1048.9159912109376,9,Kirkpatrick R.J,1974
12114,50.11,0.0,0.0,0.0,0.0,0.0,0.0,0.0,24.49,25.41,0.0,0.0,1022.3393920898437,10,Kirkpatrick R.J,1974
12115,50.11,0.0,0.0,0.0,0.0,0.0,0.0,0.0,24.49,25.41,0.0,0.0,998.9028076171875,11,Kirkpatrick R.J,1974
12116,50.11,0.0,0.0,0.0,0.0,0.0,0.0,0.0,24.49,25.41,0.0,0.0,978.080908203125,12,Kirkpatrick R.J,1974
12117,68.68,0.0,15.57,0.0,0.0,0.0,0.0,0.0,15.75,0.0,0.0,0.0,1743.15,2,Tanaka T.,2008
12118,68.5,0.0,20.1,0.0,0.0,0.0,11.4,0.0,0.0,0.0,0.0,0.0,1088.15,12,Webb S.L.,2008
12119,68.2,0.0,19.0,0.0,0.0,0.0,12.8,0.0,0.0,0.0,0.0,0.0,1092.15,12,Webb S.L.,2008
12120,66.83,0.0,19.78,0.0,0.0,0.0,13.39,0.0,0.0,0.0,0.0,0.0,1091.15,12,Webb S.L.,2008
12121,67.6,0.0,17.1,0.0,0.0,0.0,15.3,0.0,0.0,0.0,0.0,0.0,1098.15,12,Webb S.L.,2008
12122,67.16,0.0,16.85,0.0,0.0,0.0,15.99,0.0,0.0,0.0,0.0,0.0,1101.15,12,Webb S.L.,2008
12123,66.67,0.0,16.34,0.0,0.0,0.0,16.99,0.0,0.0,0.0,0.0,0.0,1015.15,12,Webb S.L.,2008
