Repository: charlesll/gpvisc

# GPVisc
=========
GPVisc is a Python module containing a Gaussian Process - Artificial Neural Network of melt viscosity.

- **Documentation:** http://charlesll.github.io/gpvisc/html/index.html
- **Examples:** https://github.com/charlesll/gpvisc/tree/master/examples
- **Web app** https://gpvisc.streamlit.app/
- **Source code:** https://github.com/charlesll/gpvisc/tree/master/src/gpvisc
- **License:** https://github.com/charlesll/gpvisc/tree/master/LICENSE.txt
- **Contributing:** https://github.com/charlesll/gpvisc/blob/master/CONTRIBUTING.md
- **Bug reports:** https://github.com/charlesll/gpvisc/issues
- **Contact:** lelosq@ipgp.fr

See the documentation for more information.

File: examples/additional_data/FULL_SCIGLASS.csv (part 30 of 35)
,sio2,tio2,al2o3,feo,fe2o3,mno,na2o,k2o,mgo,cao,p2o5,h2o,T,viscosity,Author,Year
12124,66.61,0.0,15.5,0.0,0.0,0.0,17.89,0.0,0.0,0.0,0.0,0.0,945.15,12,Webb S.L.,2008
12125,67.5,0.0,13.2,0.0,0.0,0.0,19.3,0.0,0.0,0.0,0.0,0.0,870.15,12,Webb S.L.,2008
12126,67.31,0.0,11.7,0.0,0.0,0.0,20.99,0.0,0.0,0.0,0.0,0.0,860.15,12,Webb S.L.,2008
12127,67.28,0.0,9.8,0.0,0.0,0.0,22.92,0.0,0.0,0.0,0.0,0.0,805.15,12,Webb S.L.,2008
12128,68.21,0.0,1.73,0.0,0.0,0.0,30.07,0.0,0.0,0.0,0.0,0.0,754.15,12,Webb S.L.,2008
12129,67.05,0.0,19.74,0.0,0.0,0.0,0.0,0.0,0.0,13.21,0.0,0.0,1153.15,12,Webb S.L.,2008
12130,67.81,0.0,17.68,0.0,0.0,0.0,0.0,0.0,0.0,14.5,0.0,0.0,1158.15,12,Webb S.L.,2008
12131,68.71,0.0,13.99,0.0,0.0,0.0,0.0,0.0,0.0,17.3,0.0,0.0,1128.15,12,Webb S.L.,2008
12132,68.01,0.0,13.08,0.0,0.0,0.0,0.0,0.0,0.0,18.9,0.0,0.0,1104.15,12,Webb S.L.,2008
12133,66.73,0.0,6.65,0.0,0.0,0.0,0.0,0.0,0.0,26.61,0.0,0.0,1057.15,12,Webb S.L.,2008
12134,64.51,0.0,5.49,0.0,0.0,0.0,0.0,0.0,0.0,30.0,0.0,0.0,1060.15,12,Webb S.L.,2008
12135,67.4,0.0,16.3,0.0,0.0,0.0,0.0,0.0,0.0,16.3,0.0,0.0,1151.15,12,Webb S.L.,2008
12136,66.6,0.0,16.7,0.0,0.0,0.0,4.3,0.0,0.0,12.4,0.0,0.0,1090.15,12,Webb S.L.,2008
12137,66.4,0.0,16.6,0.0,0.0,0.0,5.7,0.0,0.0,11.3,0.0,0.0,1080.15,12,Webb S.L.,2008
12138,68.7,0.0,15.6,0.0,0.0,0.0,8.3,0.0,0.0,7.4,0.0,0.0,1071.15,12,Webb S.L.,2008
12139,64.8,0.0,17.9,0.0,0.0,0.0,11.2,0.0,0.0,6.1,0.0,0.0,1070.15,12,Webb S.L.,2008
12140,67.03,0.0,16.68,0.0,0.0,0.0,12.19,0.0,0.0,4.1,0.0,0.0,1060.15,12,Webb S.L.,2008
12141,69.74,0.23,13.0,3.24,0.0,0.18,5.88,4.63,0.48,2.6,0.029,0.0,1654.9545654296876,3,Potuzak M.,2006
12142,69.74,0.23,13.0,3.24,0.0,0.18,5.88,4.63,0.48,2.6,0.029,0.0,1520.351171875,4,Potuzak M.,2006
12143,69.74,0.23,13.0,3.24,0.0,0.18,5.88,4.63,0.48,2.6,0.029,0.0,1413.2895263671876,5,Potuzak M.,2006
12144,69.74,0.23,13.0,3.24,0.0,0.18,5.88,4.63,0.48,2.6,0.029,0.0,1326.1010498046876,6,Potuzak M.,2006
12145,69.74,0.23,13.0,3.24,0.0,0.18,5.88,4.63,0.48,2.6,0.029,0.0,1253.7223876953124,7,Potuzak M.,2006
12146,69.74,0.23,13.0,3.24,0.0,0.18,5.88,4.63,0.48,2.6,0.029,0.0,1192.675390625,8,Potuzak M.,2006
12147,69.74,0.23,13.0,3.24,0.0,0.18,5.88,4.63,0.48,2.6,0.029,0.0,1140.4921630859376,9,Potuzak M.,2006
12148,69.74,0.23,13.0,3.24,0.0,0.18,5.88,4.63,0.48,2.6,0.029,0.0,1095.3729614257813,10,Potuzak M.,2006
12149,69.74,0.23,13.0,3.24,0.0,0.18,5.88,4.63,0.48,2.6,0.029,0.0,1055.97421875,11,Potuzak M.,2006
12150,54.18,0.8,10.86,7.62,0.0,0.2,2.78,1.53,9.31,12.71,0.0,0.0,1657.4689697265626,1,Potuzak M.,2006
12151,54.18,0.8,10.86,7.62,0.0,0.2,2.78,1.53,9.31,12.71,0.0,0.0,1477.644384765625,2,Potuzak M.,2006
12152,54.18,0.8,10.86,7.62,0.0,0.2,2.78,1.53,9.31,12.71,0.0,0.0,1351.5138916015626,3,Potuzak M.,2006
12153,54.18,0.8,10.86,7.62,0.0,0.2,2.78,1.53,9.31,12.71,0.0,0.0,1258.152685546875,4,Potuzak M.,2006
12154,54.18,0.8,10.86,7.62,0.0,0.2,2.78,1.53,9.31,12.71,0.0,0.0,1186.2584594726563,5,Potuzak M.,2006
12155,54.18,0.8,10.86,7.62,0.0,0.2,2.78,1.53,9.31,12.71,0.0,0.0,1129.190771484375,6,Potuzak M.,2006
12156,54.18,0.8,10.86,7.62,0.0,0.2,2.78,1.53,9.31,12.71,0.0,0.0,1082.7917846679688,7,Potuzak M.,2006
12157,54.18,0.8,10.86,7.62,0.0,0.2,2.78,1.53,9.31,12.71,0.0,0.0,1044.325537109375,8,Potuzak M.,2006
12158,54.18,0.8,10.86,7.62,0.0,0.2,2.78,1.53,9.31,12.71,0.0,0.0,1011.9178833007812,9,Potuzak M.,2006
12159,54.18,0.8,10.86,7.62,0.0,0.2,2.78,1.53,9.31,12.71,0.0,0.0,984.2419189453125,10,Potuzak M.,2006
12160,61.71,0.6,12.06,6.81,0.0,0.15,4.57,3.25,3.97,6.87,0.0,0.0,1837.7792724609376,1,Potuzak M.,2006
12161,61.71,0.6,12.06,6.81,0.0,0.15,4.57,3.25,3.97,6.87,0.0,0.0,1640.4562744140626,2,Potuzak M.,2006
12162,61.71,0.6,12.06,6.81,0.0,0.15,4.57,3.25,3.97,6.87,0.0,0.0,1494.66806640625,3,Potuzak M.,2006
12163,61.71,0.6,12.06,6.81,0.0,0.15,4.57,3.25,3.97,6.87,0.0,0.0,1382.5573486328126,4,Potuzak M.,2006
12164,61.71,0.6,12.06,6.81,0.0,0.15,4.57,3.25,3.97,6.87,0.0,0.0,1293.6632446289063,5,Potuzak M.,2006
12165,61.71,0.6,12.06,6.81,0.0,0.15,4.57,3.25,3.97,6.87,0.0,0.0,1221.4504760742188,6,Potuzak M.,2006
12166,61.71,0.6,12.06,6.81,0.0,0.15,4.57,3.25,3.97,6.87,0.0,0.0,1161.6263793945313,7,Potuzak M.,2006
12167,61.71,0.6,12.06,6.81,0.0,0.15,4.57,3.25,3.97,6.87,0.0,0.0,1111.254736328125,8,Potuzak M.,2006
12168,61.71,0.6,12.06,6.81,0.0,0.15,4.57,3.25,3.97,6.87,0.0,0.0,1068.259375,9,Potuzak M.,2006
12169,61.71,0.6,12.06,6.81,0.0,0.15,4.57,3.25,3.97,6.87,0.0,0.0,1031.13046875,10,Potuzak M.,2006
12170,61.71,0.6,12.06,6.81,0.0,0.15,4.57,3.25,3.97,6.87,0.0,0.0,998.7441162109375,11,Potuzak M.,2006
12171,74.36,0.19,8.01,2.87,0.0,0.13,4.2,4.26,2.0,3.97,0.014,0.0,1867.650732421875,2,Potuzak M.,2006
12172,74.36,0.19,8.01,2.87,0.0,0.13,4.2,4.26,2.0,3.97,0.014,0.0,1686.04794921875,3,Potuzak M.,2006
12173,74.36,0.19,8.01,2.87,0.0,0.13,4.2,4.26,2.0,3.97,0.014,0.0,1542.9421142578126,4,Potuzak M.,2006
12174,74.36,0.19,8.01,2.87,0.0,0.13,4.2,4.26,2.0,3.97,0.014,0.0,1427.264990234375,5,Potuzak M.,2006
12175,74.36,0.19,8.01,2.87,0.0,0.13,4.2,4.26,2.0,3.97,0.014,0.0,1331.820654296875,6,Potuzak M.,2006
12176,74.36,0.19,8.01,2.87,0.0,0.13,4.2,4.26,2.0,3.97,0.014,0.0,1251.7275756835938,7,Potuzak M.,2006
12177,74.36,0.19,8.01,2.87,0.0,0.13,4.2,4.26,2.0,3.97,0.014,0.0,1183.5578369140624,8,Potuzak M.,2006
12178,74.36,0.19,8.01,2.87,0.0,0.13,4.2,4.26,2.0,3.97,0.014,0.0,1124.833349609375,9,Potuzak M.,2006
12179,74.36,0.19,8.01,2.87,0.0,0.13,4.2,4.26,2.0,3.97,0.014,0.0,1073.7182983398438,10,Potuzak M.,2006
12180,46.97,1.75,7.57,9.7,0.0,0.22,2.64,0.7,17.48,12.59,0.37,0.0,1684.0678466796876,0,Potuzak M.,2006
12181,46.97,1.75,7.57,9.7,0.0,0.22,2.64,0.7,17.48,12.59,0.37,0.0,1512.3764404296876,1,Potuzak M.,2006
12182,46.97,1.75,7.57,9.7,0.0,0.22,2.64,0.7,17.48,12.59,0.37,0.0,1387.4906982421876,2,Potuzak M.,2006
12183,46.97,1.75,7.57,9.7,0.0,0.22,2.64,0.7,17.48,12.59,0.37,0.0,1292.5668090820313,3,Potuzak M.,2006
12184,46.97,1.75,7.57,9.7,0.0,0.22,2.64,0.7,17.48,12.59,0.37,0.0,1217.9772094726563,4,Potuzak M.,2006
12185,46.97,1.75,7.57,9.7,0.0,0.22,2.64,0.7,17.48,12.59,0.37,0.0,1157.8201049804688,5,Potuzak M.,2006
12186,46.97,1.75,7.57,9.7,0.0,0.22,2.64,0.7,17.48,12.59,0.37,0.0,1108.276220703125,6,Potuzak M.,2006
12187,46.97,1.75,7.57,9.7,0.0,0.22,2.64,0.7,17.48,12.59,0.37,0.0,1066.7644409179688,7,Potuzak M.,2006
12188,46.97,1.75,7.57,9.7,0.0,0.22,2.64,0.7,17.48,12.59,0.37,0.0,1031.4780639648438,8,Potuzak M.,2006
12189,46.97,1.75,7.57,9.7,0.0,0.22,2.64,0.7,17.48,12.59,0.37,0.0,1001.11435546875,9,Potuzak M.,2006
12190,46.97,1.75,7.57,9.7,0.0,0.22,2.64,0.7,17.48,12.59,0.37,0.0,974.710302734375,10,Potuzak M.,2006
12191,46.97,1.75,7.57,9.7,0.0,0.22,2.64,0.7,17.48,12.59,0.37,0.0,951.5388549804687,11,Potuzak M.,2006
12192,57.93,0.67,12.08,8.17,0.0,0.17,3.62,1.13,5.52,10.7,0.0,0.0,1765.3942626953126,1,Potuzak M.,2006
12193,57.93,0.67,12.08,8.17,0.0,0.17,3.62,1.13,5.52,10.7,0.0,0.0,1566.7681640625,2,Potuzak M.,2006
12194,57.93,0.67,12.08,8.17,0.0,0.17,3.62,1.13,5.52,10.7,0.0,0.0,1425.8893798828126,3,Potuzak M.,2006
12195,57.93,0.67,12.08,8.17,0.0,0.17,3.62,1.13,5.52,10.7,0.0,0.0,1320.77060546875,4,Potuzak M.,2006
12196,57.93,0.67,12.08,8.17,0.0,0.17,3.62,1.13,5.52,10.7,0.0,0.0,1239.329443359375,5,Potuzak M.,2006
12197,57.93,0.67,12.08,8.17,0.0,0.17,3.62,1.13,5.52,10.7,0.0,0.0,1174.375830078125,6,Potuzak M.,2006
12198,57.93,0.67,12.08,8.17,0.0,0.17,3.62,1.13,5.52,10.7,0.0,0.0,1121.3631958007813,7,Potuzak M.,2006
12199,57.93,0.67,12.08,8.17,0.0,0.17,3.62,1.13,5.52,10.7,0.0,0.0,1077.2758544921876,8,Potuzak M.,2006
12200,57.93,0.67,12.08,8.17,0.0,0.17,3.62,1.13,5.52,10.7,0.0,0.0,1040.0348876953126,9,Potuzak M.,2006
12201,57.93,0.67,12.08,8.17,0.0,0.17,3.62,1.13,5.52,10.7,0.0,0.0,1008.1603759765625,10,Potuzak M.,2006
12202,57.93,0.67,12.08,8.17,0.0,0.17,3.62,1.13,5.52,10.7,0.0,0.0,980.5702880859375,11,Potuzak M.,2006
12203,83.84,0.16,6.18,1.67,0.0,0.027,0.5,2.3,2.58,2.74,0.0,0.0,1884.0856689453126,3,Potuzak M.,2006
12204,83.84,0.16,6.18,1.67,0.0,0.027,0.5,2.3,2.58,2.74,0.0,0.0,1721.1607421875,4,Potuzak M.,2006
12205,83.84,0.16,6.18,1.67,0.0,0.027,0.5,2.3,2.58,2.74,0.0,0.0,1586.7328857421876,5,Potuzak M.,2006
12206,83.84,0.16,6.18,1.67,0.0,0.027,0.5,2.3,2.58,2.74,0.0,0.0,1473.92685546875,6,Potuzak M.,2006
12207,83.84,0.16,6.18,1.67,0.0,0.027,0.5,2.3,2.58,2.74,0.0,0.0,1377.9142822265626,7,Potuzak M.,2006
12208,83.84,0.16,6.18,1.67,0.0,0.027,0.5,2.3,2.58,2.74,0.0,0.0,1295.204931640625,8,Potuzak M.,2006
12209,83.84,0.16,6.18,1.67,0.0,0.027,0.5,2.3,2.58,2.74,0.0,0.0,1223.21298828125,9,Potuzak M.,2006
12210,83.84,0.16,6.18,1.67,0.0,0.027,0.5,2.3,2.58,2.74,0.0,0.0,1159.9821533203126,10,Potuzak M.,2006
12211,83.84,0.16,6.18,1.67,0.0,0.027,0.5,2.3,2.58,2.74,0.0,0.0,1104.0048583984376,11,Potuzak M.,2006
12212,51.45,0.0,2.44,0.008,0.0,0.0,0.081,0.0,20.14,24.49,0.0,1.39,1015.9491333007812,9,Giordano D.,2008
12213,51.45,0.0,2.44,0.008,0.0,0.0,0.081,0.0,20.14,24.49,0.0,1.39,986.4932006835937,10,Giordano D.,2008
12214,51.45,0.0,2.44,0.008,0.0,0.0,0.081,0.0,20.14,24.49,0.0,1.39,958.6974853515625,11,Giordano D.,2008
12215,51.45,0.0,2.44,0.008,0.0,0.0,0.081,0.0,20.14,24.49,0.0,1.39,932.4254516601562,12,Giordano D.,2008
12216,49.56,0.0,2.35,0.007,0.0,0.0,0.078,0.0,19.4,23.59,0.0,5.02,906.81845703125,9,Giordano D.,2008
12217,49.56,0.0,2.35,0.007,0.0,0.0,0.078,0.0,19.4,23.59,0.0,5.02,880.5903076171875,10,Giordano D.,2008
12218,49.56,0.0,2.35,0.007,0.0,0.0,0.078,0.0,19.4,23.59,0.0,5.02,855.8369506835937,11,Giordano D.,2008
12219,49.47,0.0,2.34,0.007,0.0,0.0,0.078,0.0,19.36,23.55,0.0,5.19,872.7934326171875,10,Giordano D.,2008
12220,49.47,0.0,2.34,0.007,0.0,0.0,0.078,0.0,19.36,23.55,0.0,5.19,846.9626831054687,11,Giordano D.,2008
12221,48.28,0.0,2.29,0.007,0.0,0.0,0.076,0.0,18.9,22.98,0.0,7.47,856.0099853515625,9,Giordano D.,2008
12222,48.28,0.0,2.29,0.007,0.0,0.0,0.076,0.0,18.9,22.98,0.0,7.47,829.8596557617187,10,Giordano D.,2008
12223,48.28,0.0,2.29,0.007,0.0,0.0,0.076,0.0,18.9,22.98,0.0,7.47,807.6464599609375,11,Giordano D.,2008
12224,48.48,0.0,9.91,0.065,0.0,0.0,0.11,0.031,14.21,23.77,0.0,3.42,937.93076171875,10,Giordano D.,2008
12225,48.48,0.0,9.91,0.065,0.0,0.0,0.11,0.031,14.21,23.77,0.0,3.42,911.0949462890625,11,Giordano D.,2008
12226,47.23,0.0,9.65,0.064,0.0,0.0,0.11,0.03,13.84,23.16,0.0,5.91,895.7921508789062,10,Giordano D.,2008
12227,47.23,0.0,9.65,0.064,0.0,0.0,0.11,0.03,13.84,23.16,0.0,5.91,865.3923095703125,11,Giordano D.,2008
12228,47.23,0.0,9.65,0.064,0.0,0.0,0.11,0.03,13.84,23.16,0.0,5.91,836.98837890625,12,Giordano D.,2008
12229,46.01,0.0,9.4,0.062,0.0,0.0,0.11,0.03,13.48,22.56,0.0,8.35,853.8800415039062,10,Giordano D.,2008
12230,46.01,0.0,9.4,0.062,0.0,0.0,0.11,0.03,13.48,22.56,0.0,8.35,822.014013671875,11,Giordano D.,2008
12231,46.01,0.0,9.4,0.062,0.0,0.0,0.11,0.03,13.48,22.56,0.0,8.35,794.8288330078125,12,Giordano D.,2008
12232,50.77,0.0,21.73,0.019,0.0,0.0,0.044,0.007,2.43,25.0,0.0,0.0,1144.9367431640626,11,Giordano D.,2008
12233,50.77,0.0,21.73,0.019,0.0,0.0,0.044,0.007,2.43,25.0,0.0,0.0,1119.4695190429688,12,Giordano D.,2008
12234,46.27,0.0,19.81,0.017,0.0,0.0,0.04,0.007,2.21,22.79,0.0,8.86,898.9755615234375,10,Giordano D.,2008
12235,46.27,0.0,19.81,0.017,0.0,0.0,0.04,0.007,2.21,22.79,0.0,8.86,868.92685546875,11,Giordano D.,2008
12236,44.78,0.0,21.59,0.061,0.0,0.0,0.18,0.013,0.12,23.15,0.0,10.1,870.100927734375,11,Giordano D.,2008
12237,44.78,0.0,21.59,0.061,0.0,0.0,0.18,0.013,0.12,23.15,0.0,10.1,845.6503051757812,12,Giordano D.,2008
12238,45.14,0.0,21.76,0.062,0.0,0.0,0.18,0.013,0.13,23.34,0.0,9.37,882.8486083984375,11,Giordano D.,2008
12239,45.14,0.0,21.76,0.062,0.0,0.0,0.18,0.013,0.13,23.34,0.0,9.37,853.7496704101562,12,Giordano D.,2008
12240,46.95,0.0,0.0,0.0,0.0,0.0,0.0,0.0,18.83,34.22,0.0,0.0,1807.9648193359376,1,Reinsch S.,2008
12241,46.95,0.0,0.0,0.0,0.0,0.0,0.0,0.0,18.83,34.22,0.0,0.0,1639.67587890625,2,Reinsch S.,2008
12242,46.95,0.0,0.0,0.0,0.0,0.0,0.0,0.0,18.83,34.22,0.0,0.0,1517.774755859375,3,Reinsch S.,2008
12243,46.95,0.0,0.0,0.0,0.0,0.0,0.0,0.0,18.83,34.22,0.0,0.0,1425.4050048828126,4,Reinsch S.,2008
12244,46.95,0.0,0.0,0.0,0.0,0.0,0.0,0.0,18.83,34.22,0.0,0.0,1352.9947265625,5,Reinsch S.,2008
12245,46.95,0.0,0.0,0.0,0.0,0.0,0.0,0.0,18.83,34.22,0.0,0.0,1294.705419921875,6,Reinsch S.,2008
12246,46.95,0.0,0.0,0.0,0.0,0.0,0.0,0.0,18.83,34.22,0.0,0.0,1246.7734130859376,7,Reinsch S.,2008
12247,46.95,0.0,0.0,0.0,0.0,0.0,0.0,0.0,18.83,34.22,0.0,0.0,1206.6633666992188,8,Reinsch S.,2008
12248,46.95,0.0,0.0,0.0,0.0,0.0,0.0,0.0,18.83,34.22,0.0,0.0,1172.6050170898438,9,Reinsch S.,2008
12249,46.95,0.0,0.0,0.0,0.0,0.0,0.0,0.0,18.83,34.22,0.0,0.0,1143.3249267578126,10,Reinsch S.,2008
12250,46.95,0.0,0.0,0.0,0.0,0.0,0.0,0.0,18.83,34.22,0.0,0.0,1117.8833374023438,11,Reinsch S.,2008
12251,46.95,0.0,0.0,0.0,0.0,0.0,0.0,0.0,18.83,34.22,0.0,0.0,1095.5719970703126,12,Reinsch S.,2008
12252,99.77,0.0,0.0,0.0,0.0,0.0,0.0,0.0,0.0,0.0,0.0,0.23,1474.8072265625,12,Zietka S.,2007
12253,59.86,0.0,0.0,0.0,0.0,0.0,40.08,0.0,0.0,0.054,0.0,0.0,1420.135595703125,1,Neuville D.R.,2006
12254,59.86,0.0,0.0,0.0,0.0,0.0,40.08,0.0,0.0,0.054,0.0,0.0,1224.1392578125,2,Neuville D.R.,2006
12255,59.86,0.0,0.0,0.0,0.0,0.0,40.08,0.0,0.0,0.054,0.0,0.0,1092.8447631835938,3,Neuville D.R.,2006
12256,59.86,0.0,0.0,0.0,0.0,0.0,40.08,0.0,0.0,0.054,0.0,0.0,998.752294921875,4,Neuville D.R.,2006
12257,59.86,0.0,0.0,0.0,0.0,0.0,40.08,0.0,0.0,0.054,0.0,0.0,928.0123046875,5,Neuville D.R.,2006
12258,59.86,0.0,0.0,0.0,0.0,0.0,40.08,0.0,0.0,0.054,0.0,0.0,872.8909057617187,6,Neuville D.R.,2006
12259,59.86,0.0,0.0,0.0,0.0,0.0,40.08,0.0,0.0,0.054,0.0,0.0,828.7297119140625,7,Neuville D.R.,2006
12260,59.86,0.0,0.0,0.0,0.0,0.0,40.08,0.0,0.0,0.054,0.0,0.0,792.5553955078125,8,Neuville D.R.,2006
12261,59.86,0.0,0.0,0.0,0.0,0.0,40.08,0.0,0.0,0.054,0.0,0.0,762.3809265136719,9,Neuville D.R.,2006
12262,59.86,0.0,0.0,0.0,0.0,0.0,40.08,0.0,0.0,0.054,0.0,0.0,736.8278564453125,10,Neuville D.R.,2006
12263,59.86,0.0,0.0,0.0,0.0,0.0,40.08,0.0,0.0,0.054,0.0,0.0,714.9100708007813,11,Neuville D.R.,2006
12264,59.86,0.0,0.0,0.0,0.0,0.0,40.08,0.0,0.0,0.054,0.0,0.0,695.9033264160156,12,Neuville D.R.,2006
12265,59.99,0.0,0.0,0.0,0.0,0.0,0.18,0.0,0.0,39.83,0.0,0.0,1650.584326171875,1,Neuville D.R.,2006
12266,59.99,0.0,0.0,0.0,0.0,0.0,0.18,0.0,0.0,39.83,0.0,0.0,1497.110693359375,2,Neuville D.R.,2006
12267,59.99,0.0,0.0,0.0,0.0,0.0,0.18,0.0,0.0,39.83,0.0,0.0,1388.327734375,3,Neuville D.R.,2006
12268,59.99,0.0,0.0,0.0,0.0,0.0,0.18,0.0,0.0,39.83,0.0,0.0,1307.195654296875,4,Neuville D.R.,2006
12269,59.99,0.0,0.0,0.0,0.0,0.0,0.18,0.0,0.0,39.83,0.0,0.0,1244.3608154296876,5,Neuville D.R.,2006
12270,59.99,0.0,0.0,0.0,0.0,0.0,0.18,0.0,0.0,39.83,0.0,0.0,1194.2606567382813,6,Neuville D.R.,2006
12271,59.99,0.0,0.0,0.0,0.0,0.0,0.18,0.0,0.0,39.83,0.0,0.0,1153.37998046875,7,Neuville D.R.,2006
12272,59.99,0.0,0.0,0.0,0.0,0.0,0.18,0.0,0.0,39.83,0.0,0.0,1119.3884033203126,8,Neuville D.R.,2006
12273,59.99,0.0,0.0,0.0,0.0,0.0,0.18,0.0,0.0,39.83,0.0,0.0,1090.6798461914063,9,Neuville D.R.,2006
12274,59.99,0.0,0.0,0.0,0.0,0.0,0.18,0.0,0.0,39.83,0.0,0.0,1066.11142578125,10,Neuville D.R.,2006
12275,59.99,0.0,0.0,0.0,0.0,0.0,0.18,0.0,0.0,39.83,0.0,0.0,1044.8478759765626,11,Neuville D.R.,2006
12276,59.99,0.0,0.0,0.0,0.0,0.0,0.18,0.0,0.0,39.83,0.0,0.0,1026.2642578125,12,Neuville D.R.,2006
12277,59.92,0.0,0.0,0.0,0.0,0.0,5.08,0.0,0.0,35.0,0.0,0.0,1012.1969360351562,9,Neuville D.R.,2006
12278,59.92,0.0,0.0,0.0,0.0,0.0,5.08,0.0,0.0,35.0,0.0,0.0,987.4823364257812,10,Neuville D.R.,2006
12279,59.92,0.0,0.0,0.0,0.0,0.0,5.08,0.0,0.0,35.0,0.0,0.0,966.0884765625,11,Neuville D.R.,2006
12280,59.92,0.0,0.0,0.0,0.0,0.0,5.08,0.0,0.0,35.0,0.0,0.0,947.3882202148437,12,Neuville D.R.,2006
12281,60.11,0.0,0.0,0.0,0.0,0.0,10.04,0.0,0.0,29.85,0.0,0.0,963.3776611328125,9,Neuville D.R.,2006
12282,60.11,0.0,0.0,0.0,0.0,0.0,10.04,0.0,0.0,29.85,0.0,0.0,939.2464965820312,10,Neuville D.R.,2006
12283,60.11,0.0,0.0,0.0,0.0,0.0,10.04,0.0,0.0,29.85,0.0,0.0,918.280615234375,11,Neuville D.R.,2006
12284,60.11,0.0,0.0,0.0,0.0,0.0,10.04,0.0,0.0,29.85,0.0,0.0,899.89560546875,12,Neuville D.R.,2006
12285,59.94,0.0,0.0,0.0,0.0,0.0,20.16,0.0,0.0,19.9,0.0,0.0,1542.3761962890626,1,Neuville D.R.,2006
12286,59.94,0.0,0.0,0.0,0.0,0.0,20.16,0.0,0.0,19.9,0.0,0.0,1349.4711669921876,2,Neuville D.R.,2006
12287,59.94,0.0,0.0,0.0,0.0,0.0,20.16,0.0,0.0,19.9,0.0,0.0,1218.7944091796876,3,Neuville D.R.,2006
12288,59.94,0.0,0.0,0.0,0.0,0.0,20.16,0.0,0.0,19.9,0.0,0.0,1124.4170288085938,4,Neuville D.R.,2006
12289,59.94,0.0,0.0,0.0,0.0,0.0,20.16,0.0,0.0,19.9,0.0,0.0,1053.0587524414063,5,Neuville D.R.,2006
12290,59.94,0.0,0.0,0.0,0.0,0.0,20.16,0.0,0.0,19.9,0.0,0.0,997.2132934570312,6,Neuville D.R.,2006
12291,59.94,0.0,0.0,0.0,0.0,0.0,20.16,0.0,0.0,19.9,0.0,0.0,952.31796875,7,Neuville D.R.,2006
12292,59.94,0.0,0.0,0.0,0.0,0.0,20.16,0.0,0.0,19.9,0.0,0.0,915.4397338867187,8,Neuville D.R.,2006
12293,59.94,0.0,0.0,0.0,0.0,0.0,20.16,0.0,0.0,19.9,0.0,0.0,884.6070922851562,9,Neuville D.R.,2006
12294,59.94,0.0,0.0,0.0,0.0,0.0,20.16,0.0,0.0,19.9,0.0,0.0,858.446142578125,10,Neuville D.R.,2006
12295,59.94,0.0,0.0,0.0,0.0,0.0,20.16,0.0,0.0,19.9,0.0,0.0,835.96982421875,11,Neuville D.R.,2006
12296,59.94,0.0,0.0,0.0,0.0,0.0,20.16,0.0,0.0,19.9,0.0,0.0,816.4509643554687,12,Neuville D.R.,2006
12297,50.66,0.69,10.46,6.82,0.0,0.14,2.52,1.33,9.47,12.55,0.24,5.12,1549.652197265625,1,Misiti V.,2009
12298,50.66,0.69,10.46,6.82,0.0,0.14,2.52,1.33,9.47,12.55,0.24,5.12,1375.26767578125,2,Misiti V.,2009
12299,50.66,0.69,10.46,6.82,0.0,0.14,2.52,1.33,9.47,12.55,0.24,5.12,1246.8227294921876,3,Misiti V.,2009
12300,50.66,0.69,10.46,6.82,0.0,0.14,2.52,1.33,9.47,12.55,0.24,5.12,1148.2768920898438,4,Misiti V.,2009
12301,50.66,0.69,10.46,6.82,0.0,0.14,2.52,1.33,9.47,12.55,0.24,5.12,1070.2787841796876,5,Misiti V.,2009
12302,50.66,0.69,10.46,6.82,0.0,0.14,2.52,1.33,9.47,12.55,0.24,5.12,1007.0085205078125,6,Misiti V.,2009
12303,50.66,0.69,10.46,6.82,0.0,0.14,2.52,1.33,9.47,12.55,0.24,5.12,954.6545776367187,7,Misiti V.,2009
12304,50.66,0.69,10.46,6.82,0.0,0.14,2.52,1.33,9.47,12.55,0.24,5.12,910.6161254882812,8,Misiti V.,2009
12305,50.66,0.69,10.46,6.82,0.0,0.14,2.52,1.33,9.47,12.55,0.24,5.12,873.05771484375,9,Misiti V.,2009
12306,50.66,0.69,10.46,6.82,0.0,0.14,2.52,1.33,9.47,12.55,0.24,5.12,840.6471923828125,10,Misiti V.,2009
12307,50.66,0.69,10.46,6.82,0.0,0.14,2.52,1.33,9.47,12.55,0.24,5.12,812.3940185546875,11,Misiti V.,2009
12308,48.4,0.66,9.99,6.52,0.0,0.13,2.4,1.27,9.05,11.99,0.23,9.36,1407.269140625,1,Misiti V.,2009
12309,48.4,0.66,9.99,6.52,0.0,0.13,2.4,1.27,9.05,11.99,0.23,9.36,1285.771337890625,2,Misiti V.,2009
12310,48.4,0.66,9.99,6.52,0.0,0.13,2.4,1.27,9.05,11.99,0.23,9.36,1185.4184326171876,3,Misiti V.,2009
12311,48.4,0.66,9.99,6.52,0.0,0.13,2.4,1.27,9.05,11.99,0.23,9.36,1101.1323608398438,4,Misiti V.,2009
12312,48.4,0.66,9.99,6.52,0.0,0.13,2.4,1.27,9.05,11.99,0.23,9.36,1029.340673828125,5,Misiti V.,2009
12313,48.4,0.66,9.99,6.52,0.0,0.13,2.4,1.27,9.05,11.99,0.23,9.36,967.4568237304687,6,Misiti V.,2009
12314,48.4,0.66,9.99,6.52,0.0,0.13,2.4,1.27,9.05,11.99,0.23,9.36,913.5621704101562,7,Misiti V.,2009
12315,48.4,0.66,9.99,6.52,0.0,0.13,2.4,1.27,9.05,11.99,0.23,9.36,866.2033447265625,8,Misiti V.,2009
12316,48.4,0.66,9.99,6.52,0.0,0.13,2.4,1.27,9.05,11.99,0.23,9.36,824.2595581054687,9,Misiti V.,2009
12317,48.4,0.66,9.99,6.52,0.0,0.13,2.4,1.27,9.05,11.99,0.23,9.36,786.8521484375,10,Misiti V.,2009
12318,48.4,0.66,9.99,6.52,0.0,0.13,2.4,1.27,9.05,11.99,0.23,9.36,753.2830261230469,11,Misiti V.,2009
12319,62.66,0.0,7.87,0.0,0.0,0.0,0.4,0.26,4.59,24.21,0.0,0.0,1541.15,2,Berthereau A.,2009
12320,51.51,0.0,17.82,0.0,0.0,0.0,7.73,0.64,4.62,17.68,0.0,0.0,1558.15,2,Berthereau A.,2009
12321,71.15,0.0,4.1,0.0,0.049,0.0,4.44,0.13,9.05,11.09,0.0,0.0,1636.15,2,Lalande J.,2008
12322,69.78,0.0,3.58,0.0,0.045,0.0,5.4,0.13,7.42,13.65,0.0,0.0,1589.15,2,Lalande J.,2008
12323,70.17,0.0,3.7,0.0,0.041,0.0,3.76,0.13,7.27,14.93,0.0,0.0,1582.15,2,Lalande J.,2008
12324,65.28,0.0,5.74,0.0,0.057,0.0,4.72,0.19,5.3,18.71,0.0,0.0,1552.1501220703126,2,Lalande J.,2008
12325,65.28,0.0,5.74,0.0,0.057,0.0,4.72,0.19,5.3,18.71,0.0,0.0,1438.404150390625,3,Lalande J.,2008
12326,65.28,0.0,5.74,0.0,0.057,0.0,4.72,0.19,5.3,18.71,0.0,0.0,1340.1926025390626,4,Lalande J.,2008
12327,65.28,0.0,5.74,0.0,0.057,0.0,4.72,0.19,5.3,18.71,0.0,0.0,1254.536474609375,5,Lalande J.,2008
12328,65.28,0.0,5.74,0.0,0.057,0.0,4.72,0.19,5.3,18.71,0.0,0.0,1179.1727661132813,6,Lalande J.,2008
12329,66.38,0.0,5.42,0.0,0.0,0.0,3.07,1.76,5.33,18.05,0.0,0.0,1563.1501220703126,2,Lalande J.,2008
12330,66.38,0.0,5.42,0.0,0.0,0.0,3.07,1.76,5.33,18.05,0.0,0.0,1449.6149658203126,3,Lalande J.,2008
12331,66.38,0.0,5.42,0.0,0.0,0.0,3.07,1.76,5.33,18.05,0.0,0.0,1351.4570068359376,4,Lalande J.,2008
12332,66.38,0.0,5.42,0.0,0.0,0.0,3.07,1.76,5.33,18.05,0.0,0.0,1265.7504638671876,5,Lalande J.,2008
12333,66.38,0.0,5.42,0.0,0.0,0.0,3.07,1.76,5.33,18.05,0.0,0.0,1190.2673706054688,6,Lalande J.,2008
12334,66.36,0.0,5.48,0.0,0.058,0.0,3.27,1.5,5.03,18.3,0.0,0.0,1584.15,2,Lalande J.,2008
12335,66.36,0.0,5.48,0.0,0.058,0.0,3.27,1.5,5.03,18.3,0.0,0.0,1463.696875,3,Lalande J.,2008
12336,66.36,0.0,5.48,0.0,0.058,0.0,3.27,1.5,5.03,18.3,0.0,0.0,1360.2685302734376,4,Lalande J.,2008
12337,66.36,0.0,5.48,0.0,0.058,0.0,3.27,1.5,5.03,18.3,0.0,0.0,1270.4938110351563,5,Lalande J.,2008
12338,66.36,0.0,5.48,0.0,0.058,0.0,3.27,1.5,5.03,18.3,0.0,0.0,1191.8364624023438,6,Lalande J.,2008
12339,65.67,0.0,5.42,0.0,0.077,0.0,2.97,2.02,5.79,18.06,0.0,0.0,1561.15,2,Lalande J.,2008
12340,65.55,0.0,4.87,0.0,0.35,0.0,3.76,1.5,5.48,18.49,0.0,0.0,1572.15,2,Lalande J.,2008
12341,65.89,0.0,5.62,0.0,0.053,0.0,4.82,0.19,5.15,18.27,0.0,0.0,1561.15,2,Lalande J.,2008
12342,76.63,0.0,1.14,0.0,0.0,0.0,8.42,0.0,13.81,0.0,0.0,0.0,1741.224462890625,2,Nishizawa M.,2009
12343,76.63,0.0,1.14,0.0,0.0,0.0,8.42,0.0,13.81,0.0,0.0,0.0,1513.14951171875,3,Nishizawa M.,2009
12344,74.64,0.0,1.71,0.0,0.0,0.0,9.09,0.0,14.56,0.0,0.0,0.0,1715.29453125,2,Nishizawa M.,2009
12345,74.64,0.0,1.71,0.0,0.0,0.0,9.09,0.0,14.56,0.0,0.0,0.0,1493.14951171875,3,Nishizawa M.,2009
12346,71.52,0.0,2.29,0.0,0.0,0.0,11.29,0.0,14.9,0.0,0.0,0.0,1663.4162353515626,2,Nishizawa M.,2009
12347,71.52,0.0,2.29,0.0,0.0,0.0,11.29,0.0,14.9,0.0,0.0,0.0,1453.1501220703126,3,Nishizawa M.,2009
12348,71.59,0.0,0.56,0.0,0.0,0.0,11.37,0.0,16.48,0.0,0.0,0.0,1617.259619140625,2,Nishizawa M.,2009
12349,71.59,0.0,0.56,0.0,0.0,0.0,11.37,0.0,16.48,0.0,0.0,0.0,1413.1493896484376,3,Nishizawa M.,2009
12350,71.37,0.0,1.14,0.0,0.0,0.0,10.75,0.92,15.82,0.0,0.0,0.0,1621.6064208984376,2,Nishizawa M.,2009
12351,71.37,0.0,1.14,0.0,0.0,0.0,10.75,0.92,15.82,0.0,0.0,0.0,1423.1493896484376,3,Nishizawa M.,2009
12352,78.2,0.0,0.58,0.0,0.0,0.0,0.0,5.65,15.56,0.0,0.0,0.0,1827.824072265625,2,Nishizawa M.,2009
12353,78.2,0.0,0.58,0.0,0.0,0.0,0.0,5.65,15.56,0.0,0.0,0.0,1593.1506103515626,3,Nishizawa M.,2009
12354,77.04,0.0,1.76,0.0,0.0,0.0,0.0,6.17,15.02,0.0,0.0,0.0,1837.9308837890626,2,Nishizawa M.,2009
12355,77.04,0.0,1.76,0.0,0.0,0.0,0.0,6.17,15.02,0.0,0.0,0.0,1603.1496337890626,3,Nishizawa M.,2009
12356,75.81,0.0,1.18,0.0,0.0,0.0,0.0,7.25,15.76,0.0,0.0,0.0,1806.238134765625,2,Nishizawa M.,2009
12357,75.81,0.0,1.18,0.0,0.0,0.0,0.0,7.25,15.76,0.0,0.0,0.0,1583.14951171875,3,Nishizawa M.,2009
12358,76.95,0.0,0.57,0.0,0.0,0.0,4.7,2.47,15.31,0.0,0.0,0.0,1765.8326171875,2,Nishizawa M.,2009
12359,76.95,0.0,0.57,0.0,0.0,0.0,4.7,2.47,15.31,0.0,0.0,0.0,1543.1506103515626,3,Nishizawa M.,2009
12360,76.11,0.0,1.74,0.0,0.0,0.0,3.54,3.77,14.84,0.0,0.0,0.0,1791.7765869140626,2,Nishizawa M.,2009
12361,76.11,0.0,1.74,0.0,0.0,0.0,3.54,3.77,14.84,0.0,0.0,0.0,1563.150244140625,3,Nishizawa M.,2009
12362,74.33,0.0,1.15,0.0,0.0,0.0,5.69,3.37,15.46,0.0,0.0,0.0,1729.7798828125,2,Nishizawa M.,2009
12363,74.33,0.0,1.15,0.0,0.0,0.0,5.69,3.37,15.46,0.0,0.0,0.0,1513.1506103515626,3,Nishizawa M.,2009
12364,74.56,0.0,1.14,0.0,0.0,0.0,6.57,1.85,15.88,0.0,0.0,0.0,1719.6763671875,2,Nishizawa M.,2009
12365,74.56,0.0,1.14,0.0,0.0,0.0,6.57,1.85,15.88,0.0,0.0,0.0,1503.150244140625,3,Nishizawa M.,2009
12366,70.31,0.0,0.63,0.0,0.0,0.0,11.93,0.12,8.01,9.0,0.0,0.0,1566.7155517578126,2,Nishizawa M.,2009
12367,70.31,0.0,0.63,0.0,0.0,0.0,11.93,0.12,8.01,9.0,0.0,0.0,1313.15,3,Nishizawa M.,2009
12368,72.2,0.0,1.1,0.0,0.0,0.0,12.7,0.6,5.3,8.1,0.0,0.0,1445.15,2,Fujiwara K.,2007
12369,60.52,1.16,7.31,0.0,0.077,0.0,0.89,0.0,5.2,24.84,0.0,0.0,1505.15,2,Fujiwara K.,2007
12370,60.66,0.031,7.92,0.0,0.14,0.0,0.03,0.15,4.33,26.73,0.0,0.0,1519.15,2,Fujiwara K.,2007
12371,62.0,1.2,6.7,0.0,0.0,0.0,1.6,0.0,4.62,23.87,0.0,0.0,1519.15,2,Fujiwara K.,2007
12372,70.75,0.0,1.85,0.0,0.0,0.0,11.95,4.0,7.99,3.47,0.0,0.0,1320.1503662109376,3,Abe J.,2009
12373,70.75,0.0,1.85,0.0,0.0,0.0,11.95,4.0,7.99,3.47,0.0,0.0,1205.5728515625,4,Abe J.,2009
12374,70.75,0.0,1.85,0.0,0.0,0.0,11.95,4.0,7.99,3.47,0.0,0.0,1109.2975830078126,5,Abe J.,2009
12375,70.75,0.0,1.85,0.0,0.0,0.0,11.95,4.0,7.99,3.47,0.0,0.0,1027.2635864257813,6,Abe J.,2009
12376,69.55,0.0,3.0,0.0,0.0,0.0,11.95,3.96,8.05,3.49,0.0,0.0,1316.150244140625,3,Abe J.,2009
12377,69.55,0.0,3.0,0.0,0.0,0.0,11.95,3.96,8.05,3.49,0.0,0.0,1205.6154541015624,4,Abe J.,2009
12378,69.55,0.0,3.0,0.0,0.0,0.0,11.95,3.96,8.05,3.49,0.0,0.0,1112.2102416992188,5,Abe J.,2009
12379,69.55,0.0,3.0,0.0,0.0,0.0,11.95,3.96,8.05,3.49,0.0,0.0,1032.2389892578126,6,Abe J.,2009
12380,69.63,0.0,2.24,0.0,0.0,0.0,14.84,1.79,8.5,3.0,0.0,0.0,1300.1496337890626,3,Abe J.,2009
12381,69.63,0.0,2.24,0.0,0.0,0.0,14.84,1.79,8.5,3.0,0.0,0.0,1195.8280395507813,4,Abe J.,2009
12382,69.63,0.0,2.24,0.0,0.0,0.0,14.84,1.79,8.5,3.0,0.0,0.0,1107.0057739257813,5,Abe J.,2009
12383,69.63,0.0,2.24,0.0,0.0,0.0,14.84,1.79,8.5,3.0,0.0,0.0,1030.4674438476563,6,Abe J.,2009
12384,68.71,0.0,2.49,0.0,0.0,0.0,14.9,1.99,7.94,3.98,0.0,0.0,1298.14951171875,3,Abe J.,2009
12385,68.71,0.0,2.49,0.0,0.0,0.0,14.9,1.99,7.94,3.98,0.0,0.0,1189.734716796875,4,Abe J.,2009
12386,68.71,0.0,2.49,0.0,0.0,0.0,14.9,1.99,7.94,3.98,0.0,0.0,1098.0344604492188,5,Abe J.,2009
12387,68.71,0.0,2.49,0.0,0.0,0.0,14.9,1.99,7.94,3.98,0.0,0.0,1019.4599365234375,6,Abe J.,2009
12388,69.69,0.0,2.25,0.0,0.0,0.0,15.09,1.47,6.44,5.06,0.0,0.0,1298.14951171875,3,Abe J.,2009
12389,69.69,0.0,2.25,0.0,0.0,0.0,15.09,1.47,6.44,5.06,0.0,0.0,1191.3650268554688,4,Abe J.,2009
12390,69.69,0.0,2.25,0.0,0.0,0.0,15.09,1.47,6.44,5.06,0.0,0.0,1100.8149169921876,5,Abe J.,2009
12391,69.69,0.0,2.25,0.0,0.0,0.0,15.09,1.47,6.44,5.06,0.0,0.0,1023.0585693359375,6,Abe J.,2009
12392,69.41,0.0,3.12,0.0,0.0,0.0,11.96,3.97,8.05,3.49,0.0,0.0,1355.14951171875,3,Abe J.,2009
12393,69.41,0.0,3.12,0.0,0.0,0.0,11.96,3.97,8.05,3.49,0.0,0.0,1238.3682006835938,4,Abe J.,2009
12394,69.41,0.0,3.12,0.0,0.0,0.0,11.96,3.97,8.05,3.49,0.0,0.0,1140.1194213867188,5,Abe J.,2009
12395,69.41,0.0,3.12,0.0,0.0,0.0,11.96,3.97,8.05,3.49,0.0,0.0,1056.3158935546876,6,Abe J.,2009
12396,83.05,0.081,8.14,0.47,0.0,0.082,4.28,3.14,0.11,0.65,0.0,0.0,1113.7427124023438,10,Hui Hejiu,2009
12397,83.05,0.081,8.14,0.47,0.0,0.082,4.28,3.14,0.11,0.65,0.0,0.0,1050.426123046875,11,Hui Hejiu,2009
12398,82.8,0.049,8.04,0.9,0.0,0.0,4.23,3.31,0.048,0.63,0.0,0.0,925.2826293945312,10,Hui Hejiu,2009
12399,82.8,0.049,8.04,0.9,0.0,0.0,4.23,3.31,0.048,0.63,0.0,0.0,870.8821166992187,11,Hui Hejiu,2009
12400,67.59,0.33,11.97,3.64,0.0,0.11,4.43,6.12,1.5,3.53,0.1,0.68,1630.9439453125,3,Misiti V.,2006
12401,65.85,0.32,11.66,3.55,0.0,0.11,4.32,5.96,1.46,3.44,0.098,3.23,1552.84775390625,3,Misiti V.,2006
12402,64.9,0.0,9.3,0.0,0.0,0.0,0.0,0.0,0.0,25.8,0.0,0.0,1775.74912109375,1,Moesgaard M.,2009
12403,64.9,0.0,9.3,0.0,0.0,0.0,0.0,0.0,0.0,25.8,0.0,0.0,1594.1713623046876,2,Moesgaard M.,2009
12404,64.9,0.0,9.3,0.0,0.0,0.0,0.0,0.0,0.0,25.8,0.0,0.0,1467.3293212890626,3,Moesgaard M.,2009
12405,64.9,0.0,9.3,0.0,0.0,0.0,0.0,0.0,0.0,25.8,0.0,0.0,1373.71494140625,4,Moesgaard M.,2009
12406,64.9,0.0,9.3,0.0,0.0,0.0,0.0,0.0,0.0,25.8,0.0,0.0,1301.7839111328126,5,Moesgaard M.,2009
12407,64.9,0.0,9.3,0.0,0.0,0.0,0.0,0.0,0.0,25.8,0.0,0.0,1244.7844604492188,6,Moesgaard M.,2009
12408,64.9,0.0,9.3,0.0,0.0,0.0,0.0,0.0,0.0,25.8,0.0,0.0,1198.5045532226563,7,Moesgaard M.,2009
12409,64.9,0.0,9.3,0.0,0.0,0.0,0.0,0.0,0.0,25.8,0.0,0.0,1160.1800903320313,8,Moesgaard M.,2009
12410,64.9,0.0,9.3,0.0,0.0,0.0,0.0,0.0,0.0,25.8,0.0,0.0,1127.922216796875,9,Moesgaard M.,2009
12411,64.9,0.0,9.3,0.0,0.0,0.0,0.0,0.0,0.0,25.8,0.0,0.0,1100.3960327148438,10,Moesgaard M.,2009
12412,64.9,0.0,9.3,0.0,0.0,0.0,0.0,0.0,0.0,25.8,0.0,0.0,1076.6316284179688,11,Moesgaard M.,2009
12413,64.9,0.0,9.3,0.0,0.0,0.0,0.0,0.0,0.0,25.8,0.0,0.0,1055.9071411132813,12,Moesgaard M.,2009
12414,59.9,0.0,10.0,0.0,0.0,0.0,0.0,0.0,0.0,30.1,0.0,0.0,1730.222998046875,1,Moesgaard M.,2009
12415,59.9,0.0,10.0,0.0,0.0,0.0,0.0,0.0,0.0,30.1,0.0,0.0,1565.3871826171876,2,Moesgaard M.,2009
12416,59.9,0.0,10.0,0.0,0.0,0.0,0.0,0.0,0.0,30.1,0.0,0.0,1448.072119140625,3,Moesgaard M.,2009
12417,59.9,0.0,10.0,0.0,0.0,0.0,0.0,0.0,0.0,30.1,0.0,0.0,1360.3169921875,4,Moesgaard M.,2009
12418,59.9,0.0,10.0,0.0,0.0,0.0,0.0,0.0,0.0,30.1,0.0,0.0,1292.1996215820313,5,Moesgaard M.,2009
12419,59.9,0.0,10.0,0.0,0.0,0.0,0.0,0.0,0.0,30.1,0.0,0.0,1237.7914184570313,6,Moesgaard M.,2009
12420,59.9,0.0,10.0,0.0,0.0,0.0,0.0,0.0,0.0,30.1,0.0,0.0,1193.3322509765624,7,Moesgaard M.,2009
12421,59.9,0.0,10.0,0.0,0.0,0.0,0.0,0.0,0.0,30.1,0.0,0.0,1156.3217529296876,8,Moesgaard M.,2009
12422,59.9,0.0,10.0,0.0,0.0,0.0,0.0,0.0,0.0,30.1,0.0,0.0,1125.0327514648438,9,Moesgaard M.,2009
12423,59.9,0.0,10.0,0.0,0.0,0.0,0.0,0.0,0.0,30.1,0.0,0.0,1098.2336791992188,10,Moesgaard M.,2009
12424,59.9,0.0,10.0,0.0,0.0,0.0,0.0,0.0,0.0,30.1,0.0,0.0,1075.0227416992188,11,Moesgaard M.,2009
12425,59.9,0.0,10.0,0.0,0.0,0.0,0.0,0.0,0.0,30.1,0.0,0.0,1054.7245849609376,12,Moesgaard M.,2009
12426,54.7,0.0,10.9,0.0,0.0,0.0,0.0,0.0,0.0,34.4,0.0,0.0,1679.6811279296876,1,Moesgaard M.,2009
12427,54.7,0.0,10.9,0.0,0.0,0.0,0.0,0.0,0.0,34.4,0.0,0.0,1537.7486328125,2,Moesgaard M.,2009
12428,54.7,0.0,10.9,0.0,0.0,0.0,0.0,0.0,0.0,34.4,0.0,0.0,1432.71689453125,3,Moesgaard M.,2009
12429,54.7,0.0,10.9,0.0,0.0,0.0,0.0,0.0,0.0,34.4,0.0,0.0,1351.8508056640626,4,Moesgaard M.,2009
12430,54.7,0.0,10.9,0.0,0.0,0.0,0.0,0.0,0.0,34.4,0.0,0.0,1287.6706298828124,5,Moesgaard M.,2009
12431,54.7,0.0,10.9,0.0,0.0,0.0,0.0,0.0,0.0,34.4,0.0,0.0,1235.4950317382813,6,Moesgaard M.,2009
12432,54.7,0.0,10.9,0.0,0.0,0.0,0.0,0.0,0.0,34.4,0.0,0.0,1192.2439331054688,7,Moesgaard M.,2009
12433,54.7,0.0,10.9,0.0,0.0,0.0,0.0,0.0,0.0,34.4,0.0,0.0,1155.807958984375,8,Moesgaard M.,2009
12434,54.7,0.0,10.9,0.0,0.0,0.0,0.0,0.0,0.0,34.4,0.0,0.0,1124.6939453125,9,Moesgaard M.,2009
12435,54.7,0.0,10.9,0.0,0.0,0.0,0.0,0.0,0.0,34.4,0.0,0.0,1097.815283203125,10,Moesgaard M.,2009
12436,54.7,0.0,10.9,0.0,0.0,0.0,0.0,0.0,0.0,34.4,0.0,0.0,1074.3622192382813,11,Moesgaard M.,2009
12437,54.7,0.0,10.9,0.0,0.0,0.0,0.0,0.0,0.0,34.4,0.0,0.0,1053.719091796875,12,Moesgaard M.,2009
12438,49.6,0.0,11.7,0.0,0.0,0.0,0.0,0.0,0.0,38.7,0.0,0.0,1778.02841796875,0,Moesgaard M.,2009
12439,49.6,0.0,11.7,0.0,0.0,0.0,0.0,0.0,0.0,38.7,0.0,0.0,1621.363623046875,1,Moesgaard M.,2009
12440,49.6,0.0,11.7,0.0,0.0,0.0,0.0,0.0,0.0,38.7,0.0,0.0,1504.3923095703126,2,Moesgaard M.,2009
12441,49.6,0.0,11.7,0.0,0.0,0.0,0.0,0.0,0.0,38.7,0.0,0.0,1413.725439453125,3,Moesgaard M.,2009
12442,49.6,0.0,11.7,0.0,0.0,0.0,0.0,0.0,0.0,38.7,0.0,0.0,1341.3866943359376,4,Moesgaard M.,2009
12443,49.6,0.0,11.7,0.0,0.0,0.0,0.0,0.0,0.0,38.7,0.0,0.0,1282.3288330078124,5,Moesgaard M.,2009
12444,49.6,0.0,11.7,0.0,0.0,0.0,0.0,0.0,0.0,38.7,0.0,0.0,1233.2018798828124,6,Moesgaard M.,2009
12445,49.6,0.0,11.7,0.0,0.0,0.0,0.0,0.0,0.0,38.7,0.0,0.0,1191.6952270507813,7,Moesgaard M.,2009
12446,49.6,0.0,11.7,0.0,0.0,0.0,0.0,0.0,0.0,38.7,0.0,0.0,1156.1634887695313,8,Moesgaard M.,2009
12447,49.6,0.0,11.7,0.0,0.0,0.0,0.0,0.0,0.0,38.7,0.0,0.0,1125.4031127929688,9,Moesgaard M.,2009
12448,49.6,0.0,11.7,0.0,0.0,0.0,0.0,0.0,0.0,38.7,0.0,0.0,1098.513525390625,10,Moesgaard M.,2009
12449,49.6,0.0,11.7,0.0,0.0,0.0,0.0,0.0,0.0,38.7,0.0,0.0,1074.8072875976563,11,Moesgaard M.,2009
12450,49.6,0.0,11.7,0.0,0.0,0.0,0.0,0.0,0.0,38.7,0.0,0.0,1053.7507080078126,12,Moesgaard M.,2009
12451,44.4,0.0,12.5,0.0,0.0,0.0,0.0,0.0,0.0,43.1,0.0,0.0,1723.74033203125,0,Moesgaard M.,2009
12452,44.4,0.0,12.5,0.0,0.0,0.0,0.0,0.0,0.0,43.1,0.0,0.0,1587.071875,1,Moesgaard M.,2009
12453,44.4,0.0,12.5,0.0,0.0,0.0,0.0,0.0,0.0,43.1,0.0,0.0,1482.1381591796876,2,Moesgaard M.,2009
12454,44.4,0.0,12.5,0.0,0.0,0.0,0.0,0.0,0.0,43.1,0.0,0.0,1399.0357421875,3,Moesgaard M.,2009
12455,44.4,0.0,12.5,0.0,0.0,0.0,0.0,0.0,0.0,43.1,0.0,0.0,1331.593603515625,4,Moesgaard M.,2009
12456,44.4,0.0,12.5,0.0,0.0,0.0,0.0,0.0,0.0,43.1,0.0,0.0,1275.7662109375,5,Moesgaard M.,2009
12457,44.4,0.0,12.5,0.0,0.0,0.0,0.0,0.0,0.0,43.1,0.0,0.0,1228.79111328125,6,Moesgaard M.,2009
12458,44.4,0.0,12.5,0.0,0.0,0.0,0.0,0.0,0.0,43.1,0.0,0.0,1188.7174438476563,7,Moesgaard M.,2009
12459,44.4,0.0,12.5,0.0,0.0,0.0,0.0,0.0,0.0,43.1,0.0,0.0,1154.1283325195313,8,Moesgaard M.,2009
12460,44.4,0.0,12.5,0.0,0.0,0.0,0.0,0.0,0.0,43.1,0.0,0.0,1123.9700073242188,9,Moesgaard M.,2009
12461,44.4,0.0,12.5,0.0,0.0,0.0,0.0,0.0,0.0,43.1,0.0,0.0,1097.4423583984376,10,Moesgaard M.,2009
12462,44.4,0.0,12.5,0.0,0.0,0.0,0.0,0.0,0.0,43.1,0.0,0.0,1073.9269165039063,11,Moesgaard M.,2009
12463,44.4,0.0,12.5,0.0,0.0,0.0,0.0,0.0,0.0,43.1,0.0,0.0,1052.9382690429688,12,Moesgaard M.,2009
12464,51.9,0.0,16.8,0.0,0.0,0.0,0.0,0.0,0.0,31.3,0.0,0.0,1750.3742431640626,1,Moesgaard M.,2009
12465,51.9,0.0,16.8,0.0,0.0,0.0,0.0,0.0,0.0,31.3,0.0,0.0,1600.4968017578126,2,Moesgaard M.,2009
12466,51.9,0.0,16.8,0.0,0.0,0.0,0.0,0.0,0.0,31.3,0.0,0.0,1488.992529296875,3,Moesgaard M.,2009
12467,51.9,0.0,16.8,0.0,0.0,0.0,0.0,0.0,0.0,31.3,0.0,0.0,1402.79697265625,4,Moesgaard M.,2009
12468,51.9,0.0,16.8,0.0,0.0,0.0,0.0,0.0,0.0,31.3,0.0,0.0,1334.1716064453126,5,Moesgaard M.,2009
12469,51.9,0.0,16.8,0.0,0.0,0.0,0.0,0.0,0.0,31.3,0.0,0.0,1278.2411865234376,6,Moesgaard M.,2009
12470,51.9,0.0,16.8,0.0,0.0,0.0,0.0,0.0,0.0,31.3,0.0,0.0,1231.7811645507813,7,Moesgaard M.,2009
12471,51.9,0.0,16.8,0.0,0.0,0.0,0.0,0.0,0.0,31.3,0.0,0.0,1192.5739501953124,8,Moesgaard M.,2009
12472,51.9,0.0,16.8,0.0,0.0,0.0,0.0,0.0,0.0,31.3,0.0,0.0,1159.0442260742188,9,Moesgaard M.,2009
12473,51.9,0.0,16.8,0.0,0.0,0.0,0.0,0.0,0.0,31.3,0.0,0.0,1130.0419677734376,10,Moesgaard M.,2009
12474,51.9,0.0,16.8,0.0,0.0,0.0,0.0,0.0,0.0,31.3,0.0,0.0,1104.7082275390626,11,Moesgaard M.,2009
12475,51.9,0.0,16.8,0.0,0.0,0.0,0.0,0.0,0.0,31.3,0.0,0.0,1082.3883422851563,12,Moesgaard M.,2009
12476,48.1,0.0,18.9,0.0,0.0,0.0,0.0,0.0,0.0,33.0,0.0,0.0,1690.58798828125,1,Moesgaard M.,2009
12477,48.1,0.0,18.9,0.0,0.0,0.0,0.0,0.0,0.0,33.0,0.0,0.0,1555.244482421875,2,Moesgaard M.,2009
12478,48.1,0.0,18.9,0.0,0.0,0.0,0.0,0.0,0.0,33.0,0.0,0.0,1453.859716796875,3,Moesgaard M.,2009
12479,48.1,0.0,18.9,0.0,0.0,0.0,0.0,0.0,0.0,33.0,0.0,0.0,1375.0776123046876,4,Moesgaard M.,2009
12480,48.1,0.0,18.9,0.0,0.0,0.0,0.0,0.0,0.0,33.0,0.0,0.0,1312.0976318359376,5,Moesgaard M.,2009
12481,48.1,0.0,18.9,0.0,0.0,0.0,0.0,0.0,0.0,33.0,0.0,0.0,1260.5987915039063,6,Moesgaard M.,2009
12482,48.1,0.0,18.9,0.0,0.0,0.0,0.0,0.0,0.0,33.0,0.0,0.0,1217.7038330078124,7,Moesgaard M.,2009
12483,48.1,0.0,18.9,0.0,0.0,0.0,0.0,0.0,0.0,33.0,0.0,0.0,1181.4228271484376,8,Moesgaard M.,2009
12484,48.1,0.0,18.9,0.0,0.0,0.0,0.0,0.0,0.0,33.0,0.0,0.0,1150.3356079101563,9,Moesgaard M.,2009
12485,48.1,0.0,18.9,0.0,0.0,0.0,0.0,0.0,0.0,33.0,0.0,0.0,1123.4013427734376,10,Moesgaard M.,2009
12486,48.1,0.0,18.9,0.0,0.0,0.0,0.0,0.0,0.0,33.0,0.0,0.0,1099.83994140625,11,Moesgaard M.,2009
12487,48.1,0.0,18.9,0.0,0.0,0.0,0.0,0.0,0.0,33.0,0.0,0.0,1079.0552124023438,12,Moesgaard M.,2009
12488,42.7,0.0,19.3,0.0,0.0,0.0,0.0,0.0,0.0,38.0,0.0,0.0,1804.88876953125,0,Moesgaard M.,2009
12489,42.7,0.0,19.3,0.0,0.0,0.0,0.0,0.0,0.0,38.0,0.0,0.0,1646.000341796875,1,Moesgaard M.,2009
12490,42.7,0.0,19.3,0.0,0.0,0.0,0.0,0.0,0.0,38.0,0.0,0.0,1528.0944580078126,2,Moesgaard M.,2009
12491,42.7,0.0,19.3,0.0,0.0,0.0,0.0,0.0,0.0,38.0,0.0,0.0,1437.1264404296876,3,Moesgaard M.,2009
12492,42.7,0.0,19.3,0.0,0.0,0.0,0.0,0.0,0.0,38.0,0.0,0.0,1364.810888671875,4,Moesgaard M.,2009
12493,42.7,0.0,19.3,0.0,0.0,0.0,0.0,0.0,0.0,38.0,0.0,0.0,1305.9445556640626,5,Moesgaard M.,2009
12494,42.7,0.0,19.3,0.0,0.0,0.0,0.0,0.0,0.0,38.0,0.0,0.0,1257.094580078125,6,Moesgaard M.,2009
12495,42.7,0.0,19.3,0.0,0.0,0.0,0.0,0.0,0.0,38.0,0.0,0.0,1215.9050048828124,7,Moesgaard M.,2009
12496,42.7,0.0,19.3,0.0,0.0,0.0,0.0,0.0,0.0,38.0,0.0,0.0,1180.7048706054688,8,Moesgaard M.,2009
12497,42.7,0.0,19.3,0.0,0.0,0.0,0.0,0.0,0.0,38.0,0.0,0.0,1150.2764038085938,9,Moesgaard M.,2009
12498,42.7,0.0,19.3,0.0,0.0,0.0,0.0,0.0,0.0,38.0,0.0,0.0,1123.7109130859376,10,Moesgaard M.,2009
12499,42.7,0.0,19.3,0.0,0.0,0.0,0.0,0.0,0.0,38.0,0.0,0.0,1100.3166259765626,11,Moesgaard M.,2009
12500,42.7,0.0,19.3,0.0,0.0,0.0,0.0,0.0,0.0,38.0,0.0,0.0,1079.5577758789063,12,Moesgaard M.,2009
12501,85.0,0.0,0.0,0.0,0.0,0.0,15.0,0.0,0.0,0.0,0.0,0.0,1580.2114013671876,2,Ehrt D.,2009
12502,85.0,0.0,0.0,0.0,0.0,0.0,15.0,0.0,0.0,0.0,0.0,0.0,1412.4220947265626,3,Ehrt D.,2009
12503,85.0,0.0,0.0,0.0,0.0,0.0,15.0,0.0,0.0,0.0,0.0,0.0,1280.4280151367188,4,Ehrt D.,2009
12504,85.0,0.0,0.0,0.0,0.0,0.0,15.0,0.0,0.0,0.0,0.0,0.0,1173.8786987304688,5,Ehrt D.,2009
12505,85.0,0.0,0.0,0.0,0.0,0.0,15.0,0.0,0.0,0.0,0.0,0.0,1086.0633911132813,6,Ehrt D.,2009
12506,85.0,0.0,0.0,0.0,0.0,0.0,15.0,0.0,0.0,0.0,0.0,0.0,1012.4404663085937,7,Ehrt D.,2009
12507,85.0,0.0,0.0,0.0,0.0,0.0,15.0,0.0,0.0,0.0,0.0,0.0,949.8266357421875,8,Ehrt D.,2009
12508,85.0,0.0,0.0,0.0,0.0,0.0,15.0,0.0,0.0,0.0,0.0,0.0,895.9242919921875,9,Ehrt D.,2009
12509,85.0,0.0,0.0,0.0,0.0,0.0,15.0,0.0,0.0,0.0,0.0,0.0,849.0336669921875,10,Ehrt D.,2009
12510,85.0,0.0,0.0,0.0,0.0,0.0,15.0,0.0,0.0,0.0,0.0,0.0,807.8701538085937,11,Ehrt D.,2009
12511,85.0,0.0,0.0,0.0,0.0,0.0,15.0,0.0,0.0,0.0,0.0,0.0,771.4448913574219,12,Ehrt D.,2009
12512,66.7,0.0,0.0,0.0,0.0,0.0,33.3,0.0,0.0,0.0,0.0,0.0,1477.5392822265626,1,Ehrt D.,2009
12513,66.7,0.0,0.0,0.0,0.0,0.0,33.3,0.0,0.0,0.0,0.0,0.0,1257.4738525390624,2,Ehrt D.,2009
12514,66.7,0.0,0.0,0.0,0.0,0.0,33.3,0.0,0.0,0.0,0.0,0.0,1118.2905029296876,3,Ehrt D.,2009
12515,66.7,0.0,0.0,0.0,0.0,0.0,33.3,0.0,0.0,0.0,0.0,0.0,1022.3208374023437,4,Ehrt D.,2009
12516,66.7,0.0,0.0,0.0,0.0,0.0,33.3,0.0,0.0,0.0,0.0,0.0,952.1438354492187,5,Ehrt D.,2009
12517,66.7,0.0,0.0,0.0,0.0,0.0,33.3,0.0,0.0,0.0,0.0,0.0,898.5931762695312,6,Ehrt D.,2009
12518,66.7,0.0,0.0,0.0,0.0,0.0,33.3,0.0,0.0,0.0,0.0,0.0,856.386083984375,7,Ehrt D.,2009
12519,66.7,0.0,0.0,0.0,0.0,0.0,33.3,0.0,0.0,0.0,0.0,0.0,822.2633422851562,8,Ehrt D.,2009
12520,66.7,0.0,0.0,0.0,0.0,0.0,33.3,0.0,0.0,0.0,0.0,0.0,794.1052612304687,9,Ehrt D.,2009
12521,66.7,0.0,0.0,0.0,0.0,0.0,33.3,0.0,0.0,0.0,0.0,0.0,770.4736389160156,10,Ehrt D.,2009
12522,81.73,0.049,7.27,0.94,0.0,0.055,2.52,3.15,0.58,3.7,0.0,0.0,1206.4405883789063,9,Goto A.,2005
12523,81.73,0.049,7.27,0.94,0.0,0.055,2.52,3.15,0.58,3.7,0.0,0.0,1142.7946533203126,10,Goto A.,2005
12524,81.73,0.049,7.27,0.94,0.0,0.055,2.52,3.15,0.58,3.7,0.0,0.0,1093.08359375,11,Goto A.,2005
12525,81.62,0.048,7.3,0.92,0.0,0.045,2.53,3.18,0.57,3.72,0.0,0.071,1123.564306640625,10,Goto A.,2005
12526,81.62,0.048,7.3,0.92,0.0,0.045,2.53,3.18,0.57,3.72,0.0,0.071,1073.8068603515626,11,Goto A.,2005
12527,81.19,0.048,7.28,0.92,0.0,0.063,2.53,3.12,0.57,3.67,0.0,0.6,1126.8121704101563,9,Goto A.,2005
12528,81.19,0.048,7.28,0.92,0.0,0.063,2.53,3.12,0.57,3.67,0.0,0.6,1065.7685302734376,10,Goto A.,2005
12529,81.19,0.048,7.28,0.92,0.0,0.063,2.53,3.12,0.57,3.67,0.0,0.6,1020.828466796875,11,Goto A.,2005
12530,81.03,0.047,7.23,0.87,0.0,0.062,2.47,3.1,0.55,3.7,0.0,0.95,1054.0865234375,10,Goto A.,2005
12531,81.03,0.047,7.23,0.87,0.0,0.062,2.47,3.1,0.55,3.7,0.0,0.95,1002.1278442382812,11,Goto A.,2005
12532,80.96,0.039,7.17,0.91,0.0,0.062,2.48,3.13,0.55,3.62,0.0,1.08,1108.5884765625,9,Goto A.,2005
12533,80.96,0.039,7.17,0.91,0.0,0.062,2.48,3.13,0.55,3.62,0.0,1.08,1045.8161376953126,10,Goto A.,2005
12534,80.96,0.039,7.17,0.91,0.0,0.062,2.48,3.13,0.55,3.62,0.0,1.08,996.2772583007812,11,Goto A.,2005
12535,80.7,0.039,7.19,0.9,0.0,0.044,2.47,3.19,0.56,3.62,0.0,1.29,1097.9139770507813,9,Goto A.,2005
