Repository: charlesll/gpvisc

# GPVisc
=========
GPVisc is a Python module containing a Gaussian Process - Artificial Neural Network of melt viscosity.

- **Documentation:** http://charlesll.github.io/gpvisc/html/index.html
- **Examples:** https://github.com/charlesll/gpvisc/tree/master/examples
- **Web app** https://gpvisc.streamlit.app/
- **Source code:** https://github.com/charlesll/gpvisc/tree/master/src/gpvisc
- **License:** https://github.com/charlesll/gpvisc/tree/master/LICENSE.txt
- **Contributing:** https://github.com/charlesll/gpvisc/blob/master/CONTRIBUTING.md
- **Bug reports:** https://github.com/charlesll/gpvisc/issues
- **Contact:** lelosq@ipgp.fr

See the documentation for more information.

File: examples/additional_data/FULL_SCIGLASS.csv (part 31 of 35)
,sio2,tio2,al2o3,feo,fe2o3,mno,na2o,k2o,mgo,cao,p2o5,h2o,T,viscosity,Author,Year
12536,80.7,0.039,7.19,0.9,0.0,0.044,2.47,3.19,0.56,3.62,0.0,1.29,1030.8472045898438,10,Goto A.,2005
12537,80.08,0.047,7.21,0.87,0.0,0.053,2.5,3.1,0.56,3.67,0.0,1.91,1077.3805908203126,9,Goto A.,2005
12538,80.08,0.047,7.21,0.87,0.0,0.053,2.5,3.1,0.56,3.67,0.0,1.91,1020.5572265625,10,Goto A.,2005
12539,80.08,0.047,7.21,0.87,0.0,0.053,2.5,3.1,0.56,3.67,0.0,1.91,969.4282592773437,11,Goto A.,2005
12540,80.05,0.023,7.17,0.91,0.0,0.044,2.44,3.13,0.56,3.67,0.0,2.0,1075.4477905273438,9,Goto A.,2005
12541,80.05,0.023,7.17,0.91,0.0,0.044,2.44,3.13,0.56,3.67,0.0,2.0,1013.8533081054687,10,Goto A.,2005
12542,61.85,0.0,7.83,0.0,0.0,0.0,0.99,0.0,4.57,24.76,0.0,0.0,1538.15,2,Berthereau A.,2009
12543,82.81,0.14,7.66,1.16,0.0,0.045,4.03,2.45,0.27,1.29,0.0,0.14,1197.7522338867188,9,Stevenson R.J.,1998
12544,82.81,0.14,7.66,1.16,0.0,0.045,4.03,2.45,0.27,1.29,0.0,0.14,1139.0270141601563,10,Stevenson R.J.,1998
12545,83.58,0.057,8.05,0.68,0.0,0.036,4.09,2.76,0.096,0.57,0.005,0.072,1193.4116577148438,10,Stevenson R.J.,1998
12546,82.56,0.064,7.82,1.16,0.0,0.018,4.67,2.87,0.016,0.4,0.0,0.43,1159.2051147460938,9,Stevenson R.J.,1998
12547,82.56,0.064,7.82,1.16,0.0,0.018,4.67,2.87,0.016,0.4,0.0,0.43,1090.887060546875,10,Stevenson R.J.,1998
12548,82.74,0.073,7.87,1.17,0.0,0.018,4.67,2.88,0.032,0.41,0.0,0.14,1218.8197387695313,9,Stevenson R.J.,1998
12549,82.74,0.073,7.87,1.17,0.0,0.018,4.67,2.88,0.032,0.41,0.0,0.14,1140.777685546875,10,Stevenson R.J.,1998
12550,83.53,0.072,7.67,0.48,0.0,0.063,4.24,3.06,0.096,0.57,0.009,0.21,1213.3453125,9,Stevenson R.J.,1998
12551,83.53,0.072,7.67,0.48,0.0,0.063,4.24,3.06,0.096,0.57,0.009,0.21,1139.9006103515626,10,Stevenson R.J.,1998
12552,83.53,0.072,7.67,0.48,0.0,0.063,4.24,3.06,0.096,0.57,0.009,0.21,1075.586279296875,11,Stevenson R.J.,1998
12553,78.69,0.023,7.84,0.61,0.0,0.087,4.27,2.81,0.061,0.53,0.0,5.08,866.3367065429687,10,Stevenson R.J.,1998
12554,78.69,0.023,7.84,0.61,0.0,0.087,4.27,2.81,0.061,0.53,0.0,5.08,809.9208740234375,11,Stevenson R.J.,1998
12555,78.69,0.023,7.84,0.61,0.0,0.087,4.27,2.81,0.061,0.53,0.0,5.08,765.5460876464844,12,Stevenson R.J.,1998
12556,82.89,0.024,8.33,0.64,0.0,0.091,4.47,2.87,0.064,0.59,0.0,0.036,1204.26865234375,10,Stevenson R.J.,1998
12557,82.89,0.024,8.33,0.64,0.0,0.091,4.47,2.87,0.064,0.59,0.0,0.036,1138.0242065429688,11,Stevenson R.J.,1998
12558,82.89,0.024,8.33,0.64,0.0,0.091,4.47,2.87,0.064,0.59,0.0,0.036,1082.623876953125,12,Stevenson R.J.,1998
12559,75.48,0.0,0.0,0.0,0.0,0.0,15.3,0.0,0.0,9.22,0.0,0.0,1261.79111328125,3,Karell R.,2009
12560,75.48,0.0,0.0,0.0,0.0,0.0,15.3,0.0,0.0,9.22,0.0,0.0,1146.5013793945313,4,Karell R.,2009
12561,75.48,0.0,0.0,0.0,0.0,0.0,15.3,0.0,0.0,9.22,0.0,0.0,1063.1655029296876,5,Karell R.,2009
12562,75.48,0.0,0.0,0.0,0.0,0.0,15.3,0.0,0.0,9.22,0.0,0.0,1000.1159423828125,6,Karell R.,2009
12563,75.48,0.0,0.0,0.0,0.0,0.0,15.3,0.0,0.0,9.22,0.0,0.0,950.7489379882812,7,Karell R.,2009
12564,75.48,0.0,0.0,0.0,0.0,0.0,15.3,0.0,0.0,9.22,0.0,0.0,911.0466064453125,8,Karell R.,2009
12565,75.48,0.0,0.0,0.0,0.0,0.0,15.3,0.0,0.0,9.22,0.0,0.0,878.4238647460937,9,Karell R.,2009
12566,75.48,0.0,0.0,0.0,0.0,0.0,15.3,0.0,0.0,9.22,0.0,0.0,851.1421264648437,10,Karell R.,2009
12567,75.48,0.0,0.0,0.0,0.0,0.0,15.3,0.0,0.0,9.22,0.0,0.0,827.9889892578125,11,Karell R.,2009
12568,75.48,0.0,0.0,0.0,0.0,0.0,15.3,0.0,0.0,9.22,0.0,0.0,808.0931762695312,12,Karell R.,2009
12569,76.6,0.0,0.0,0.0,0.0,0.0,0.0,14.98,0.0,8.42,0.0,0.0,1350.5376953125,3,Karell R.,2009
12570,76.6,0.0,0.0,0.0,0.0,0.0,0.0,14.98,0.0,8.42,0.0,0.0,1233.1174682617188,4,Karell R.,2009
12571,76.6,0.0,0.0,0.0,0.0,0.0,0.0,14.98,0.0,8.42,0.0,0.0,1147.7311157226563,5,Karell R.,2009
12572,76.6,0.0,0.0,0.0,0.0,0.0,0.0,14.98,0.0,8.42,0.0,0.0,1082.8431762695313,6,Karell R.,2009
12573,76.6,0.0,0.0,0.0,0.0,0.0,0.0,14.98,0.0,8.42,0.0,0.0,1031.8633178710938,7,Karell R.,2009
12574,76.6,0.0,0.0,0.0,0.0,0.0,0.0,14.98,0.0,8.42,0.0,0.0,990.7527221679687,8,Karell R.,2009
12575,76.6,0.0,0.0,0.0,0.0,0.0,0.0,14.98,0.0,8.42,0.0,0.0,956.8984741210937,9,Karell R.,2009
12576,76.6,0.0,0.0,0.0,0.0,0.0,0.0,14.98,0.0,8.42,0.0,0.0,928.5351318359375,10,Karell R.,2009
12577,76.6,0.0,0.0,0.0,0.0,0.0,0.0,14.98,0.0,8.42,0.0,0.0,904.4270385742187,11,Karell R.,2009
12578,76.6,0.0,0.0,0.0,0.0,0.0,0.0,14.98,0.0,8.42,0.0,0.0,883.6833862304687,12,Karell R.,2009
12579,53.44,0.0,11.78,12.89,0.0,0.0,0.0,0.0,0.0,21.89,0.0,0.0,1775.680517578125,0,Hurst H.J.,2000
12580,60.68,0.0,14.87,13.04,0.0,0.0,0.0,0.0,0.0,11.42,0.0,0.0,1679.7548583984376,1,Hurst H.J.,2000
12581,60.51,0.0,19.16,14.13,0.0,0.0,0.0,0.0,0.0,6.2,0.0,0.0,1716.864111328125,1,Hurst H.J.,2000
12582,64.09,0.0,11.38,13.12,0.0,0.0,0.0,0.0,0.0,11.41,0.0,0.0,1744.9858154296876,1,Hurst H.J.,2000
12583,47.49,0.0,5.76,0.0,0.0,0.0,0.0,0.0,12.09,34.66,0.0,0.0,1681.9328369140626,0,Nakamoto M.,2004
12584,46.68,0.0,7.14,4.22,0.0,0.0,0.0,0.0,7.53,34.42,0.0,0.0,1715.5983642578126,1,Kim Joo Ro,2004
12585,45.04,0.0,7.08,4.19,0.0,0.0,0.0,0.0,10.45,33.25,0.0,0.0,1718.55966796875,1,Kim Joo Ro,2004
12586,42.56,0.0,10.91,4.3,0.0,0.0,0.0,0.0,10.73,31.5,0.0,0.0,1733.4904541015626,1,Kim Joo Ro,2004
12587,62.98,3.01,8.29,0.0,0.0,0.0,0.52,10.01,11.94,3.25,0.0,0.0,1498.15,3,Nagai K.,2008
12588,59.95,5.97,8.31,0.0,0.0,0.0,0.53,9.98,8.05,7.2,0.0,0.0,1457.15,3,Nagai K.,2008
12589,100.0,0.0,0.0,0.0,0.0,0.0,0.0,0.0,0.0,0.0,0.0,0.0,2446.763037109375,4,Fujino S.,1998
12590,100.0,0.0,0.0,0.0,0.0,0.0,0.0,0.0,0.0,0.0,0.0,0.0,2230.83115234375,5,Fujino S.,1998
12591,100.0,0.0,0.0,0.0,0.0,0.0,0.0,0.0,0.0,0.0,0.0,0.0,2060.3998779296876,6,Fujino S.,1998
12592,100.0,0.0,0.0,0.0,0.0,0.0,0.0,0.0,0.0,0.0,0.0,0.0,1922.4584716796876,7,Fujino S.,1998
12593,100.0,0.0,0.0,0.0,0.0,0.0,0.0,0.0,0.0,0.0,0.0,0.0,1808.525,8,Fujino S.,1998
12594,100.0,0.0,0.0,0.0,0.0,0.0,0.0,0.0,0.0,0.0,0.0,0.0,1712.833349609375,9,Fujino S.,1998
12595,100.0,0.0,0.0,0.0,0.0,0.0,0.0,0.0,0.0,0.0,0.0,0.0,1631.3273681640626,10,Fujino S.,1998
12596,100.0,0.0,0.0,0.0,0.0,0.0,0.0,0.0,0.0,0.0,0.0,0.0,1561.0702880859376,11,Fujino S.,1998
12597,60.0,0.0,0.0,0.0,0.0,0.0,30.0,0.0,10.0,0.0,0.0,0.0,1425.9440673828126,1,Fujino S.,1998
12598,60.0,0.0,0.0,0.0,0.0,0.0,30.0,0.0,10.0,0.0,0.0,0.0,1232.9508422851563,2,Fujino S.,1998
12599,60.0,0.0,0.0,0.0,0.0,0.0,30.0,0.0,10.0,0.0,0.0,0.0,1105.3876098632813,3,Fujino S.,1998
12600,60.0,0.0,0.0,0.0,0.0,0.0,30.0,0.0,10.0,0.0,0.0,0.0,1014.8033813476562,4,Fujino S.,1998
12601,60.0,0.0,0.0,0.0,0.0,0.0,30.0,0.0,10.0,0.0,0.0,0.0,947.154150390625,5,Fujino S.,1998
12602,60.0,0.0,0.0,0.0,0.0,0.0,30.0,0.0,10.0,0.0,0.0,0.0,894.7082885742187,6,Fujino S.,1998
12603,60.0,0.0,0.0,0.0,0.0,0.0,30.0,0.0,10.0,0.0,0.0,0.0,852.8583740234375,7,Fujino S.,1998
12604,60.0,0.0,0.0,0.0,0.0,0.0,30.0,0.0,10.0,0.0,0.0,0.0,818.6879028320312,8,Fujino S.,1998
12605,60.0,0.0,0.0,0.0,0.0,0.0,30.0,0.0,10.0,0.0,0.0,0.0,790.2607177734375,9,Fujino S.,1998
12606,60.0,0.0,0.0,0.0,0.0,0.0,30.0,0.0,10.0,0.0,0.0,0.0,766.2411560058594,10,Fujino S.,1998
12607,59.57,0.0,0.0,0.0,3.77,0.0,0.0,0.0,13.45,23.21,0.0,0.0,1766.1584228515626,0,Ji F.-Z.,1999
12608,42.29,0.0,0.0,0.0,3.54,0.0,0.0,0.0,31.52,22.65,0.0,0.0,1581.5824951171876,0,Ji F.-Z.,1999
12609,64.3,0.0,15.79,0.0,0.0,0.0,0.0,0.0,9.58,10.33,0.0,0.0,1683.15,2,Lefrere Y.,2008
12610,68.68,0.0,15.57,0.0,0.0,0.0,0.0,0.0,15.75,0.0,0.0,0.0,1745.15,2,Lefrere Y.,2008
12611,64.56,0.0,1.15,0.0,0.0,0.0,17.24,0.0,5.07,11.56,0.42,0.0,1362.15,2,Lecomte E.,2008
12612,63.52,0.0,0.76,0.0,0.0,0.0,19.72,0.19,5.18,10.63,0.0,0.0,1335.15,2,Lecomte E.,2008
12613,65.12,0.0,1.71,0.0,0.0,0.0,18.16,0.19,5.08,9.45,0.3,0.0,1380.15,2,Lecomte E.,2008
12614,70.52,0.0,5.11,0.0,0.0,0.0,5.06,7.93,11.37,0.0,0.0,0.0,1961.1493896484376,1,Nishizawa M.,2009
12615,70.52,0.0,5.11,0.0,0.0,0.0,5.06,7.93,11.37,0.0,0.0,0.0,1727.843603515625,2,Nishizawa M.,2009
12616,70.52,0.0,5.11,0.0,0.0,0.0,5.06,7.93,11.37,0.0,0.0,0.0,1544.14951171875,3,Nishizawa M.,2009
12617,70.55,0.0,5.08,0.0,0.0,0.0,13.02,0.0,11.35,0.0,0.0,0.0,1870.149267578125,1,Nishizawa M.,2009
12618,70.55,0.0,5.08,0.0,0.0,0.0,13.02,0.0,11.35,0.0,0.0,0.0,1633.58310546875,2,Nishizawa M.,2009
12619,70.55,0.0,5.08,0.0,0.0,0.0,13.02,0.0,11.35,0.0,0.0,0.0,1450.1493896484376,3,Nishizawa M.,2009
12620,65.15,0.0,11.61,0.0,0.0,0.0,4.78,7.12,7.35,3.99,0.0,0.0,1778.1496337890626,1,Nishizawa M.,2009
12621,65.15,0.0,11.61,0.0,0.0,0.0,4.78,7.12,7.35,3.99,0.0,0.0,1543.233984375,2,Nishizawa M.,2009
12622,65.15,0.0,11.61,0.0,0.0,0.0,4.78,7.12,7.35,3.99,0.0,0.0,1363.1496337890626,3,Nishizawa M.,2009
12623,66.21,0.0,11.6,0.0,0.0,0.0,2.8,4.23,9.89,5.27,0.0,0.0,1960.1501220703126,1,Nishizawa M.,2009
12624,66.21,0.0,11.6,0.0,0.0,0.0,2.8,4.23,9.89,5.27,0.0,0.0,1727.4560302734376,2,Nishizawa M.,2009
12625,66.21,0.0,11.6,0.0,0.0,0.0,2.8,4.23,9.89,5.27,0.0,0.0,1544.1501220703126,3,Nishizawa M.,2009
12626,64.3,0.0,11.62,0.0,0.0,0.0,3.55,5.43,9.79,5.31,0.0,0.0,1932.15048828125,1,Nishizawa M.,2009
12627,64.3,0.0,11.62,0.0,0.0,0.0,3.55,5.43,9.79,5.31,0.0,0.0,1701.5641845703126,2,Nishizawa M.,2009
12628,64.3,0.0,11.62,0.0,0.0,0.0,3.55,5.43,9.79,5.31,0.0,0.0,1520.15048828125,3,Nishizawa M.,2009
12629,62.2,0.0,11.62,0.0,0.0,0.0,4.41,6.57,9.85,5.34,0.0,0.0,1940.1498779296876,1,Nishizawa M.,2009
12630,62.2,0.0,11.62,0.0,0.0,0.0,4.41,6.57,9.85,5.34,0.0,0.0,1711.5529541015626,2,Nishizawa M.,2009
12631,62.2,0.0,11.62,0.0,0.0,0.0,4.41,6.57,9.85,5.34,0.0,0.0,1531.1498779296876,3,Nishizawa M.,2009
12632,66.79,0.0,11.65,0.0,0.0,0.0,3.35,5.03,8.54,4.63,0.0,0.0,1982.15,1,Nishizawa M.,2009
12633,66.79,0.0,11.65,0.0,0.0,0.0,3.35,5.03,8.54,4.63,0.0,0.0,1740.3605712890626,2,Nishizawa M.,2009
12634,66.79,0.0,11.65,0.0,0.0,0.0,3.35,5.03,8.54,4.63,0.0,0.0,1551.15,3,Nishizawa M.,2009
12635,65.17,0.0,11.66,0.0,0.0,0.0,11.79,0.0,7.41,3.97,0.0,0.0,1864.14951171875,1,Nishizawa M.,2009
12636,65.17,0.0,11.66,0.0,0.0,0.0,11.79,0.0,7.41,3.97,0.0,0.0,1631.2902587890626,2,Nishizawa M.,2009
12637,65.17,0.0,11.66,0.0,0.0,0.0,11.79,0.0,7.41,3.97,0.0,0.0,1450.1496337890626,3,Nishizawa M.,2009
12638,63.84,0.0,11.61,0.0,0.0,0.0,11.44,0.0,8.48,4.63,0.0,0.0,1832.150732421875,1,Nishizawa M.,2009
12639,63.84,0.0,11.61,0.0,0.0,0.0,11.44,0.0,8.48,4.63,0.0,0.0,1608.9001220703126,2,Nishizawa M.,2009
12640,63.84,0.0,11.61,0.0,0.0,0.0,11.44,0.0,8.48,4.63,0.0,0.0,1434.15048828125,3,Nishizawa M.,2009
12641,66.65,0.0,11.65,0.0,0.0,0.0,8.46,0.0,8.62,4.62,0.0,0.0,1903.15,1,Nishizawa M.,2009
12642,66.65,0.0,11.65,0.0,0.0,0.0,8.46,0.0,8.62,4.62,0.0,0.0,1673.400244140625,2,Nishizawa M.,2009
12643,66.65,0.0,11.65,0.0,0.0,0.0,8.46,0.0,8.62,4.62,0.0,0.0,1493.15,3,Nishizawa M.,2009
12644,61.5,0.0,7.72,0.0,0.0,0.0,0.3,0.13,5.03,25.33,0.0,0.0,1540.150244140625,2,Berthereau A.,2006
12645,61.5,0.0,7.72,0.0,0.0,0.0,0.3,0.13,5.03,25.33,0.0,0.0,1417.46982421875,3,Berthereau A.,2006
12646,61.5,0.0,7.72,0.0,0.0,0.0,0.3,0.13,5.03,25.33,0.0,0.0,1331.150244140625,4,Berthereau A.,2006
12647,61.5,0.0,7.72,0.0,0.0,0.0,0.3,0.13,5.03,25.33,0.0,0.0,1267.1125244140624,5,Berthereau A.,2006
12648,61.5,0.0,7.72,0.0,0.0,0.0,0.3,0.13,5.03,25.33,0.0,0.0,1217.7154907226563,6,Berthereau A.,2006
12649,60.44,0.0,10.87,0.0,0.0,0.0,3.97,0.0,13.74,10.98,0.0,0.0,1403.2494873046876,3,Zawada A.,2009
12650,60.44,0.0,10.87,0.0,0.0,0.0,3.97,0.0,13.74,10.98,0.0,0.0,1308.7209228515626,4,Zawada A.,2009
12651,60.44,0.0,10.87,0.0,0.0,0.0,3.97,0.0,13.74,10.98,0.0,0.0,1237.6008666992188,5,Zawada A.,2009
12652,60.44,0.0,10.87,0.0,0.0,0.0,3.97,0.0,13.74,10.98,0.0,0.0,1182.1521362304688,6,Zawada A.,2009
12653,60.44,0.0,10.87,0.0,0.0,0.0,3.97,0.0,13.74,10.98,0.0,0.0,1137.70908203125,7,Zawada A.,2009
12654,60.44,0.0,10.87,0.0,0.0,0.0,3.97,0.0,13.74,10.98,0.0,0.0,1101.2907470703126,8,Zawada A.,2009
12655,60.44,0.0,10.87,0.0,0.0,0.0,3.97,0.0,13.74,10.98,0.0,0.0,1070.9037841796876,9,Zawada A.,2009
12656,60.44,0.0,10.87,0.0,0.0,0.0,3.97,0.0,13.74,10.98,0.0,0.0,1045.1643432617188,10,Zawada A.,2009
12657,60.44,0.0,10.87,0.0,0.0,0.0,3.97,0.0,13.74,10.98,0.0,0.0,1023.0820678710937,11,Zawada A.,2009
12658,65.28,0.0,12.6,0.0,3.81,0.0,4.36,0.0,6.71,7.24,0.0,0.0,1419.867041015625,3,Zawada A.,2009
12659,65.28,0.0,12.6,0.0,3.81,0.0,4.36,0.0,6.71,7.24,0.0,0.0,1310.7804931640626,4,Zawada A.,2009
12660,65.28,0.0,12.6,0.0,3.81,0.0,4.36,0.0,6.71,7.24,0.0,0.0,1230.4216674804688,5,Zawada A.,2009
12661,65.28,0.0,12.6,0.0,3.81,0.0,4.36,0.0,6.71,7.24,0.0,0.0,1168.7629150390626,6,Zawada A.,2009
12662,65.28,0.0,12.6,0.0,3.81,0.0,4.36,0.0,6.71,7.24,0.0,0.0,1119.9570678710938,7,Zawada A.,2009
12663,65.28,0.0,12.6,0.0,3.81,0.0,4.36,0.0,6.71,7.24,0.0,0.0,1080.3646606445313,8,Zawada A.,2009
12664,65.28,0.0,12.6,0.0,3.81,0.0,4.36,0.0,6.71,7.24,0.0,0.0,1047.6017211914063,9,Zawada A.,2009
12665,65.28,0.0,12.6,0.0,3.81,0.0,4.36,0.0,6.71,7.24,0.0,0.0,1020.0415405273437,10,Zawada A.,2009
12666,65.28,0.0,12.6,0.0,3.81,0.0,4.36,0.0,6.71,7.24,0.0,0.0,996.535986328125,11,Zawada A.,2009
12667,63.62,0.0,6.25,0.0,3.59,0.0,4.11,0.0,11.07,11.36,0.0,0.0,1326.1061767578126,3,Zawada A.,2009
12668,63.62,0.0,6.25,0.0,3.59,0.0,4.11,0.0,11.07,11.36,0.0,0.0,1243.1026977539063,4,Zawada A.,2009
12669,63.62,0.0,6.25,0.0,3.59,0.0,4.11,0.0,11.07,11.36,0.0,0.0,1179.4780029296876,5,Zawada A.,2009
12670,63.62,0.0,6.25,0.0,3.59,0.0,4.11,0.0,11.07,11.36,0.0,0.0,1129.1548828125,6,Zawada A.,2009
12671,63.62,0.0,6.25,0.0,3.59,0.0,4.11,0.0,11.07,11.36,0.0,0.0,1088.3569091796876,7,Zawada A.,2009
12672,63.62,0.0,6.25,0.0,3.59,0.0,4.11,0.0,11.07,11.36,0.0,0.0,1054.6134399414063,8,Zawada A.,2009
12673,63.62,0.0,6.25,0.0,3.59,0.0,4.11,0.0,11.07,11.36,0.0,0.0,1026.24033203125,9,Zawada A.,2009
12674,63.62,0.0,6.25,0.0,3.59,0.0,4.11,0.0,11.07,11.36,0.0,0.0,1002.050146484375,10,Zawada A.,2009
12675,63.62,0.0,6.25,0.0,3.59,0.0,4.11,0.0,11.07,11.36,0.0,0.0,981.18125,11,Zawada A.,2009
12676,63.62,0.0,6.25,0.0,3.59,0.0,4.11,0.0,11.07,11.36,0.0,0.0,962.9936279296875,12,Zawada A.,2009
12677,65.18,0.0,0.0,0.0,0.0,0.0,9.83,2.43,4.54,16.3,1.72,0.0,1616.6847900390626,1,Vedel E.,2008
12678,65.18,0.0,0.0,0.0,0.0,0.0,9.83,2.43,4.54,16.3,1.72,0.0,1428.545263671875,2,Vedel E.,2008
12679,65.18,0.0,0.0,0.0,0.0,0.0,9.83,2.43,4.54,16.3,1.72,0.0,1292.1003784179688,3,Vedel E.,2008
12680,65.18,0.0,0.0,0.0,0.0,0.0,9.83,2.43,4.54,16.3,1.72,0.0,1188.6177124023438,4,Vedel E.,2008
12681,65.18,0.0,0.0,0.0,0.0,0.0,9.83,2.43,4.54,16.3,1.72,0.0,1107.4401000976563,5,Vedel E.,2008
12682,65.18,0.0,0.0,0.0,0.0,0.0,9.83,2.43,4.54,16.3,1.72,0.0,1042.057470703125,6,Vedel E.,2008
12683,65.18,0.0,0.0,0.0,0.0,0.0,9.83,2.43,4.54,16.3,1.72,0.0,988.2687133789062,7,Vedel E.,2008
12684,65.18,0.0,0.0,0.0,0.0,0.0,9.83,2.43,4.54,16.3,1.72,0.0,943.2411254882812,8,Vedel E.,2008
12685,65.18,0.0,0.0,0.0,0.0,0.0,9.83,2.43,4.54,16.3,1.72,0.0,904.9953369140625,9,Vedel E.,2008
12686,53.85,0.0,0.0,0.0,0.0,0.0,22.66,0.0,0.0,21.77,1.72,0.0,1401.2248291015626,1,Vedel E.,2008
12687,53.85,0.0,0.0,0.0,0.0,0.0,22.66,0.0,0.0,21.77,1.72,0.0,1250.70322265625,2,Vedel E.,2008
12688,53.85,0.0,0.0,0.0,0.0,0.0,22.66,0.0,0.0,21.77,1.72,0.0,1144.7071899414063,3,Vedel E.,2008
12689,53.85,0.0,0.0,0.0,0.0,0.0,22.66,0.0,0.0,21.77,1.72,0.0,1066.0256713867188,4,Vedel E.,2008
12690,53.85,0.0,0.0,0.0,0.0,0.0,22.66,0.0,0.0,21.77,1.72,0.0,1005.3055786132812,5,Vedel E.,2008
12691,53.85,0.0,0.0,0.0,0.0,0.0,22.66,0.0,0.0,21.77,1.72,0.0,957.0267700195312,6,Vedel E.,2008
12692,53.85,0.0,0.0,0.0,0.0,0.0,22.66,0.0,0.0,21.77,1.72,0.0,917.7206787109375,7,Vedel E.,2008
12693,53.85,0.0,0.0,0.0,0.0,0.0,22.66,0.0,0.0,21.77,1.72,0.0,885.09873046875,8,Vedel E.,2008
12694,53.85,0.0,0.0,0.0,0.0,0.0,22.66,0.0,0.0,21.77,1.72,0.0,857.589453125,9,Vedel E.,2008
12695,55.59,0.0,0.0,0.0,0.0,0.0,4.81,5.7,8.88,24.68,0.34,0.0,982.2800659179687,8,Vedel E.,2009
12696,61.21,0.0,0.0,0.0,0.0,0.0,5.09,10.04,0.0,23.17,0.49,0.0,962.390966796875,8,Vedel E.,2009
12697,53.85,0.0,0.0,0.0,0.0,0.0,22.66,0.0,0.0,21.77,1.72,0.0,861.5536865234375,8,Vedel E.,2009
12698,35.78,0.0,0.0,0.0,0.0,51.43,0.0,0.0,0.0,12.78,0.0,0.0,1630.8544677734376,0,Ji F.-Z.,2001
12699,45.4,0.0,5.95,0.0,0.0,0.0,0.0,0.0,0.0,48.65,0.0,0.0,1778.185400390625,0,Park Joo Hyun,2004
12700,39.18,0.0,5.92,0.0,0.0,0.0,0.0,0.0,0.0,54.9,0.0,0.0,1730.719580078125,0,Park Joo Hyun,2004
12701,40.14,0.0,2.78,0.0,0.0,0.0,0.0,0.0,14.08,43.0,0.0,0.0,1627.350927734375,0,Park Joo Hyun,2004
12702,43.81,0.0,18.49,0.0,0.0,0.0,0.0,0.0,3.74,33.97,0.0,0.0,1779.4576171875,0,Shankar A.,2007
12703,59.54,0.22,11.47,8.18,0.0,0.0,1.8,0.095,6.65,12.04,0.0,0.0,1748.699072265625,1,Fontaine F.R.,2008
12704,59.54,0.22,11.47,8.18,0.0,0.0,1.8,0.095,6.65,12.04,0.0,0.0,1559.57822265625,2,Fontaine F.R.,2008
12705,59.54,0.22,11.47,8.18,0.0,0.0,1.8,0.095,6.65,12.04,0.0,0.0,1424.2350830078126,3,Fontaine F.R.,2008
12706,59.54,0.22,11.47,8.18,0.0,0.0,1.8,0.095,6.65,12.04,0.0,0.0,1322.5868896484376,4,Fontaine F.R.,2008
12707,59.54,0.22,11.47,8.18,0.0,0.0,1.8,0.095,6.65,12.04,0.0,0.0,1243.4435791015624,5,Fontaine F.R.,2008
12708,59.54,0.22,11.47,8.18,0.0,0.0,1.8,0.095,6.65,12.04,0.0,0.0,1180.0761474609376,6,Fontaine F.R.,2008
12709,59.54,0.22,11.47,8.18,0.0,0.0,1.8,0.095,6.65,12.04,0.0,0.0,1128.1952270507813,7,Fontaine F.R.,2008
12710,59.54,0.22,11.47,8.18,0.0,0.0,1.8,0.095,6.65,12.04,0.0,0.0,1084.9370483398438,8,Fontaine F.R.,2008
12711,59.54,0.22,11.47,8.18,0.0,0.0,1.8,0.095,6.65,12.04,0.0,0.0,1048.3169311523438,9,Fontaine F.R.,2008
12712,59.54,0.22,11.47,8.18,0.0,0.0,1.8,0.095,6.65,12.04,0.0,0.0,1016.9158081054687,10,Fontaine F.R.,2008
12713,59.54,0.22,11.47,8.18,0.0,0.0,1.8,0.095,6.65,12.04,0.0,0.0,989.6921752929687,11,Fontaine F.R.,2008
12714,59.54,0.22,11.47,8.18,0.0,0.0,1.8,0.095,6.65,12.04,0.0,0.0,965.8644165039062,12,Fontaine F.R.,2008
12715,47.52,0.17,6.1,7.25,0.0,0.0,0.34,0.037,20.1,18.48,0.0,0.0,1006.0383666992187,10,Fontaine F.R.,2008
12716,47.52,0.17,6.1,7.25,0.0,0.0,0.34,0.037,20.1,18.48,0.0,0.0,980.6306518554687,11,Fontaine F.R.,2008
12717,47.52,0.17,6.1,7.25,0.0,0.0,0.34,0.037,20.1,18.48,0.0,0.0,957.3389038085937,12,Fontaine F.R.,2008
12718,43.38,0.15,6.38,9.1,0.0,0.0,0.34,0.025,21.66,18.96,0.0,0.0,1024.05966796875,9,Fontaine F.R.,2008
12719,43.38,0.15,6.38,9.1,0.0,0.0,0.34,0.025,21.66,18.96,0.0,0.0,997.0435546875,10,Fontaine F.R.,2008
12720,43.38,0.15,6.38,9.1,0.0,0.0,0.34,0.025,21.66,18.96,0.0,0.0,972.9585327148437,11,Fontaine F.R.,2008
12721,43.38,0.15,6.38,9.1,0.0,0.0,0.34,0.025,21.66,18.96,0.0,0.0,951.3520263671875,12,Fontaine F.R.,2008
12722,39.76,0.0,12.5,0.0,0.0,0.0,5.14,0.0,0.0,42.6,0.0,0.0,1731.3189453125,0,Sukenaga S.,2006
12723,36.65,0.0,13.29,0.0,0.0,0.0,0.0,10.79,0.0,39.27,0.0,0.0,1831.258642578125,0,Sukenaga S.,2006
12724,17.59,0.0,28.78,0.0,0.0,0.0,0.0,0.0,0.0,53.63,0.0,0.0,1740.2875732421876,1,Wang Hongming,2006
12725,14.47,0.0,41.4,0.0,0.0,0.0,0.0,0.0,0.0,44.13,0.0,0.0,1753.6247314453126,1,Wang Hongming,2006
12726,70.5,0.0,0.35,0.0,0.006,0.0,13.1,0.13,5.73,10.19,0.0,0.0,1708.30185546875,1,Jia Wei,2008
12727,70.5,0.0,0.35,0.0,0.006,0.0,13.1,0.13,5.73,10.19,0.0,0.0,1455.5396484375,2,Jia Wei,2008
12728,70.5,0.0,0.35,0.0,0.006,0.0,13.1,0.13,5.73,10.19,0.0,0.0,1291.9283203125,3,Jia Wei,2008
12729,70.5,0.0,0.35,0.0,0.006,0.0,13.1,0.13,5.73,10.19,0.0,0.0,1177.37265625,4,Jia Wei,2008
12730,70.5,0.0,0.35,0.0,0.006,0.0,13.1,0.13,5.73,10.19,0.0,0.0,1092.686376953125,5,Jia Wei,2008
12731,70.5,0.0,0.35,0.0,0.006,0.0,13.1,0.13,5.73,10.19,0.0,0.0,1027.5345825195313,6,Jia Wei,2008
12732,70.5,0.0,0.35,0.0,0.006,0.0,13.1,0.13,5.73,10.19,0.0,0.0,975.8572143554687,7,Jia Wei,2008
12733,70.5,0.0,0.35,0.0,0.006,0.0,13.1,0.13,5.73,10.19,0.0,0.0,933.8659423828125,8,Jia Wei,2008
12734,70.5,0.0,0.35,0.0,0.006,0.0,13.1,0.13,5.73,10.19,0.0,0.0,899.0708374023437,9,Jia Wei,2008
12735,70.5,0.0,0.35,0.0,0.006,0.0,13.1,0.13,5.73,10.19,0.0,0.0,869.7681030273437,10,Jia Wei,2008
12736,70.5,0.0,0.35,0.0,0.006,0.0,13.1,0.13,5.73,10.19,0.0,0.0,844.7523559570312,11,Jia Wei,2008
12737,70.5,0.0,0.35,0.0,0.006,0.0,13.1,0.13,5.73,10.19,0.0,0.0,823.1469482421875,12,Jia Wei,2008
12738,70.95,0.0,0.58,0.0,0.15,0.0,13.03,0.38,5.6,9.32,0.0,0.0,1472.15,2,Wallenberger F.,2007
12739,68.98,0.0,0.58,0.0,0.15,0.0,13.01,0.38,5.59,11.31,0.0,0.0,1442.15,2,Wallenberger F.,2007
12740,65.57,0.0,0.58,0.0,0.15,0.0,12.98,0.38,5.58,14.77,0.0,0.0,1395.15,2,Wallenberger F.,2007
12741,62.18,0.0,0.58,0.0,0.15,0.0,12.95,0.38,5.56,18.21,0.0,0.0,1355.15,2,Wallenberger F.,2007
12742,61.25,1.14,17.16,0.0,6.78,0.0,0.61,2.49,3.01,7.56,0.0,0.0,1727.8884033203126,1,Folkedahl B.C.,2005
12743,30.23,2.32,9.2,0.0,4.1,0.0,11.51,0.7,9.67,32.28,0.0,0.0,1542.8632568359376,1,Folkedahl B.C.,2005
12744,62.79,0.88,13.85,0.0,12.33,0.0,0.38,1.42,1.36,6.99,0.0,0.0,1648.3012451171876,1,Folkedahl B.C.,2005
12745,62.79,0.88,13.85,0.0,12.33,0.0,0.38,1.42,1.36,6.99,0.0,0.0,1584.788916015625,2,Folkedahl B.C.,2005
12746,56.03,0.74,14.19,0.0,8.09,0.0,0.6,1.57,1.28,17.51,0.0,0.0,1583.9240478515626,1,Folkedahl B.C.,2005
12747,56.93,0.59,10.08,0.0,3.37,0.0,4.55,1.28,6.17,17.02,0.0,0.0,1505.8517822265626,1,Folkedahl B.C.,2005
12748,0.0,0.0,0.0,0.0,0.0,0.0,50.01,0.0,0.0,0.0,49.99,0.0,1229.3934692382813,0,Guskova N.V.,2010
12749,0.0,0.0,0.0,0.0,0.0,0.0,50.01,0.0,0.0,0.0,49.99,0.0,1134.3935302734376,1,Guskova N.V.,2010
12750,0.0,0.0,0.0,0.0,0.0,0.0,50.01,0.0,0.0,0.0,49.99,0.0,1053.6334594726563,2,Guskova N.V.,2010
12751,0.0,0.0,0.0,0.0,0.0,0.0,50.01,0.0,0.0,0.0,49.99,0.0,984.1348022460937,3,Guskova N.V.,2010
12752,64.93,0.0,9.26,0.0,0.0,0.0,0.0,0.0,0.0,25.81,0.0,0.0,1681.8722900390626,1,Kwon Eui Hyuk,2003
12753,71.53,0.0,0.87,0.0,0.037,0.0,12.91,0.31,5.88,8.46,0.0,0.0,1733.1508544921876,1,Kushitani H.,1998
12754,71.53,0.0,0.87,0.0,0.037,0.0,12.91,0.31,5.88,8.46,0.0,0.0,1494.194677734375,2,Kushitani H.,1998
12755,71.53,0.0,0.87,0.0,0.037,0.0,12.91,0.31,5.88,8.46,0.0,0.0,1313.1506103515626,3,Kushitani H.,1998
12756,67.88,0.0,14.78,0.0,0.024,0.0,0.13,0.0,17.12,0.067,0.0,0.0,1729.15,2,Sugano K.,2002
12757,67.83,0.0,14.42,0.0,0.024,0.0,0.13,0.0,17.53,0.067,0.0,0.0,1728.15,2,Sugano K.,2002
12758,67.98,0.0,13.37,0.0,0.027,0.0,0.13,0.0,18.43,0.066,0.0,0.0,1725.15,2,Sugano K.,2002
12759,66.12,0.0,14.44,0.0,0.027,0.0,0.13,0.0,19.22,0.067,0.0,0.0,1708.15,2,Sugano K.,2002
12760,65.64,0.0,15.48,0.0,0.028,0.0,0.13,0.0,18.65,0.067,0.0,0.0,1706.15,2,Sugano K.,2002
12761,70.32,0.0,13.38,0.0,0.023,0.0,0.12,0.0,16.1,0.056,0.0,0.0,1755.15,2,Sugano K.,2002
12762,65.51,0.0,13.79,0.0,0.019,0.0,0.12,0.0,20.51,0.055,0.0,0.0,1699.15,2,Sugano K.,2002
12763,67.62,0.0,12.46,0.0,0.027,0.0,0.13,0.0,19.7,0.066,0.0,0.0,1721.15,2,Sugano K.,2002
12764,72.11,0.0,12.88,0.0,0.024,0.0,0.13,0.0,14.8,0.056,0.0,0.0,1774.15,2,Sugano K.,2002
12765,62.04,0.0,14.06,0.0,0.019,0.0,0.12,0.0,23.71,0.055,0.0,0.0,1683.15,2,Sugano K.,2002
12766,68.52,0.0,15.54,0.0,0.024,0.0,0.13,0.0,15.72,0.057,0.0,0.0,1742.15,2,Sugano K.,2002
12767,67.12,0.0,15.46,0.0,0.024,0.0,0.13,0.0,17.2,0.068,0.0,0.0,1726.15,2,Sugano K.,2002
12768,69.28,0.0,14.86,0.0,0.02,0.0,0.12,0.0,15.66,0.056,0.0,0.0,1747.15,2,Sugano K.,2002
12769,67.76,0.0,16.23,0.0,0.024,0.0,0.13,0.0,15.79,0.057,0.0,0.0,1724.15,2,Sugano K.,2002
12770,58.83,0.0,20.18,0.0,0.028,0.0,0.17,0.0,20.73,0.069,0.0,0.0,1640.15,2,Sugano K.,2002
12771,72.71,0.0,20.45,0.0,0.008,0.0,0.13,0.0,6.68,0.024,0.0,0.0,1794.15,2,Sugano K.,2002
12772,58.89,0.0,11.57,0.0,0.041,0.0,0.14,0.0,29.27,0.095,0.0,0.0,1611.15,2,Sugano K.,2002
12773,75.78,0.0,15.97,0.0,0.012,0.0,0.12,0.0,8.09,0.035,0.0,0.0,1821.15,2,Sugano K.,2002
12774,70.55,0.0,12.1,0.0,0.023,0.0,0.12,0.0,17.14,0.066,0.0,0.0,1776.15,2,Sugano K.,2002
12775,61.82,0.0,15.72,0.0,0.031,0.0,0.15,0.0,22.2,0.078,0.0,0.0,1661.15,2,Sugano K.,2002
12776,69.35,0.0,0.0,0.0,1.11,0.0,7.74,0.0,21.81,0.0,0.0,0.0,1761.7414306640626,1,Smedskjaer M.M.,2009
12777,69.35,0.0,0.0,0.0,1.11,0.0,7.74,0.0,21.81,0.0,0.0,0.0,1558.9484619140626,2,Smedskjaer M.M.,2009
12778,69.35,0.0,0.0,0.0,1.11,0.0,7.74,0.0,21.81,0.0,0.0,0.0,1414.117529296875,3,Smedskjaer M.M.,2009
12779,69.35,0.0,0.0,0.0,1.11,0.0,7.74,0.0,21.81,0.0,0.0,0.0,1305.50595703125,4,Smedskjaer M.M.,2009
12780,69.35,0.0,0.0,0.0,1.11,0.0,7.74,0.0,21.81,0.0,0.0,0.0,1221.0370849609376,5,Smedskjaer M.M.,2009
12781,69.35,0.0,0.0,0.0,1.11,0.0,7.74,0.0,21.81,0.0,0.0,0.0,1153.46640625,6,Smedskjaer M.M.,2009
12782,69.35,0.0,0.0,0.0,1.11,0.0,7.74,0.0,21.81,0.0,0.0,0.0,1098.1841186523438,7,Smedskjaer M.M.,2009
12783,69.35,0.0,0.0,0.0,1.11,0.0,7.74,0.0,21.81,0.0,0.0,0.0,1052.1174682617188,8,Smedskjaer M.M.,2009
12784,69.35,0.0,0.0,0.0,1.11,0.0,7.74,0.0,21.81,0.0,0.0,0.0,1013.1394409179687,9,Smedskjaer M.M.,2009
12785,69.35,0.0,0.0,0.0,1.11,0.0,7.74,0.0,21.81,0.0,0.0,0.0,979.7306884765625,10,Smedskjaer M.M.,2009
12786,69.35,0.0,0.0,0.0,1.11,0.0,7.74,0.0,21.81,0.0,0.0,0.0,950.7772583007812,11,Smedskjaer M.M.,2009
12787,69.35,0.0,0.0,0.0,1.11,0.0,7.74,0.0,21.81,0.0,0.0,0.0,925.4435180664062,12,Smedskjaer M.M.,2009
12788,68.0,0.0,0.0,0.0,1.0,0.0,7.62,0.0,0.0,23.37,0.0,0.0,1655.7936767578126,1,Smedskjaer M.M.,2009
12789,68.0,0.0,0.0,0.0,1.0,0.0,7.62,0.0,0.0,23.37,0.0,0.0,1469.55625,2,Smedskjaer M.M.,2009
12790,68.0,0.0,0.0,0.0,1.0,0.0,7.62,0.0,0.0,23.37,0.0,0.0,1337.8990234375,3,Smedskjaer M.M.,2009
12791,68.0,0.0,0.0,0.0,1.0,0.0,7.62,0.0,0.0,23.37,0.0,0.0,1239.8951782226563,4,Smedskjaer M.M.,2009
12792,68.0,0.0,0.0,0.0,1.0,0.0,7.62,0.0,0.0,23.37,0.0,0.0,1164.103369140625,5,Smedskjaer M.M.,2009
12793,68.0,0.0,0.0,0.0,1.0,0.0,7.62,0.0,0.0,23.37,0.0,0.0,1103.7410034179688,6,Smedskjaer M.M.,2009
12794,68.0,0.0,0.0,0.0,1.0,0.0,7.62,0.0,0.0,23.37,0.0,0.0,1054.5317138671876,7,Smedskjaer M.M.,2009
12795,68.0,0.0,0.0,0.0,1.0,0.0,7.62,0.0,0.0,23.37,0.0,0.0,1013.6457885742187,8,Smedskjaer M.M.,2009
12796,68.0,0.0,0.0,0.0,1.0,0.0,7.62,0.0,0.0,23.37,0.0,0.0,979.1362060546875,9,Smedskjaer M.M.,2009
12797,68.0,0.0,0.0,0.0,1.0,0.0,7.62,0.0,0.0,23.37,0.0,0.0,949.6191772460937,10,Smedskjaer M.M.,2009
12798,68.0,0.0,0.0,0.0,1.0,0.0,7.62,0.0,0.0,23.37,0.0,0.0,924.0843872070312,11,Smedskjaer M.M.,2009
12799,68.0,0.0,0.0,0.0,1.0,0.0,7.62,0.0,0.0,23.37,0.0,0.0,901.7768920898437,12,Smedskjaer M.M.,2009
12800,47.5,0.0,0.0,0.0,0.0,0.0,5.0,0.0,0.0,47.5,0.0,0.0,1602.910498046875,0,Saito N.,2009
12801,71.52,0.0,0.58,0.0,0.0,0.0,12.99,0.31,5.73,8.87,0.0,0.0,1561.9654296875,2,Wang Mi-tang,2011
12802,71.52,0.0,0.58,0.0,0.0,0.0,12.99,0.31,5.73,8.87,0.0,0.0,1572.9863037109376,2,Wang Mi-tang,2010
12803,70.56,0.0,1.05,0.0,0.0,0.0,13.39,0.13,5.88,8.99,0.0,0.0,1472.1501220703126,2,Nagano T.,2003
12804,70.56,0.0,1.05,0.0,0.0,0.0,13.39,0.13,5.88,8.99,0.0,0.0,1307.4609130859376,3,Nagano T.,2003
12805,70.56,0.0,1.05,0.0,0.0,0.0,13.39,0.13,5.88,8.99,0.0,0.0,1190.8668579101563,4,Nagano T.,2003
12806,70.56,0.0,1.05,0.0,0.0,0.0,13.39,0.13,5.88,8.99,0.0,0.0,1103.983984375,5,Nagano T.,2003
12807,70.56,0.0,1.05,0.0,0.0,0.0,13.39,0.13,5.88,8.99,0.0,0.0,1036.7390502929688,6,Nagano T.,2003
12808,70.56,0.0,1.05,0.0,0.0,0.0,13.39,0.13,5.88,8.99,0.0,0.0,983.15,7,Nagano T.,2003
12809,70.56,0.0,1.05,0.0,0.0,0.0,13.39,0.13,5.88,8.99,0.0,0.0,939.44052734375,8,Nagano T.,2003
12810,70.56,0.0,1.05,0.0,0.0,0.0,13.39,0.13,5.88,8.99,0.0,0.0,903.1091064453125,9,Nagano T.,2003
12811,71.63,0.0,1.03,0.0,0.0,0.0,12.54,0.6,3.86,10.34,0.0,0.0,1479.1501220703126,2,Nagano T.,2003
12812,71.63,0.0,1.03,0.0,0.0,0.0,12.54,0.6,3.86,10.34,0.0,0.0,1312.976171875,3,Nagano T.,2003
12813,71.63,0.0,1.03,0.0,0.0,0.0,12.54,0.6,3.86,10.34,0.0,0.0,1196.038916015625,4,Nagano T.,2003
12814,71.63,0.0,1.03,0.0,0.0,0.0,12.54,0.6,3.86,10.34,0.0,0.0,1109.2790893554688,5,Nagano T.,2003
12815,71.63,0.0,1.03,0.0,0.0,0.0,12.54,0.6,3.86,10.34,0.0,0.0,1042.3500122070313,6,Nagano T.,2003
12816,71.63,0.0,1.03,0.0,0.0,0.0,12.54,0.6,3.86,10.34,0.0,0.0,989.1500610351562,7,Nagano T.,2003
12817,71.63,0.0,1.03,0.0,0.0,0.0,12.54,0.6,3.86,10.34,0.0,0.0,945.8476928710937,8,Nagano T.,2003
12818,71.63,0.0,1.03,0.0,0.0,0.0,12.54,0.6,3.86,10.34,0.0,0.0,909.9159912109375,9,Nagano T.,2003
12819,70.26,0.0,1.27,0.0,0.0,0.0,12.59,0.76,3.13,11.99,0.0,0.0,1461.1501220703126,2,Nagano T.,2003
12820,70.26,0.0,1.27,0.0,0.0,0.0,12.59,0.76,3.13,11.99,0.0,0.0,1299.6008056640626,3,Nagano T.,2003
12821,70.26,0.0,1.27,0.0,0.0,0.0,12.59,0.76,3.13,11.99,0.0,0.0,1186.8336547851563,4,Nagano T.,2003
12822,70.26,0.0,1.27,0.0,0.0,0.0,12.59,0.76,3.13,11.99,0.0,0.0,1103.6514038085938,5,Nagano T.,2003
12823,70.26,0.0,1.27,0.0,0.0,0.0,12.59,0.76,3.13,11.99,0.0,0.0,1039.7616943359376,6,Nagano T.,2003
12824,70.26,0.0,1.27,0.0,0.0,0.0,12.59,0.76,3.13,11.99,0.0,0.0,989.1500610351562,7,Nagano T.,2003
12825,70.26,0.0,1.27,0.0,0.0,0.0,12.59,0.76,3.13,11.99,0.0,0.0,948.0668701171875,8,Nagano T.,2003
12826,70.26,0.0,1.27,0.0,0.0,0.0,12.59,0.76,3.13,11.99,0.0,0.0,914.05283203125,9,Nagano T.,2003
12827,71.12,0.0,0.67,0.0,0.0,0.0,12.8,0.4,6.05,8.96,0.0,0.0,1475.15,2,Nagano T.,2003
12828,71.12,0.0,0.67,0.0,0.0,0.0,12.8,0.4,6.05,8.96,0.0,0.0,1309.317724609375,3,Nagano T.,2003
12829,71.12,0.0,0.67,0.0,0.0,0.0,12.8,0.4,6.05,8.96,0.0,0.0,1191.7892211914063,4,Nagano T.,2003
12830,71.12,0.0,0.67,0.0,0.0,0.0,12.8,0.4,6.05,8.96,0.0,0.0,1104.1424926757813,5,Nagano T.,2003
12831,71.12,0.0,0.67,0.0,0.0,0.0,12.8,0.4,6.05,8.96,0.0,0.0,1036.26669921875,6,Nagano T.,2003
12832,71.12,0.0,0.67,0.0,0.0,0.0,12.8,0.4,6.05,8.96,0.0,0.0,982.1501220703125,7,Nagano T.,2003
12833,71.12,0.0,0.67,0.0,0.0,0.0,12.8,0.4,6.05,8.96,0.0,0.0,937.9940551757812,8,Nagano T.,2003
12834,71.12,0.0,0.67,0.0,0.0,0.0,12.8,0.4,6.05,8.96,0.0,0.0,901.2802490234375,9,Nagano T.,2003
12835,70.27,0.0,1.17,0.0,0.0,0.0,13.07,0.51,5.32,9.66,0.0,0.0,1726.15048828125,1,Tsuzuki T.,2006
12836,70.27,0.0,1.17,0.0,0.0,0.0,13.07,0.51,5.32,9.66,0.0,0.0,1491.58701171875,2,Tsuzuki T.,2006
12837,70.27,0.0,1.17,0.0,0.0,0.0,13.07,0.51,5.32,9.66,0.0,0.0,1313.150244140625,3,Tsuzuki T.,2006
12838,71.0,0.0,1.0,0.0,0.0,0.0,14.0,0.0,6.0,8.0,0.0,0.0,1743.1501220703126,1,Nishizawa M.,2001
12839,71.0,0.0,1.0,0.0,0.0,0.0,14.0,0.0,6.0,8.0,0.0,0.0,1497.8981689453126,2,Nishizawa M.,2001
12840,71.0,0.0,1.0,0.0,0.0,0.0,14.0,0.0,6.0,8.0,0.0,0.0,1313.1501220703126,3,Nishizawa M.,2001
12841,68.0,0.0,10.0,0.0,0.0,0.0,0.0,0.0,16.0,6.0,0.0,0.0,1923.15048828125,1,Nishizawa M.,2001
12842,68.0,0.0,10.0,0.0,0.0,0.0,0.0,0.0,16.0,6.0,0.0,0.0,1693.688818359375,2,Nishizawa M.,2001
12843,68.0,0.0,10.0,0.0,0.0,0.0,0.0,0.0,16.0,6.0,0.0,0.0,1513.1503662109376,3,Nishizawa M.,2001
12844,67.7,4.0,4.9,0.0,0.0,0.0,4.9,7.6,10.9,0.0,0.0,0.0,1943.1491455078126,1,Nakashima T.,2008
12845,67.7,4.0,4.9,0.0,0.0,0.0,4.9,7.6,10.9,0.0,0.0,0.0,1688.6818603515626,2,Nakashima T.,2008
12846,67.7,4.0,4.9,0.0,0.0,0.0,4.9,7.6,10.9,0.0,0.0,0.0,1493.1493896484376,3,Nakashima T.,2008
12847,66.7,4.0,5.1,0.0,0.0,0.0,5.1,7.3,11.8,0.0,0.0,0.0,1923.150244140625,1,Nakashima T.,2008
12848,66.7,4.0,5.1,0.0,0.0,0.0,5.1,7.3,11.8,0.0,0.0,0.0,1674.729833984375,2,Nakashima T.,2008
12849,66.7,4.0,5.1,0.0,0.0,0.0,5.1,7.3,11.8,0.0,0.0,0.0,1483.150244140625,3,Nakashima T.,2008
12850,67.2,4.0,5.4,0.0,0.0,0.0,3.9,8.6,10.9,0.0,0.0,0.0,1953.1496337890626,1,Nakashima T.,2008
12851,67.2,4.0,5.4,0.0,0.0,0.0,3.9,8.6,10.9,0.0,0.0,0.0,1705.2212890625,2,Nakashima T.,2008
12852,67.2,4.0,5.4,0.0,0.0,0.0,3.9,8.6,10.9,0.0,0.0,0.0,1513.149755859375,3,Nakashima T.,2008
12853,72.7,4.0,4.9,0.0,0.0,0.0,4.9,7.6,5.9,0.0,0.0,0.0,2053.1506103515626,1,Nakashima T.,2008
12854,72.7,4.0,4.9,0.0,0.0,0.0,4.9,7.6,5.9,0.0,0.0,0.0,1768.4860595703126,2,Nakashima T.,2008
12855,72.7,4.0,4.9,0.0,0.0,0.0,4.9,7.6,5.9,0.0,0.0,0.0,1553.15048828125,3,Nakashima T.,2008
12856,67.7,4.0,9.9,0.0,0.0,0.0,4.9,7.6,5.9,0.0,0.0,0.0,2088.14951171875,1,Nakashima T.,2008
12857,67.7,4.0,9.9,0.0,0.0,0.0,4.9,7.6,5.9,0.0,0.0,0.0,1810.5802978515626,2,Nakashima T.,2008
12858,67.7,4.0,9.9,0.0,0.0,0.0,4.9,7.6,5.9,0.0,0.0,0.0,1598.1496337890626,3,Nakashima T.,2008
12859,71.87,0.0,1.46,0.0,0.075,0.0,14.44,0.0,5.77,6.38,0.0,0.0,1029.9560302734376,10,Vlasova S.G.,2005
12860,71.87,0.0,1.46,0.0,0.075,0.0,14.44,0.0,5.77,6.38,0.0,0.0,982.7203735351562,11,Vlasova S.G.,2005
12861,70.56,0.0,0.86,0.0,0.0,0.0,12.6,0.53,5.98,9.47,0.0,0.0,1312.15,3,Kim Ki-Dong,2006
12862,68.68,0.0,15.57,0.0,0.0,0.0,0.0,0.0,15.75,0.0,0.0,0.0,1844.15,2,Cao Guorong,2010
12863,68.68,0.0,15.57,0.0,0.0,0.0,0.0,0.0,15.75,0.0,0.0,0.0,1844.15,2,Zhang Yuqiang,2009
12864,73.91,0.0,0.017,0.016,0.0,0.017,15.91,0.006,0.015,10.11,0.0,0.0,1430.200537109375,2,Backnaes L.,2011
12865,73.91,0.0,0.017,0.016,0.0,0.017,15.91,0.006,0.015,10.11,0.0,0.0,1264.0828002929688,3,Backnaes L.,2011
12866,75.15,0.0,0.45,0.042,0.0,0.034,13.2,0.3,0.015,10.81,0.0,0.0,1299.27939453125,3,Backnaes L.,2011
12867,77.33,0.0,0.018,0.034,0.0,0.017,22.55,0.039,0.015,0.0,0.0,0.0,1374.8801025390626,2,Backnaes L.,2011
12868,77.33,0.0,0.018,0.034,0.0,0.017,22.55,0.039,0.015,0.0,0.0,0.0,1203.3060668945313,3,Backnaes L.,2011
12869,77.87,0.0,0.45,0.043,0.0,0.035,21.27,0.31,0.0,0.022,0.0,0.0,1405.7671875,2,Backnaes L.,2011
12870,77.87,0.0,0.45,0.043,0.0,0.035,21.27,0.31,0.0,0.022,0.0,0.0,1227.6539672851563,3,Backnaes L.,2011
12871,72.2,0.0,1.1,0.0,0.0,0.0,12.7,0.6,5.3,8.1,0.0,0.0,1445.15,2,Unno M.,2001
12872,64.87,0.0,6.58,0.0,0.0,0.0,7.44,0.35,4.29,16.46,0.0,0.0,1541.15,2,Fujiwara K.,2009
12873,64.88,1.0,6.58,0.0,0.0,0.0,7.44,0.35,4.08,15.68,0.0,0.0,1537.15,2,Fujiwara K.,2009
12874,72.2,0.0,1.1,0.0,0.0,0.0,12.7,0.6,5.3,8.1,0.0,0.0,1445.15,2,Fujiwara K.,2009
12875,66.38,0.0,5.58,0.0,0.0,0.0,0.0,6.8,3.47,17.77,0.0,0.0,1627.15,2,Fujiwara K.,2009
12876,72.2,0.0,1.1,0.0,0.0,0.0,12.7,0.6,5.3,8.1,0.0,0.0,1445.15,2,Fujiwara K.,2009
12877,67.0,0.0,6.7,0.0,0.0,0.0,0.0,0.0,4.26,22.03,0.0,0.0,1618.15,2,Fujiwara K.,2009
12878,68.76,0.0,0.88,0.0,0.03,0.0,14.99,0.44,5.33,9.57,0.0,0.0,1404.15,2,Fujiwara K.,2007
12879,69.76,0.0,0.88,0.0,0.03,0.0,14.49,0.44,6.16,8.25,0.0,0.0,1439.15,2,Fujiwara K.,2007
12880,65.76,0.0,0.88,0.0,0.03,0.0,17.99,0.44,5.33,9.57,0.0,0.0,1349.15,2,Fujiwara K.,2007
12881,68.76,0.0,0.88,0.0,0.03,0.0,14.99,0.44,1.33,13.57,0.0,0.0,1403.15,2,Fujiwara K.,2007
12882,65.26,0.0,1.38,0.0,0.03,0.0,12.99,0.44,7.12,12.78,0.0,0.0,1403.15,2,Fujiwara K.,2007
12883,66.64,0.0,0.0,0.0,0.029,0.0,12.99,0.44,7.12,12.78,0.0,0.0,1397.15,2,Fujiwara K.,2007
12884,65.76,0.0,0.88,0.0,0.029,0.0,13.43,0.0,7.12,12.78,0.0,0.0,1396.15,2,Fujiwara K.,2007
12885,72.2,0.0,1.1,0.0,0.0,0.0,12.7,0.6,5.3,8.1,0.0,0.0,1445.15,2,Fujiwara K.,2007
12886,74.76,0.0,0.88,0.0,0.03,0.0,12.99,0.44,3.9,7.0,0.0,0.0,1513.15,2,Fujiwara K.,2007
12887,61.22,0.3,9.73,0.0,0.023,0.0,0.029,0.0,14.99,13.7,0.0,0.0,1572.15,2,Hoffman D.,2011
12888,61.28,0.77,10.29,0.0,0.0,0.0,0.0,0.0,14.31,13.35,0.0,0.0,1577.15,2,Hoffman D.,2011
12889,61.35,0.0,10.3,0.0,0.0,0.0,0.0,0.65,14.33,13.37,0.0,0.0,1591.15,2,Hoffman D.,2011
12890,61.21,0.38,10.28,0.0,0.0,0.0,0.49,0.0,14.3,13.34,0.0,0.0,1577.15,2,Hoffman D.,2011
12891,61.43,0.0,10.32,0.0,0.19,0.0,0.0,0.33,14.35,13.39,0.0,0.0,1590.15,2,Hoffman D.,2011
12892,61.47,0.19,9.3,0.0,0.095,0.0,0.24,0.16,15.31,13.23,0.0,0.0,1574.15,2,Hoffman D.,2011
12893,61.42,0.76,9.3,0.0,0.0,0.0,0.0,0.0,15.3,13.22,0.0,0.0,1571.15,2,Hoffman D.,2011
12894,61.29,0.0,9.28,0.0,0.0,0.0,0.98,0.0,15.27,13.19,0.0,0.0,1567.15,2,Hoffman D.,2011
12895,61.36,0.38,9.29,0.0,0.0,0.0,0.49,0.0,15.28,13.21,0.0,0.0,1572.15,2,Hoffman D.,2011
12896,61.46,0.38,9.3,0.0,0.0,0.0,0.0,0.32,15.31,13.23,0.0,0.0,1579.15,2,Hoffman D.,2011
12897,61.54,0.38,9.31,0.0,0.19,0.0,0.0,0.0,15.33,13.25,0.0,0.0,1572.15,2,Hoffman D.,2011
12898,61.58,0.0,9.32,0.0,0.19,0.0,0.0,0.32,15.34,13.25,0.0,0.0,1579.15,2,Hoffman D.,2011
12899,60.61,0.76,9.53,0.0,0.0,0.0,0.0,0.0,15.07,14.02,0.0,0.0,1562.15,2,Hoffman D.,2011
12900,60.48,0.0,9.51,0.0,0.0,0.0,0.98,0.0,15.04,13.99,0.0,0.0,1560.15,2,Hoffman D.,2011
12901,60.68,0.0,9.55,0.0,0.0,0.0,0.0,0.64,15.09,14.04,0.0,0.0,1571.15,2,Hoffman D.,2011
12902,60.84,0.0,9.57,0.0,0.38,0.0,0.0,0.0,15.13,14.08,0.0,0.0,1564.15,2,Hoffman D.,2011
12903,60.96,0.32,9.67,0.0,0.023,0.0,0.029,0.0,16.76,12.24,0.0,0.0,1573.15,2,Hoffman D.,2011
12904,61.0,0.25,9.66,0.0,0.12,0.0,0.049,0.15,16.8,11.98,0.0,0.0,1574.15,2,Hoffman D.,2011
12905,61.22,0.3,9.73,0.0,0.023,0.0,0.029,0.0,14.99,13.7,0.0,0.0,1581.15,2,Hoffman D.,2011
12906,61.1,0.3,9.71,0.0,0.023,0.0,0.029,0.0,15.64,13.19,0.0,0.0,1576.15,2,Hoffman D.,2011
12907,61.22,0.3,9.73,0.0,0.023,0.0,0.029,0.0,14.99,13.7,0.0,0.0,1572.15,2,Hoffman D.,2011
12908,61.1,0.3,9.71,0.0,0.023,0.0,0.029,0.0,15.64,13.19,0.0,0.0,1573.15,2,Hoffman D.,2011
12909,61.16,0.11,6.59,0.0,0.19,0.0,2.82,2.01,4.61,22.51,0.0,0.0,1499.15,2,Li Hong,2009
12910,72.0,0.0,1.1,0.0,0.0,0.0,12.6,0.2,5.5,8.6,0.0,0.0,1313.15,3,Nagashima T.,2011
12911,64.76,0.0,4.88,0.0,0.0,0.0,12.99,0.44,6.06,10.87,0.0,0.0,1481.15,2,Fujiwara K.,2010
12912,65.76,0.0,4.88,0.0,0.0,0.0,12.99,0.44,5.7,10.23,0.0,0.0,1496.15,2,Fujiwara K.,2010
12913,68.76,0.0,4.88,0.0,0.0,0.0,13.0,0.44,0.0,12.93,0.0,0.0,1511.15,2,Fujiwara K.,2010
12914,67.76,0.0,4.88,0.0,0.0,0.0,12.99,0.44,8.98,4.95,0.0,0.0,1566.15,2,Fujiwara K.,2010
12915,67.76,0.1,5.88,0.0,0.0,0.0,12.99,0.44,4.58,8.26,0.0,0.0,1548.15,2,Fujiwara K.,2010
12916,67.76,0.0,5.88,0.0,0.012,0.0,12.99,0.44,4.62,8.3,0.0,0.0,1548.15,2,Fujiwara K.,2010
12917,67.75,0.1,5.88,0.0,0.012,0.0,12.99,0.44,4.58,8.25,0.0,0.0,1547.15,2,Fujiwara K.,2010
12918,72.2,0.0,1.1,0.0,0.0,0.0,12.7,0.6,5.3,8.1,0.0,0.0,1445.15,2,Fujiwara K.,2010
12919,66.77,0.0,4.88,0.0,0.0,0.0,12.99,0.44,5.33,9.59,0.0,0.0,1514.15,2,Fujiwara K.,2010
12920,67.76,0.0,4.88,0.0,0.0,0.0,12.99,0.44,4.98,8.95,0.0,0.0,1524.15,2,Fujiwara K.,2010
12921,66.76,0.0,5.88,0.0,0.0,0.0,12.99,0.44,4.98,8.95,0.0,0.0,1535.15,2,Fujiwara K.,2010
12922,67.76,0.0,5.88,0.0,0.0,0.0,12.99,0.44,4.62,8.31,0.0,0.0,1543.15,2,Fujiwara K.,2010
12923,66.77,0.0,5.88,0.0,0.0,0.0,11.06,0.37,5.69,10.23,0.0,0.0,1550.15,2,Fujiwara K.,2010
12924,64.75,0.0,6.88,0.0,0.0,0.0,12.99,0.44,5.35,9.59,0.0,0.0,1531.15,2,Fujiwara K.,2010
12925,64.89,0.0,6.58,0.0,0.0,0.0,11.26,0.53,5.87,10.87,0.0,0.0,1536.15,2,Fujiwara K.,2010
12926,67.52,0.0,8.74,0.0,0.0,0.0,3.97,0.0,9.91,9.86,0.0,0.0,1514.150244140625,3,Brix P.,2011
12927,67.52,0.0,8.74,0.0,0.0,0.0,3.97,0.0,9.91,9.86,0.0,0.0,1409.24814453125,4,Brix P.,2011
12928,67.52,0.0,8.74,0.0,0.0,0.0,3.97,0.0,9.91,9.86,0.0,0.0,1317.9408935546876,5,Brix P.,2011
12929,67.52,0.0,8.74,0.0,0.0,0.0,3.97,0.0,9.91,9.86,0.0,0.0,1237.7467407226563,6,Brix P.,2011
12930,72.55,0.0,9.91,0.0,0.0,0.0,7.34,0.0,5.02,5.18,0.0,0.0,1635.149755859375,3,Brix P.,2011
12931,72.55,0.0,9.91,0.0,0.0,0.0,7.34,0.0,5.02,5.18,0.0,0.0,1500.6027587890626,4,Brix P.,2011
12932,72.55,0.0,9.91,0.0,0.0,0.0,7.34,0.0,5.02,5.18,0.0,0.0,1386.5162109375,5,Brix P.,2011
12933,72.55,0.0,9.91,0.0,0.0,0.0,7.34,0.0,5.02,5.18,0.0,0.0,1288.5527709960938,6,Brix P.,2011
12934,67.52,0.0,8.74,0.0,0.0,0.0,3.97,0.0,9.91,9.86,0.0,0.0,1523.1501220703126,3,Brix P.,2011
12935,67.52,0.0,8.74,0.0,0.0,0.0,3.97,0.0,9.91,9.86,0.0,0.0,1418.7453369140626,4,Brix P.,2011
12936,67.52,0.0,8.74,0.0,0.0,0.0,3.97,0.0,9.91,9.86,0.0,0.0,1327.7365478515626,5,Brix P.,2011
12937,67.52,0.0,8.74,0.0,0.0,0.0,3.97,0.0,9.91,9.86,0.0,0.0,1247.701025390625,6,Brix P.,2011
12938,64.33,3.22,11.96,0.0,0.0,0.0,0.0,0.0,4.46,16.03,0.0,0.0,1502.1498779296876,3,Brix P.,2011
12939,64.33,3.22,11.96,0.0,0.0,0.0,0.0,0.0,4.46,16.03,0.0,0.0,1413.3822998046876,4,Brix P.,2011
12940,64.33,3.22,11.96,0.0,0.0,0.0,0.0,0.0,4.46,16.03,0.0,0.0,1334.5214599609376,5,Brix P.,2011
12941,64.33,3.22,11.96,0.0,0.0,0.0,0.0,0.0,4.46,16.03,0.0,0.0,1263.9965576171876,6,Brix P.,2011
12942,73.93,0.0,3.03,0.0,0.0,0.0,6.97,4.58,5.66,5.83,0.0,0.0,1446.15,3,Brix P.,2011
12943,73.93,0.0,3.03,0.0,0.0,0.0,6.97,4.58,5.66,5.83,0.0,0.0,1319.6547607421876,4,Brix P.,2011
12944,73.93,0.0,3.03,0.0,0.0,0.0,6.97,4.58,5.66,5.83,0.0,0.0,1213.5107177734376,5,Brix P.,2011
12945,73.93,0.0,3.03,0.0,0.0,0.0,6.97,4.58,5.66,5.83,0.0,0.0,1123.172216796875,6,Brix P.,2011
12946,65.9,0.0,11.71,0.0,0.0,0.0,6.08,0.0,10.14,6.16,0.0,0.0,1535.1498779296876,3,Brix P.,2011
12947,65.9,0.0,11.71,0.0,0.0,0.0,6.08,0.0,10.14,6.16,0.0,0.0,1425.464697265625,4,Brix P.,2011
12948,65.9,0.0,11.71,0.0,0.0,0.0,6.08,0.0,10.14,6.16,0.0,0.0,1330.4093994140626,5,Brix P.,2011
12949,65.9,0.0,11.71,0.0,0.0,0.0,6.08,0.0,10.14,6.16,0.0,0.0,1247.240087890625,6,Brix P.,2011
12950,72.0,0.0,1.1,0.0,0.0,0.0,12.6,0.2,5.5,8.6,0.0,0.0,1783.149267578125,1,Akiba S.,2011
12951,72.0,0.0,1.1,0.0,0.0,0.0,12.6,0.2,5.5,8.6,0.0,0.0,1520.4035400390626,2,Akiba S.,2011
12952,72.0,0.0,1.1,0.0,0.0,0.0,12.6,0.2,5.5,8.6,0.0,0.0,1325.1493896484376,3,Akiba S.,2011
