Repository: charlesll/gpvisc

# GPVisc
=========
GPVisc is a Python module containing a Gaussian Process - Artificial Neural Network of melt viscosity.

- **Documentation:** http://charlesll.github.io/gpvisc/html/index.html
- **Examples:** https://github.com/charlesll/gpvisc/tree/master/examples
- **Web app** https://gpvisc.streamlit.app/
- **Source code:** https://github.com/charlesll/gpvisc/tree/master/src/gpvisc
- **License:** https://github.com/charlesll/gpvisc/tree/master/LICENSE.txt
- **Contributing:** https://github.com/charlesll/gpvisc/blob/master/CONTRIBUTING.md
- **Bug reports:** https://github.com/charlesll/gpvisc/issues
- **Contact:** lelosq@ipgp.fr

See the documentation for more information.

File: examples/additional_data/FULL_SCIGLASS.csv (part 32 of 35)
,sio2,tio2,al2o3,feo,fe2o3,mno,na2o,k2o,mgo,cao,p2o5,h2o,T,viscosity,Author,Year
12953,59.25,0.0,2.5,0.0,0.0,0.0,19.0,0.0,0.0,16.0,3.25,0.0,1624.111181640625,1,Liu S.J.,2011
12954,59.25,0.0,2.5,0.0,0.0,0.0,19.0,0.0,0.0,16.0,3.25,0.0,1552.4892333984376,2,Liu S.J.,2011
12955,59.25,0.0,2.5,0.0,0.0,0.0,19.0,0.0,16.0,0.0,3.25,0.0,1645.891455078125,1,Liu S.J.,2011
12956,59.25,0.0,2.5,0.0,0.0,0.0,19.0,0.0,16.0,0.0,3.25,0.0,1418.067236328125,2,Liu S.J.,2011
12957,59.25,0.0,2.5,0.0,0.0,0.0,19.0,0.0,16.0,0.0,3.25,0.0,1245.6496337890624,3,Liu S.J.,2011
12958,59.0,0.0,2.5,0.0,0.0,0.0,19.0,0.0,16.0,0.0,3.5,0.0,1665.0942138671876,1,Liu S.J.,2011
12959,59.0,0.0,2.5,0.0,0.0,0.0,19.0,0.0,16.0,0.0,3.5,0.0,1449.8560546875,2,Liu S.J.,2011
12960,59.0,0.0,2.5,0.0,0.0,0.0,19.0,0.0,16.0,0.0,3.5,0.0,1283.8977416992188,3,Liu S.J.,2011
12961,58.5,0.0,2.5,0.0,0.0,0.0,19.0,0.0,16.0,0.0,4.0,0.0,1692.6315673828126,1,Liu S.J.,2011
12962,58.5,0.0,2.5,0.0,0.0,0.0,19.0,0.0,16.0,0.0,4.0,0.0,1447.5898193359376,2,Liu S.J.,2011
12963,58.5,0.0,2.5,0.0,0.0,0.0,19.0,0.0,16.0,0.0,4.0,0.0,1305.1081298828126,3,Liu S.J.,2011
12964,59.1,1.14,17.26,0.0,8.73,0.0,0.61,2.51,3.03,7.61,0.0,0.0,1590.743994140625,2,Nowok J.W.,1995
12965,8.1,0.0,2.14,26.05,0.0,0.0,0.0,0.0,12.08,51.63,0.0,0.0,1875.933447265625,0,Seok Seong-Ho,2007
12966,9.07,0.0,2.4,17.04,0.0,0.0,0.0,0.0,13.52,57.97,0.0,0.0,1799.506689453125,0,Seok Seong-Ho,2007
12967,18.61,0.0,0.0,24.58,0.0,0.0,0.0,0.0,11.68,45.13,0.0,0.0,1803.5058349609376,0,Seok Seong-Ho,2007
12968,16.94,0.0,5.98,12.72,0.0,0.0,0.0,0.0,15.12,49.24,0.0,0.0,1783.1781982421876,0,Seok Seong-Ho,2007
12969,20.65,0.0,5.74,8.15,0.0,0.0,0.0,0.0,14.52,50.94,0.0,0.0,1781.431005859375,0,Seok Seong-Ho,2007
12970,20.65,0.0,5.74,8.15,0.0,0.0,0.0,0.0,14.52,50.94,0.0,0.0,1735.271337890625,1,Seok Seong-Ho,2007
12971,7.09,0.0,1.87,35.13,0.0,0.0,0.0,0.0,10.57,45.35,0.0,0.0,1841.87314453125,0,Seok Seong-Ho,2007
12972,70.37,0.0,1.17,0.0,0.0,0.0,12.97,0.51,5.32,9.66,0.0,0.0,1699.1496337890626,1,Kuriyama N.,2002
12973,70.37,0.0,1.17,0.0,0.0,0.0,12.97,0.51,5.32,9.66,0.0,0.0,1456.191259765625,2,Kuriyama N.,2002
12974,70.37,0.0,1.17,0.0,0.0,0.0,12.97,0.51,5.32,9.66,0.0,0.0,1296.1498779296876,3,Kuriyama N.,2002
12975,70.37,0.0,1.17,0.0,0.0,0.0,12.97,0.51,5.32,9.66,0.0,0.0,1182.765966796875,4,Kuriyama N.,2002
12976,70.37,0.0,1.17,0.0,0.0,0.0,12.97,0.51,5.32,9.66,0.0,0.0,1098.2319091796876,5,Kuriyama N.,2002
12977,70.37,0.0,1.17,0.0,0.0,0.0,12.97,0.51,5.32,9.66,0.0,0.0,1032.7794555664063,6,Kuriyama N.,2002
12978,55.01,0.0,14.97,0.0,0.0,0.0,4.99,0.0,15.02,10.01,0.0,0.0,1750.1401123046876,1,Kuriyama N.,2002
12979,55.01,0.0,14.97,0.0,0.0,0.0,4.99,0.0,15.02,10.01,0.0,0.0,1550.7629150390626,2,Kuriyama N.,2002
12980,55.01,0.0,14.97,0.0,0.0,0.0,4.99,0.0,15.02,10.01,0.0,0.0,1417.1569580078126,3,Kuriyama N.,2002
12981,55.01,0.0,14.97,0.0,0.0,0.0,4.99,0.0,15.02,10.01,0.0,0.0,1321.3849853515626,4,Kuriyama N.,2002
12982,55.01,0.0,14.97,0.0,0.0,0.0,4.99,0.0,15.02,10.01,0.0,0.0,1249.3696044921876,5,Kuriyama N.,2002
12983,55.01,0.0,14.97,0.0,0.0,0.0,4.99,0.0,15.02,10.01,0.0,0.0,1193.2468017578124,6,Kuriyama N.,2002
12984,71.32,0.0,1.17,0.0,0.0,0.0,12.48,0.63,5.91,8.49,0.0,0.0,1718.15,1,Muramoto T.,2001
12985,65.0,0.0,5.0,0.0,0.0,0.0,9.97,0.0,9.97,10.06,0.0,0.0,1765.1501220703126,1,Kuriyama N.,2001
12986,65.0,0.0,5.0,0.0,0.0,0.0,9.97,0.0,9.97,10.06,0.0,0.0,1521.432958984375,2,Kuriyama N.,2001
12987,65.0,0.0,5.0,0.0,0.0,0.0,9.97,0.0,9.97,10.06,0.0,0.0,1362.15,3,Kuriyama N.,2001
12988,65.0,0.0,5.0,0.0,0.0,0.0,9.97,0.0,9.97,10.06,0.0,0.0,1249.901953125,4,Kuriyama N.,2001
12989,65.0,0.0,5.0,0.0,0.0,0.0,9.97,0.0,9.97,10.06,0.0,0.0,1166.5356811523438,5,Kuriyama N.,2001
12990,65.0,0.0,5.0,0.0,0.0,0.0,9.97,0.0,9.97,10.06,0.0,0.0,1102.174658203125,6,Kuriyama N.,2001
12991,70.37,0.0,1.17,0.0,0.0,0.0,12.97,0.51,5.32,9.66,0.0,0.0,1699.1496337890626,1,Kuriyama N.,2001
12992,70.37,0.0,1.17,0.0,0.0,0.0,12.97,0.51,5.32,9.66,0.0,0.0,1456.191259765625,2,Kuriyama N.,2001
12993,70.37,0.0,1.17,0.0,0.0,0.0,12.97,0.51,5.32,9.66,0.0,0.0,1296.1498779296876,3,Kuriyama N.,2001
12994,70.37,0.0,1.17,0.0,0.0,0.0,12.97,0.51,5.32,9.66,0.0,0.0,1182.765966796875,4,Kuriyama N.,2001
12995,70.37,0.0,1.17,0.0,0.0,0.0,12.97,0.51,5.32,9.66,0.0,0.0,1098.2319091796876,5,Kuriyama N.,2001
12996,70.37,0.0,1.17,0.0,0.0,0.0,12.97,0.51,5.32,9.66,0.0,0.0,1032.7794555664063,6,Kuriyama N.,2001
12997,55.01,0.0,14.97,0.0,0.0,0.0,4.99,0.0,15.02,10.01,0.0,0.0,1750.1401123046876,1,Kuriyama N.,2001
12998,55.01,0.0,14.97,0.0,0.0,0.0,4.99,0.0,15.02,10.01,0.0,0.0,1550.7629150390626,2,Kuriyama N.,2001
12999,55.01,0.0,14.97,0.0,0.0,0.0,4.99,0.0,15.02,10.01,0.0,0.0,1417.1569580078126,3,Kuriyama N.,2001
13000,55.01,0.0,14.97,0.0,0.0,0.0,4.99,0.0,15.02,10.01,0.0,0.0,1321.3849853515626,4,Kuriyama N.,2001
13001,55.01,0.0,14.97,0.0,0.0,0.0,4.99,0.0,15.02,10.01,0.0,0.0,1249.3696044921876,5,Kuriyama N.,2001
13002,55.01,0.0,14.97,0.0,0.0,0.0,4.99,0.0,15.02,10.01,0.0,0.0,1193.2468017578124,6,Kuriyama N.,2001
13003,54.83,0.0,15.12,0.0,0.0,0.0,10.05,0.0,10.04,9.96,0.0,0.0,1767.1501220703126,1,Kuriyama N.,2001
13004,54.83,0.0,15.12,0.0,0.0,0.0,10.05,0.0,10.04,9.96,0.0,0.0,1555.890966796875,2,Kuriyama N.,2001
13005,54.83,0.0,15.12,0.0,0.0,0.0,10.05,0.0,10.04,9.96,0.0,0.0,1412.15,3,Kuriyama N.,2001
13006,54.83,0.0,15.12,0.0,0.0,0.0,10.05,0.0,10.04,9.96,0.0,0.0,1308.0187744140626,4,Kuriyama N.,2001
13007,54.83,0.0,15.12,0.0,0.0,0.0,10.05,0.0,10.04,9.96,0.0,0.0,1229.1075805664063,5,Kuriyama N.,2001
13008,54.83,0.0,15.12,0.0,0.0,0.0,10.05,0.0,10.04,9.96,0.0,0.0,1167.24375,6,Kuriyama N.,2001
13009,70.25,0.0,1.17,0.0,0.0,0.0,13.02,0.51,5.34,9.7,0.0,0.0,1699.149755859375,1,Kuriyama N.,2001
13010,70.25,0.0,1.17,0.0,0.0,0.0,13.02,0.51,5.34,9.7,0.0,0.0,1470.5363525390626,2,Kuriyama N.,2001
13011,70.25,0.0,1.17,0.0,0.0,0.0,13.02,0.51,5.34,9.7,0.0,0.0,1296.149755859375,3,Kuriyama N.,2001
13012,55.01,0.0,14.97,0.0,0.0,0.0,4.99,0.0,15.02,10.01,0.0,0.0,1750.149755859375,1,Kuriyama N.,2001
13013,55.01,0.0,14.97,0.0,0.0,0.0,4.99,0.0,15.02,10.01,0.0,0.0,1566.1427978515626,2,Kuriyama N.,2001
13014,55.01,0.0,14.97,0.0,0.0,0.0,4.99,0.0,15.02,10.01,0.0,0.0,1417.149755859375,3,Kuriyama N.,2001
13015,54.69,0.0,15.17,0.0,0.0,0.0,10.08,0.0,10.07,10.0,0.0,0.0,1767.15,1,Kuriyama N.,2001
13016,54.69,0.0,15.17,0.0,0.0,0.0,10.08,0.0,10.07,10.0,0.0,0.0,1569.8285888671876,2,Kuriyama N.,2001
13017,54.69,0.0,15.17,0.0,0.0,0.0,10.08,0.0,10.07,10.0,0.0,0.0,1412.15,3,Kuriyama N.,2001
13018,68.68,0.0,15.57,0.0,0.0,0.0,0.0,0.0,15.75,0.0,0.0,0.0,1733.15,3,Koyama A.,1995
13019,71.37,0.0,1.14,0.0,0.0,0.0,10.75,0.92,15.82,0.0,0.0,0.0,1604.1850341796876,2,Nishizawa M.,2010
13020,71.37,0.0,1.14,0.0,0.0,0.0,10.75,0.92,15.82,0.0,0.0,0.0,1423.149755859375,3,Nishizawa M.,2010
13021,70.08,0.0,1.72,0.0,0.0,0.0,10.38,1.86,15.96,0.0,0.0,0.0,1586.715673828125,2,Nishizawa M.,2010
13022,70.08,0.0,1.72,0.0,0.0,0.0,10.38,1.86,15.96,0.0,0.0,0.0,1453.150244140625,3,Nishizawa M.,2010
13023,68.04,0.0,1.13,0.0,0.0,0.0,14.4,0.0,16.43,0.0,0.0,0.0,1496.3112548828126,2,Nishizawa M.,2010
13024,68.04,0.0,1.13,0.0,0.0,0.0,14.4,0.0,16.43,0.0,0.0,0.0,1363.15,3,Nishizawa M.,2010
13025,75.02,0.0,0.0,0.0,0.0,0.0,14.98,0.0,10.0,0.0,0.0,0.0,1588.25107421875,2,Nishizawa M.,2010
13026,75.02,0.0,0.0,0.0,0.0,0.0,14.98,0.0,10.0,0.0,0.0,0.0,1413.1503662109376,3,Nishizawa M.,2010
13027,70.5,0.0,3.2,0.0,0.0,0.0,13.4,0.0,12.9,0.0,0.0,0.0,1870.15,1,Tsujimura T.,2011
13028,70.5,0.0,3.2,0.0,0.0,0.0,13.4,0.0,12.9,0.0,0.0,0.0,1615.666357421875,2,Tsujimura T.,2011
13029,70.5,0.0,3.2,0.0,0.0,0.0,13.4,0.0,12.9,0.0,0.0,0.0,1422.15,3,Tsujimura T.,2011
13030,69.0,0.0,5.3,0.0,0.0,0.0,13.1,0.0,12.6,0.0,0.0,0.0,1920.1503662109376,1,Tsujimura T.,2011
13031,69.0,0.0,5.3,0.0,0.0,0.0,13.1,0.0,12.6,0.0,0.0,0.0,1660.138525390625,2,Tsujimura T.,2011
13032,69.0,0.0,5.3,0.0,0.0,0.0,13.1,0.0,12.6,0.0,0.0,0.0,1462.1503662109376,3,Tsujimura T.,2011
13033,69.6,0.0,5.2,0.0,0.0,0.0,13.0,0.0,12.2,0.0,0.0,0.0,1932.1506103515626,1,Tsujimura T.,2011
13034,69.6,0.0,5.2,0.0,0.0,0.0,13.0,0.0,12.2,0.0,0.0,0.0,1667.843359375,2,Tsujimura T.,2011
13035,69.6,0.0,5.2,0.0,0.0,0.0,13.0,0.0,12.2,0.0,0.0,0.0,1467.15048828125,3,Tsujimura T.,2011
13036,70.0,0.0,5.2,0.0,0.0,0.0,13.0,0.0,11.8,0.0,0.0,0.0,1939.15,1,Tsujimura T.,2011
13037,70.0,0.0,5.2,0.0,0.0,0.0,13.0,0.0,11.8,0.0,0.0,0.0,1673.6816162109376,2,Tsujimura T.,2011
13038,70.0,0.0,5.2,0.0,0.0,0.0,13.0,0.0,11.8,0.0,0.0,0.0,1472.15,3,Tsujimura T.,2011
13039,70.5,0.0,3.2,0.0,0.0,0.0,13.4,0.0,12.9,0.0,0.0,0.0,1870.15,1,Tsujimura T.,2011
13040,70.5,0.0,3.2,0.0,0.0,0.0,13.4,0.0,12.9,0.0,0.0,0.0,1615.666357421875,2,Tsujimura T.,2011
13041,70.5,0.0,3.2,0.0,0.0,0.0,13.4,0.0,12.9,0.0,0.0,0.0,1422.15,3,Tsujimura T.,2011
13042,69.0,0.0,5.3,0.0,0.0,0.0,13.1,0.0,12.6,0.0,0.0,0.0,1920.1503662109376,1,Tsujimura T.,2011
13043,69.0,0.0,5.3,0.0,0.0,0.0,13.1,0.0,12.6,0.0,0.0,0.0,1660.138525390625,2,Tsujimura T.,2011
13044,69.0,0.0,5.3,0.0,0.0,0.0,13.1,0.0,12.6,0.0,0.0,0.0,1462.1503662109376,3,Tsujimura T.,2011
13045,69.6,0.0,5.2,0.0,0.0,0.0,13.0,0.0,12.2,0.0,0.0,0.0,1932.1506103515626,1,Tsujimura T.,2011
13046,69.6,0.0,5.2,0.0,0.0,0.0,13.0,0.0,12.2,0.0,0.0,0.0,1667.843359375,2,Tsujimura T.,2011
13047,69.6,0.0,5.2,0.0,0.0,0.0,13.0,0.0,12.2,0.0,0.0,0.0,1467.15048828125,3,Tsujimura T.,2011
13048,70.0,0.0,5.2,0.0,0.0,0.0,13.0,0.0,11.8,0.0,0.0,0.0,1939.15,1,Tsujimura T.,2011
13049,70.0,0.0,5.2,0.0,0.0,0.0,13.0,0.0,11.8,0.0,0.0,0.0,1673.6816162109376,2,Tsujimura T.,2011
13050,70.0,0.0,5.2,0.0,0.0,0.0,13.0,0.0,11.8,0.0,0.0,0.0,1472.15,3,Tsujimura T.,2011
13051,69.0,0.0,5.3,0.0,0.0,0.0,9.8,3.3,12.6,0.0,0.0,0.0,1928.14951171875,1,Tsujimura T.,2011
13052,69.0,0.0,5.3,0.0,0.0,0.0,9.8,3.3,12.6,0.0,0.0,0.0,1675.343359375,2,Tsujimura T.,2011
13053,69.0,0.0,5.3,0.0,0.0,0.0,9.8,3.3,12.6,0.0,0.0,0.0,1481.14951171875,3,Tsujimura T.,2011
13054,69.5,0.0,5.2,0.0,0.0,0.0,9.8,3.3,12.2,0.0,0.0,0.0,1961.149755859375,1,Tsujimura T.,2011
13055,69.5,0.0,5.2,0.0,0.0,0.0,9.8,3.3,12.2,0.0,0.0,0.0,1696.73251953125,2,Tsujimura T.,2011
13056,69.5,0.0,5.2,0.0,0.0,0.0,9.8,3.3,12.2,0.0,0.0,0.0,1495.149755859375,3,Tsujimura T.,2011
13057,70.6,0.0,3.2,0.0,0.0,0.0,12.0,1.3,12.9,0.0,0.0,0.0,1874.1506103515626,1,Tsujimura T.,2011
13058,70.6,0.0,3.2,0.0,0.0,0.0,12.0,1.3,12.9,0.0,0.0,0.0,1609.370947265625,2,Tsujimura T.,2011
13059,70.6,0.0,3.2,0.0,0.0,0.0,12.0,1.3,12.9,0.0,0.0,0.0,1410.15048828125,3,Tsujimura T.,2011
13060,69.0,0.0,5.3,0.0,0.0,0.0,11.1,2.0,12.6,0.0,0.0,0.0,1939.149755859375,1,Tsujimura T.,2011
13061,69.0,0.0,5.3,0.0,0.0,0.0,11.1,2.0,12.6,0.0,0.0,0.0,1678.1960205078126,2,Tsujimura T.,2011
13062,69.0,0.0,5.3,0.0,0.0,0.0,11.1,2.0,12.6,0.0,0.0,0.0,1479.149755859375,3,Tsujimura T.,2011
13063,70.5,0.0,3.2,0.0,0.0,0.0,10.0,1.4,14.9,0.0,0.0,0.0,1902.15048828125,1,Tsujimura T.,2011
13064,70.5,0.0,3.2,0.0,0.0,0.0,10.0,1.4,14.9,0.0,0.0,0.0,1652.7355712890626,2,Tsujimura T.,2011
13065,70.5,0.0,3.2,0.0,0.0,0.0,10.0,1.4,14.9,0.0,0.0,0.0,1461.1503662109376,3,Tsujimura T.,2011
13066,69.0,0.0,5.3,0.0,0.0,0.0,9.4,1.7,14.6,0.0,0.0,0.0,1947.149267578125,1,Tsujimura T.,2011
13067,69.0,0.0,5.3,0.0,0.0,0.0,9.4,1.7,14.6,0.0,0.0,0.0,1690.83115234375,2,Tsujimura T.,2011
13068,69.0,0.0,5.3,0.0,0.0,0.0,9.4,1.7,14.6,0.0,0.0,0.0,1494.14951171875,3,Tsujimura T.,2011
13069,69.0,0.0,5.3,0.0,0.0,0.0,9.8,3.3,12.6,0.0,0.0,0.0,1928.14951171875,1,Tsujimura T.,2011
13070,69.0,0.0,5.3,0.0,0.0,0.0,9.8,3.3,12.6,0.0,0.0,0.0,1675.343359375,2,Tsujimura T.,2011
13071,69.0,0.0,5.3,0.0,0.0,0.0,9.8,3.3,12.6,0.0,0.0,0.0,1481.14951171875,3,Tsujimura T.,2011
13072,69.5,0.0,5.2,0.0,0.0,0.0,9.8,3.3,12.2,0.0,0.0,0.0,1961.149755859375,1,Tsujimura T.,2011
13073,69.5,0.0,5.2,0.0,0.0,0.0,9.8,3.3,12.2,0.0,0.0,0.0,1696.73251953125,2,Tsujimura T.,2011
13074,69.5,0.0,5.2,0.0,0.0,0.0,9.8,3.3,12.2,0.0,0.0,0.0,1495.149755859375,3,Tsujimura T.,2011
13075,70.6,0.0,3.2,0.0,0.0,0.0,12.0,1.3,12.9,0.0,0.0,0.0,1874.1506103515626,1,Tsujimura T.,2011
13076,70.6,0.0,3.2,0.0,0.0,0.0,12.0,1.3,12.9,0.0,0.0,0.0,1609.370947265625,2,Tsujimura T.,2011
13077,70.6,0.0,3.2,0.0,0.0,0.0,12.0,1.3,12.9,0.0,0.0,0.0,1410.15048828125,3,Tsujimura T.,2011
13078,69.0,0.0,5.3,0.0,0.0,0.0,11.1,2.0,12.6,0.0,0.0,0.0,1939.149755859375,1,Tsujimura T.,2011
13079,69.0,0.0,5.3,0.0,0.0,0.0,11.1,2.0,12.6,0.0,0.0,0.0,1678.1960205078126,2,Tsujimura T.,2011
13080,69.0,0.0,5.3,0.0,0.0,0.0,11.1,2.0,12.6,0.0,0.0,0.0,1479.149755859375,3,Tsujimura T.,2011
13081,70.5,0.0,3.2,0.0,0.0,0.0,10.0,1.4,14.9,0.0,0.0,0.0,1902.15048828125,1,Tsujimura T.,2011
13082,70.5,0.0,3.2,0.0,0.0,0.0,10.0,1.4,14.9,0.0,0.0,0.0,1652.7355712890626,2,Tsujimura T.,2011
13083,70.5,0.0,3.2,0.0,0.0,0.0,10.0,1.4,14.9,0.0,0.0,0.0,1461.1503662109376,3,Tsujimura T.,2011
13084,69.0,0.0,5.3,0.0,0.0,0.0,9.4,1.7,14.6,0.0,0.0,0.0,1947.149267578125,1,Tsujimura T.,2011
13085,69.0,0.0,5.3,0.0,0.0,0.0,9.4,1.7,14.6,0.0,0.0,0.0,1690.83115234375,2,Tsujimura T.,2011
13086,69.0,0.0,5.3,0.0,0.0,0.0,9.4,1.7,14.6,0.0,0.0,0.0,1494.14951171875,3,Tsujimura T.,2011
13087,71.33,0.0,1.1,0.0,0.0,0.0,10.89,0.9,15.78,0.0,0.0,0.0,1866.149755859375,1,Tsujimura T.,2011
13088,71.33,0.0,1.1,0.0,0.0,0.0,10.89,0.9,15.78,0.0,0.0,0.0,1614.8156494140626,2,Tsujimura T.,2011
13089,71.33,0.0,1.1,0.0,0.0,0.0,10.89,0.9,15.78,0.0,0.0,0.0,1423.1498779296876,3,Tsujimura T.,2011
13090,70.5,0.0,5.1,0.0,0.0,0.0,6.5,6.5,11.4,0.0,0.0,0.0,1987.15048828125,1,Tsujimura T.,2011
13091,70.5,0.0,5.1,0.0,0.0,0.0,6.5,6.5,11.4,0.0,0.0,0.0,1768.4694580078126,2,Tsujimura T.,2011
13092,70.5,0.0,5.1,0.0,0.0,0.0,6.5,6.5,11.4,0.0,0.0,0.0,1593.1503662109376,3,Tsujimura T.,2011
13093,69.6,0.0,5.2,0.0,0.0,0.0,6.5,6.5,12.2,0.0,0.0,0.0,1993.1491455078126,1,Tsujimura T.,2011
13094,69.6,0.0,5.2,0.0,0.0,0.0,6.5,6.5,12.2,0.0,0.0,0.0,1727.3781494140626,2,Tsujimura T.,2011
13095,69.6,0.0,5.2,0.0,0.0,0.0,6.5,6.5,12.2,0.0,0.0,0.0,1524.1493896484376,3,Tsujimura T.,2011
13096,70.0,0.0,5.2,0.0,0.0,0.0,6.5,6.5,11.8,0.0,0.0,0.0,2002.150244140625,1,Tsujimura T.,2011
13097,70.0,0.0,5.2,0.0,0.0,0.0,6.5,6.5,11.8,0.0,0.0,0.0,1733.3263916015626,2,Tsujimura T.,2011
13098,70.0,0.0,5.2,0.0,0.0,0.0,6.5,6.5,11.8,0.0,0.0,0.0,1528.1501220703126,3,Tsujimura T.,2011
13099,70.6,0.0,3.2,0.0,0.0,0.0,10.0,3.3,12.9,0.0,0.0,0.0,1924.15048828125,1,Tsujimura T.,2011
13100,70.6,0.0,3.2,0.0,0.0,0.0,10.0,3.3,12.9,0.0,0.0,0.0,1662.27744140625,2,Tsujimura T.,2011
13101,70.6,0.0,3.2,0.0,0.0,0.0,10.0,3.3,12.9,0.0,0.0,0.0,1463.15048828125,3,Tsujimura T.,2011
13102,70.3,0.0,3.1,0.0,0.0,0.0,13.3,0.0,12.8,0.5,0.0,0.0,1889.149755859375,1,Tsujimura T.,2011
13103,70.3,0.0,3.1,0.0,0.0,0.0,13.3,0.0,12.8,0.5,0.0,0.0,1629.8530029296876,2,Tsujimura T.,2011
13104,70.3,0.0,3.1,0.0,0.0,0.0,13.3,0.0,12.8,0.5,0.0,0.0,1433.1498779296876,3,Tsujimura T.,2011
13105,70.0,0.0,3.1,0.0,0.0,0.0,13.2,0.0,12.7,1.0,0.0,0.0,1887.1498779296876,1,Tsujimura T.,2011
13106,70.0,0.0,3.1,0.0,0.0,0.0,13.2,0.0,12.7,1.0,0.0,0.0,1628.46201171875,2,Tsujimura T.,2011
13107,70.0,0.0,3.1,0.0,0.0,0.0,13.2,0.0,12.7,1.0,0.0,0.0,1432.1498779296876,3,Tsujimura T.,2011
13108,67.45,0.0,0.0,0.0,0.0,0.0,3.48,0.0,14.08,14.98,0.0,0.0,1426.15,3,Shimizu T.,2008
13109,79.16,0.0,0.0,0.0,0.0,0.0,5.96,0.0,0.0,14.88,0.0,0.0,1493.15,3,Shimizu T.,2008
13110,70.44,0.0,0.34,0.0,0.0,0.0,1.38,0.0,13.3,14.54,0.0,0.0,1500.15,3,Shimizu T.,2008
13111,67.12,0.0,8.01,0.0,0.0,0.0,6.84,0.0,6.03,12.0,0.0,0.0,1520.15,3,Shimizu T.,2008
13112,70.39,0.0,5.94,0.0,0.0,0.0,6.72,0.0,5.16,11.79,0.0,0.0,1512.15,3,Shimizu T.,2008
13113,72.98,0.0,3.99,0.0,0.0,0.0,5.97,1.09,6.02,9.95,0.0,0.0,1512.15,3,Shimizu T.,2008
13114,64.9,0.0,9.3,0.0,0.0,0.0,0.0,0.0,0.0,25.8,0.0,0.0,1763.189306640625,1,Moesgaard M.,2010
13115,64.9,0.0,9.3,0.0,0.0,0.0,0.0,0.0,0.0,25.8,0.0,0.0,1587.597021484375,2,Moesgaard M.,2010
13116,64.9,0.0,9.3,0.0,0.0,0.0,0.0,0.0,0.0,25.8,0.0,0.0,1464.104833984375,3,Moesgaard M.,2010
13117,64.9,0.0,9.3,0.0,0.0,0.0,0.0,0.0,0.0,25.8,0.0,0.0,1372.5202392578126,4,Moesgaard M.,2010
13118,64.9,0.0,9.3,0.0,0.0,0.0,0.0,0.0,0.0,25.8,0.0,0.0,1301.891943359375,5,Moesgaard M.,2010
13119,64.9,0.0,9.3,0.0,0.0,0.0,0.0,0.0,0.0,25.8,0.0,0.0,1245.7654174804688,6,Moesgaard M.,2010
13120,64.9,0.0,9.3,0.0,0.0,0.0,0.0,0.0,0.0,25.8,0.0,0.0,1200.0902465820313,7,Moesgaard M.,2010
13121,64.9,0.0,9.3,0.0,0.0,0.0,0.0,0.0,0.0,25.8,0.0,0.0,1162.1957763671876,8,Moesgaard M.,2010
13122,64.9,0.0,9.3,0.0,0.0,0.0,0.0,0.0,0.0,25.8,0.0,0.0,1130.2499145507813,9,Moesgaard M.,2010
13123,64.9,0.0,9.3,0.0,0.0,0.0,0.0,0.0,0.0,25.8,0.0,0.0,1102.953955078125,10,Moesgaard M.,2010
13124,64.9,0.0,9.3,0.0,0.0,0.0,0.0,0.0,0.0,25.8,0.0,0.0,1079.3614868164063,11,Moesgaard M.,2010
13125,64.9,0.0,9.3,0.0,0.0,0.0,0.0,0.0,0.0,25.8,0.0,0.0,1058.7666381835938,12,Moesgaard M.,2010
13126,44.4,0.0,12.5,0.0,0.0,0.0,0.0,0.0,0.0,43.1,0.0,0.0,1705.3110107421876,0,Moesgaard M.,2010
13127,44.4,0.0,12.5,0.0,0.0,0.0,0.0,0.0,0.0,43.1,0.0,0.0,1568.4997314453126,1,Moesgaard M.,2010
13128,44.4,0.0,12.5,0.0,0.0,0.0,0.0,0.0,0.0,43.1,0.0,0.0,1465.386572265625,2,Moesgaard M.,2010
13129,44.4,0.0,12.5,0.0,0.0,0.0,0.0,0.0,0.0,43.1,0.0,0.0,1384.8864501953126,3,Moesgaard M.,2010
13130,44.4,0.0,12.5,0.0,0.0,0.0,0.0,0.0,0.0,43.1,0.0,0.0,1320.295751953125,4,Moesgaard M.,2010
13131,44.4,0.0,12.5,0.0,0.0,0.0,0.0,0.0,0.0,43.1,0.0,0.0,1267.3222412109376,5,Moesgaard M.,2010
13132,44.4,0.0,12.5,0.0,0.0,0.0,0.0,0.0,0.0,43.1,0.0,0.0,1223.0904296875,6,Moesgaard M.,2010
13133,44.4,0.0,12.5,0.0,0.0,0.0,0.0,0.0,0.0,43.1,0.0,0.0,1185.6013549804688,7,Moesgaard M.,2010
13134,44.4,0.0,12.5,0.0,0.0,0.0,0.0,0.0,0.0,43.1,0.0,0.0,1153.4223999023438,8,Moesgaard M.,2010
13135,44.4,0.0,12.5,0.0,0.0,0.0,0.0,0.0,0.0,43.1,0.0,0.0,1125.4999755859376,9,Moesgaard M.,2010
13136,44.4,0.0,12.5,0.0,0.0,0.0,0.0,0.0,0.0,43.1,0.0,0.0,1101.0419067382813,10,Moesgaard M.,2010
13137,44.4,0.0,12.5,0.0,0.0,0.0,0.0,0.0,0.0,43.1,0.0,0.0,1079.4411376953126,11,Moesgaard M.,2010
13138,44.4,0.0,12.5,0.0,0.0,0.0,0.0,0.0,0.0,43.1,0.0,0.0,1060.2245849609376,12,Moesgaard M.,2010
13139,64.0,0.0,3.0,0.0,0.0,0.0,16.0,0.0,7.5,7.5,2.0,0.0,1674.4596923828126,1,Liu Shujiang,2011
13140,64.0,0.0,3.0,0.0,0.0,0.0,16.0,0.0,7.5,7.5,2.0,0.0,1438.194189453125,2,Liu Shujiang,2011
13141,3.0,0.0,0.0,0.0,0.0,0.0,9.0,5.0,3.0,30.0,50.0,0.0,763.1113037109375,6,Vitale-Brovaron,2012
13142,3.0,0.0,0.0,0.0,0.0,0.0,9.0,5.0,3.0,30.0,50.0,0.0,735.1569580078125,7,Vitale-Brovaron,2012
13143,3.0,0.0,0.0,0.0,0.0,0.0,9.0,5.0,3.0,30.0,50.0,0.0,711.5220397949219,8,Vitale-Brovaron,2012
13144,3.0,2.5,0.0,0.0,0.0,0.0,9.0,2.5,3.0,30.0,50.0,0.0,798.6206420898437,6,Vitale-Brovaron,2012
13145,3.0,2.5,0.0,0.0,0.0,0.0,9.0,2.5,3.0,30.0,50.0,0.0,769.2011779785156,7,Vitale-Brovaron,2012
13146,3.0,2.5,0.0,0.0,0.0,0.0,9.0,2.5,3.0,30.0,50.0,0.0,741.8725341796875,8,Vitale-Brovaron,2012
13147,3.0,5.0,0.0,0.0,0.0,0.0,9.0,0.0,3.0,30.0,50.0,0.0,847.820654296875,6,Vitale-Brovaron,2012
13148,3.0,5.0,0.0,0.0,0.0,0.0,9.0,0.0,3.0,30.0,50.0,0.0,817.4744018554687,7,Vitale-Brovaron,2012
13149,3.0,5.0,0.0,0.0,0.0,0.0,9.0,0.0,3.0,30.0,50.0,0.0,789.2258056640625,8,Vitale-Brovaron,2012
13150,52.13,0.62,9.46,5.77,0.0,0.11,2.18,2.39,8.32,10.87,0.17,7.98,847.5067504882812,9,Misiti V.,2011
13151,52.13,0.62,9.46,5.77,0.0,0.11,2.18,2.39,8.32,10.87,0.17,7.98,839.99423828125,10,Misiti V.,2011
13152,60.69,0.72,12.01,5.94,0.0,0.12,4.41,3.22,4.0,6.81,0.29,1.78,920.509375,10,Misiti V.,2011
13153,60.69,0.72,12.01,5.94,0.0,0.12,4.41,3.22,4.0,6.81,0.29,1.78,897.4806884765625,11,Misiti V.,2011
13154,61.13,0.73,12.09,5.99,0.0,0.12,4.45,3.25,3.99,6.85,0.3,1.1,929.5134033203125,10,Misiti V.,2011
13155,61.75,0.74,12.22,6.06,0.0,0.12,4.49,3.28,4.07,6.93,0.3,0.037,1834.476904296875,1,Misiti V.,2011
13156,61.75,0.74,12.22,6.06,0.0,0.12,4.49,3.28,4.07,6.93,0.3,0.037,1640.3434814453126,2,Misiti V.,2011
13157,61.75,0.74,12.22,6.06,0.0,0.12,4.49,3.28,4.07,6.93,0.3,0.037,1495.8576416015626,3,Misiti V.,2011
13158,61.75,0.74,12.22,6.06,0.0,0.12,4.49,3.28,4.07,6.93,0.3,0.037,1384.1332763671876,4,Misiti V.,2011
13159,61.75,0.74,12.22,6.06,0.0,0.12,4.49,3.28,4.07,6.93,0.3,0.037,1295.1622680664063,5,Misiti V.,2011
13160,61.75,0.74,12.22,6.06,0.0,0.12,4.49,3.28,4.07,6.93,0.3,0.037,1222.6362060546876,6,Misiti V.,2011
13161,61.75,0.74,12.22,6.06,0.0,0.12,4.49,3.28,4.07,6.93,0.3,0.037,1162.3813842773438,7,Misiti V.,2011
13162,61.75,0.74,12.22,6.06,0.0,0.12,4.49,3.28,4.07,6.93,0.3,0.037,1111.5264038085938,8,Misiti V.,2011
13163,61.75,0.74,12.22,6.06,0.0,0.12,4.49,3.28,4.07,6.93,0.3,0.037,1068.0307373046876,9,Misiti V.,2011
13164,61.75,0.74,12.22,6.06,0.0,0.12,4.49,3.28,4.07,6.93,0.3,0.037,1030.4047607421876,10,Misiti V.,2011
13165,61.75,0.74,12.22,6.06,0.0,0.12,4.49,3.28,4.07,6.93,0.3,0.037,997.5354370117187,11,Misiti V.,2011
13166,61.75,0.74,12.22,6.06,0.0,0.12,4.49,3.28,4.07,6.93,0.3,0.037,968.57431640625,12,Misiti V.,2011
13167,56.63,0.67,10.27,6.27,0.0,0.12,2.37,2.59,9.05,11.81,0.19,0.036,1721.895361328125,1,Misiti V.,2011
13168,56.63,0.67,10.27,6.27,0.0,0.12,2.37,2.59,9.05,11.81,0.19,0.036,1530.682470703125,2,Misiti V.,2011
13169,56.63,0.67,10.27,6.27,0.0,0.12,2.37,2.59,9.05,11.81,0.19,0.036,1394.89853515625,3,Misiti V.,2011
13170,56.63,0.67,10.27,6.27,0.0,0.12,2.37,2.59,9.05,11.81,0.19,0.036,1293.4928955078124,4,Misiti V.,2011
13171,56.63,0.67,10.27,6.27,0.0,0.12,2.37,2.59,9.05,11.81,0.19,0.036,1214.8766845703124,5,Misiti V.,2011
13172,56.63,0.67,10.27,6.27,0.0,0.12,2.37,2.59,9.05,11.81,0.19,0.036,1152.1435302734376,6,Misiti V.,2011
13173,56.63,0.67,10.27,6.27,0.0,0.12,2.37,2.59,9.05,11.81,0.19,0.036,1100.9216674804688,7,Misiti V.,2011
13174,56.63,0.67,10.27,6.27,0.0,0.12,2.37,2.59,9.05,11.81,0.19,0.036,1058.3089965820313,8,Misiti V.,2011
13175,56.63,0.67,10.27,6.27,0.0,0.12,2.37,2.59,9.05,11.81,0.19,0.036,1022.3032592773437,9,Misiti V.,2011
13176,56.63,0.67,10.27,6.27,0.0,0.12,2.37,2.59,9.05,11.81,0.19,0.036,991.478369140625,10,Misiti V.,2011
13177,56.63,0.67,10.27,6.27,0.0,0.12,2.37,2.59,9.05,11.81,0.19,0.036,964.7912963867187,11,Misiti V.,2011
13178,56.65,0.68,10.27,6.27,0.0,0.12,2.37,2.59,9.04,11.82,0.19,0.0,1676.0229248046876,1,Misiti V.,2011
13179,56.65,0.68,10.27,6.27,0.0,0.12,2.37,2.59,9.04,11.82,0.19,0.0,1560.8046630859376,2,Misiti V.,2011
13180,52.35,0.66,9.65,4.72,0.0,0.1,2.25,2.46,8.6,10.99,0.19,8.03,1519.103369140625,1,Misiti V.,2011
13181,50.26,0.63,9.07,5.88,0.0,0.077,2.07,2.32,8.04,10.39,0.19,11.08,1501.30478515625,1,Misiti V.,2011
13182,54.52,0.65,10.8,5.67,0.0,0.15,4.03,2.93,3.58,6.21,0.27,11.19,1448.3478759765626,1,Misiti V.,2011
13183,61.02,0.0,9.02,0.0,0.0,0.0,17.98,8.98,0.0,2.99,0.0,0.0,1443.15,2,Blaizot J.,2012
13184,63.99,0.0,8.02,0.0,0.0,0.0,15.0,7.98,1.47,3.53,0.0,0.0,1511.15,2,Blaizot J.,2012
13185,57.32,0.0,11.02,0.0,0.0,0.0,14.11,8.78,2.17,6.6,0.0,0.0,1529.15,2,Blaizot J.,2012
13186,65.05,0.0,2.01,0.0,0.0,0.0,17.78,0.58,4.48,10.1,0.0,0.0,1393.15,2,Blaizot J.,2012
13187,72.2,0.0,1.1,0.0,0.0,0.0,12.7,0.6,5.3,8.1,0.0,0.0,1445.15,2,Fujiwara K.,2012
13188,62.37,0.024,13.22,0.0,0.063,0.0,1.51,0.0,14.1,8.71,0.0,0.0,1850.149755859375,1,Hausrath R.L.,2012
13189,62.37,0.024,13.22,0.0,0.063,0.0,1.51,0.0,14.1,8.71,0.0,0.0,1645.1498779296876,2,Hausrath R.L.,2012
13190,61.65,0.023,12.11,0.0,0.066,0.0,1.5,0.0,15.25,9.41,0.0,0.0,1819.1506103515626,1,Hausrath R.L.,2012
13191,61.65,0.023,12.11,0.0,0.066,0.0,1.5,0.0,15.25,9.41,0.0,0.0,1618.15048828125,2,Hausrath R.L.,2012
13192,61.03,0.023,11.13,0.0,0.069,0.0,1.48,0.0,16.22,10.04,0.0,0.0,1793.1506103515626,1,Hausrath R.L.,2012
13193,61.03,0.023,11.13,0.0,0.069,0.0,1.48,0.0,16.22,10.04,0.0,0.0,1593.1506103515626,2,Hausrath R.L.,2012
13194,60.51,0.023,10.34,0.0,0.072,0.0,1.47,0.0,17.05,10.54,0.0,0.0,1774.1498779296876,1,Hausrath R.L.,2012
13195,60.51,0.023,10.34,0.0,0.072,0.0,1.47,0.0,17.05,10.54,0.0,0.0,1578.1498779296876,2,Hausrath R.L.,2012
13196,60.61,0.023,12.92,0.0,0.07,0.0,1.07,0.0,15.63,9.68,0.0,0.0,1797.1493896484376,1,Hausrath R.L.,2012
13197,60.61,0.023,12.92,0.0,0.07,0.0,1.07,0.0,15.63,9.68,0.0,0.0,1606.14951171875,2,Hausrath R.L.,2012
13198,60.79,0.023,12.95,0.0,0.074,0.0,1.08,0.0,14.6,10.49,0.0,0.0,1804.1501220703126,1,Hausrath R.L.,2012
13199,60.79,0.023,12.95,0.0,0.074,0.0,1.08,0.0,14.6,10.49,0.0,0.0,1611.1501220703126,2,Hausrath R.L.,2012
13200,60.26,0.023,12.84,0.0,0.07,0.0,1.5,0.0,15.62,9.68,0.0,0.0,1797.150244140625,1,Hausrath R.L.,2012
13201,60.26,0.023,12.84,0.0,0.07,0.0,1.5,0.0,15.62,9.68,0.0,0.0,1603.150244140625,2,Hausrath R.L.,2012
13202,60.14,0.65,12.83,0.0,0.12,0.0,1.08,0.0,15.53,9.65,0.0,0.0,1785.15,1,Hausrath R.L.,2012
13203,60.14,0.65,12.83,0.0,0.12,0.0,1.08,0.0,15.53,9.65,0.0,0.0,1599.15,2,Hausrath R.L.,2012
13204,60.99,0.023,12.99,0.0,0.078,0.0,1.08,0.0,13.54,11.29,0.0,0.0,1811.1503662109376,1,Hausrath R.L.,2012
13205,60.99,0.023,12.99,0.0,0.078,0.0,1.08,0.0,13.54,11.29,0.0,0.0,1617.150244140625,2,Hausrath R.L.,2012
13206,60.74,0.65,12.94,0.0,0.12,0.0,1.09,0.0,12.21,12.24,0.0,0.0,1806.150244140625,1,Hausrath R.L.,2012
13207,60.74,0.65,12.94,0.0,0.12,0.0,1.09,0.0,12.21,12.24,0.0,0.0,1614.150244140625,2,Hausrath R.L.,2012
13208,64.3,0.0,15.79,0.0,0.0,0.0,0.0,0.0,9.58,10.33,0.0,0.0,1683.15,2,Hausrath R.L.,2012
13209,53.85,0.0,0.0,0.0,0.0,0.0,22.66,0.0,0.0,21.77,1.72,0.0,899.5968994140625,8,Massera J.,2012
13210,53.85,0.0,0.0,0.0,0.0,0.0,22.66,0.0,0.0,21.77,1.72,0.0,874.5661376953125,9,Massera J.,2012
13211,53.85,0.0,0.0,0.0,0.0,0.0,22.66,0.0,0.0,21.77,1.72,0.0,852.2697509765625,10,Massera J.,2012
13212,53.85,0.0,0.0,0.0,0.0,0.0,22.66,0.0,0.0,21.77,1.72,0.0,832.2829345703125,11,Massera J.,2012
13213,53.85,0.0,0.0,0.0,0.0,0.0,22.66,0.0,0.0,21.77,1.72,0.0,814.2643798828125,12,Massera J.,2012
13214,53.85,0.0,0.0,0.0,0.0,0.0,22.66,0.0,1.0,20.77,1.72,0.0,921.0314086914062,7,Massera J.,2012
13215,53.85,0.0,0.0,0.0,0.0,0.0,22.66,0.0,1.0,20.77,1.72,0.0,895.222265625,8,Massera J.,2012
13216,53.85,0.0,0.0,0.0,0.0,0.0,22.66,0.0,1.0,20.77,1.72,0.0,870.8542846679687,9,Massera J.,2012
13217,53.85,0.0,0.0,0.0,0.0,0.0,22.66,0.0,1.0,20.77,1.72,0.0,847.8099731445312,10,Massera J.,2012
13218,53.85,0.0,0.0,0.0,0.0,0.0,22.66,0.0,1.0,20.77,1.72,0.0,825.9844116210937,11,Massera J.,2012
13219,53.85,0.0,0.0,0.0,0.0,0.0,22.66,0.0,1.0,20.77,1.72,0.0,805.2834228515625,12,Massera J.,2012
13220,53.85,0.0,0.0,0.0,0.0,0.0,22.66,0.0,2.0,19.77,1.72,0.0,920.6633056640625,7,Massera J.,2012
13221,53.85,0.0,0.0,0.0,0.0,0.0,22.66,0.0,2.0,19.77,1.72,0.0,891.9347900390625,8,Massera J.,2012
13222,53.85,0.0,0.0,0.0,0.0,0.0,22.66,0.0,2.0,19.77,1.72,0.0,864.9452270507812,9,Massera J.,2012
13223,53.85,0.0,0.0,0.0,0.0,0.0,22.66,0.0,2.0,19.77,1.72,0.0,839.5412963867187,10,Massera J.,2012
13224,53.85,0.0,0.0,0.0,0.0,0.0,22.66,0.0,2.0,19.77,1.72,0.0,815.587255859375,11,Massera J.,2012
13225,53.85,0.0,0.0,0.0,0.0,0.0,22.66,0.0,2.0,19.77,1.72,0.0,792.9625,12,Massera J.,2012
13226,53.85,0.0,0.0,0.0,0.0,0.0,22.66,0.0,3.0,18.77,1.72,0.0,919.5411743164062,7,Massera J.,2012
13227,53.85,0.0,0.0,0.0,0.0,0.0,22.66,0.0,3.0,18.77,1.72,0.0,890.15537109375,8,Massera J.,2012
13228,53.85,0.0,0.0,0.0,0.0,0.0,22.66,0.0,3.0,18.77,1.72,0.0,862.5898193359375,9,Massera J.,2012
13229,53.85,0.0,0.0,0.0,0.0,0.0,22.66,0.0,3.0,18.77,1.72,0.0,836.680517578125,10,Massera J.,2012
13230,53.85,0.0,0.0,0.0,0.0,0.0,22.66,0.0,3.0,18.77,1.72,0.0,812.282568359375,11,Massera J.,2012
13231,53.85,0.0,0.0,0.0,0.0,0.0,22.66,0.0,3.0,18.77,1.72,0.0,789.267431640625,12,Massera J.,2012
13232,53.85,0.0,0.0,0.0,0.0,0.0,22.66,0.0,4.0,17.77,1.72,0.0,917.3281616210937,7,Massera J.,2012
13233,53.85,0.0,0.0,0.0,0.0,0.0,22.66,0.0,4.0,17.77,1.72,0.0,887.4669555664062,8,Massera J.,2012
13234,53.85,0.0,0.0,0.0,0.0,0.0,22.66,0.0,4.0,17.77,1.72,0.0,859.4889282226562,9,Massera J.,2012
13235,53.85,0.0,0.0,0.0,0.0,0.0,22.66,0.0,4.0,17.77,1.72,0.0,833.2212890625,10,Massera J.,2012
13236,53.85,0.0,0.0,0.0,0.0,0.0,22.66,0.0,4.0,17.77,1.72,0.0,808.5118774414062,11,Massera J.,2012
13237,53.85,0.0,0.0,0.0,0.0,0.0,22.66,0.0,4.0,17.77,1.72,0.0,785.2260498046875,12,Massera J.,2012
13238,65.66,3.99,7.5,0.0,0.0,0.0,14.5,2.03,6.32,0.0,0.0,0.0,1893.1498779296876,1,Muramoto T.,2012
13239,65.66,3.99,7.5,0.0,0.0,0.0,14.5,2.03,6.32,0.0,0.0,0.0,1624.1896728515626,2,Muramoto T.,2012
13240,65.66,3.99,7.5,0.0,0.0,0.0,14.5,2.03,6.32,0.0,0.0,0.0,1422.149755859375,3,Muramoto T.,2012
13241,71.3,0.0,1.15,0.0,0.0,0.0,12.58,0.58,5.45,8.93,0.0,0.0,1734.1498779296876,1,Muramoto T.,2012
13242,71.3,0.0,1.15,0.0,0.0,0.0,12.58,0.58,5.45,8.93,0.0,0.0,1492.6203369140626,2,Muramoto T.,2012
13243,71.3,0.0,1.15,0.0,0.0,0.0,12.58,0.58,5.45,8.93,0.0,0.0,1310.1498779296876,3,Muramoto T.,2012
13244,81.86,0.097,7.59,1.71,0.0,0.045,4.53,3.25,0.016,0.42,0.0,0.48,1900.8381103515626,3,Wilding M.C.,1995
13245,81.86,0.097,7.59,1.71,0.0,0.045,4.53,3.25,0.016,0.42,0.0,0.48,1719.4650634765626,4,Wilding M.C.,1995
13246,80.78,0.14,6.37,3.73,0.0,0.081,5.26,2.92,0.016,0.13,0.0,0.58,1753.1271728515626,3,Wilding M.C.,1995
13247,77.12,0.14,5.08,6.53,0.0,0.23,6.91,2.98,0.016,0.28,0.0,0.72,1583.9416259765626,3,Wilding M.C.,1995
13248,55.64,0.0,0.0,0.0,0.0,0.0,0.0,27.79,0.0,16.57,0.0,0.0,1371.4782470703126,1,Kondratiev A.,2007
13249,70.6,0.0,3.1,0.0,0.0,0.0,13.4,0.0,12.9,0.0,0.0,0.0,1837.150244140625,1,Nishizawa M.,2011
13250,70.6,0.0,3.1,0.0,0.0,0.0,13.4,0.0,12.9,0.0,0.0,0.0,1580.095556640625,2,Nishizawa M.,2011
13251,70.6,0.0,3.1,0.0,0.0,0.0,13.4,0.0,12.9,0.0,0.0,0.0,1386.1501220703126,3,Nishizawa M.,2011
13252,72.0,0.0,1.1,0.0,0.0,0.0,12.6,0.2,5.5,8.6,0.0,0.0,1734.15048828125,1,Nishizawa M.,2011
13253,72.0,0.0,1.1,0.0,0.0,0.0,12.6,0.2,5.5,8.6,0.0,0.0,1494.5658935546876,2,Nishizawa M.,2011
13254,72.0,0.0,1.1,0.0,0.0,0.0,12.6,0.2,5.5,8.6,0.0,0.0,1313.1503662109376,3,Nishizawa M.,2011
13255,74.0,0.0,5.0,0.0,0.0,0.0,11.0,4.0,6.0,0.0,0.0,0.0,1967.150244140625,1,Nishizawa M.,2011
13256,74.0,0.0,5.0,0.0,0.0,0.0,11.0,4.0,6.0,0.0,0.0,0.0,1697.035986328125,2,Nishizawa M.,2011
13257,74.0,0.0,5.0,0.0,0.0,0.0,11.0,4.0,6.0,0.0,0.0,0.0,1492.1501220703126,3,Nishizawa M.,2011
13258,71.3,0.0,1.0,0.0,0.0,0.0,12.5,0.3,5.8,9.1,0.0,0.0,1714.1503662109376,1,Nagashima T.,2012
13259,71.3,0.0,1.0,0.0,0.0,0.0,12.5,0.3,5.8,9.1,0.0,0.0,1476.7746337890626,2,Nagashima T.,2012
13260,71.3,0.0,1.0,0.0,0.0,0.0,12.5,0.3,5.8,9.1,0.0,0.0,1297.150244140625,3,Nagashima T.,2012
13261,62.1,0.0,11.4,0.0,0.0,0.0,15.0,3.5,6.6,0.0,1.4,0.0,1694.1498779296876,2,Murata T.,2012
13262,62.1,0.0,11.4,0.0,0.0,0.0,15.0,3.5,6.6,0.0,1.4,0.0,1500.15,3,Murata T.,2012
13263,54.9,0.0,10.0,0.0,0.0,0.0,0.0,0.0,0.0,35.1,0.0,0.0,1660.2203125,1,Zhang Guo-hua,2012
13264,54.36,0.0,9.9,0.0,0.0,0.0,0.0,0.99,0.0,34.75,0.0,0.0,1661.9924072265626,1,Zhang Guo-hua,2012
13265,53.3,0.0,9.71,0.0,0.0,0.0,0.0,2.91,0.0,34.08,0.0,0.0,1663.0319580078126,1,Zhang Guo-hua,2012
13266,52.29,0.0,9.52,0.0,0.0,0.0,0.0,4.76,0.0,33.43,0.0,0.0,1664.7446044921876,1,Zhang Guo-hua,2012
13267,35.82,0.0,15.81,0.0,0.0,0.0,0.0,0.0,7.31,41.06,0.0,0.0,1772.930029296875,0,Kodama K.,1963
13268,36.02,0.0,12.17,0.0,0.0,0.0,0.0,0.0,7.21,44.59,0.0,0.0,1648.15,0,Kodama K.,1963
13269,30.26,0.0,17.17,0.0,0.0,0.0,2.11,0.0,6.82,43.63,0.0,0.0,1748.1503662109376,0,Kodama K.,1963
13270,60.5,0.0,2.5,0.0,0.0,0.0,18.0,0.0,0.0,16.0,3.0,0.0,1620.9396728515626,1,Liu Shujiang,2011
13271,60.5,0.0,2.5,0.0,0.0,0.0,18.0,0.0,0.0,16.0,3.0,0.0,1551.878271484375,2,Liu Shujiang,2011
13272,60.5,0.0,2.5,0.0,0.0,0.0,18.0,0.0,4.0,12.0,3.0,0.0,1602.172705078125,1,Liu Shujiang,2011
13273,60.5,0.0,2.5,0.0,0.0,0.0,18.0,0.0,4.0,12.0,3.0,0.0,1495.204443359375,2,Liu Shujiang,2011
13274,60.5,0.0,2.5,0.0,0.0,0.0,18.0,0.0,8.0,8.0,3.0,0.0,1592.9986328125,1,Liu Shujiang,2011
13275,60.5,0.0,2.5,0.0,0.0,0.0,18.0,0.0,8.0,8.0,3.0,0.0,1442.1442626953126,2,Liu Shujiang,2011
13276,60.5,0.0,2.5,0.0,0.0,0.0,18.0,0.0,8.0,8.0,3.0,0.0,1360.5898193359376,3,Liu Shujiang,2011
13277,60.5,0.0,2.5,0.0,0.0,0.0,18.0,0.0,12.0,4.0,3.0,0.0,1623.93076171875,1,Liu Shujiang,2011
13278,60.5,0.0,2.5,0.0,0.0,0.0,18.0,0.0,12.0,4.0,3.0,0.0,1401.2841552734376,2,Liu Shujiang,2011
13279,60.5,0.0,2.5,0.0,0.0,0.0,18.0,0.0,12.0,4.0,3.0,0.0,1241.5589965820313,3,Liu Shujiang,2011
13280,60.5,0.0,2.5,0.0,0.0,0.0,18.0,0.0,16.0,0.0,3.0,0.0,1649.730322265625,1,Liu Shujiang,2011
13281,60.5,0.0,2.5,0.0,0.0,0.0,18.0,0.0,16.0,0.0,3.0,0.0,1418.7365478515626,2,Liu Shujiang,2011
13282,60.5,0.0,2.5,0.0,0.0,0.0,18.0,0.0,16.0,0.0,3.0,0.0,1256.772802734375,3,Liu Shujiang,2011
13283,55.0,0.0,5.0,0.0,0.0,0.0,0.0,0.0,0.0,40.0,0.0,0.0,1823.075537109375,0,Zhang Guo-Hua,2013
13284,45.0,0.0,10.0,0.0,0.0,0.0,0.0,0.0,0.0,45.0,0.0,0.0,1772.373388671875,0,Zhang Guo-Hua,2013
13285,54.99,1.88,11.72,0.0,5.7,0.19,0.0,3.47,8.47,13.52,0.069,0.0,1639.285986328125,1,Tatarintseva O.,2012
13286,60.05,2.19,13.18,0.0,5.46,0.2,0.0,3.76,0.038,15.06,0.064,0.0,1630.364111328125,1,Tatarintseva O.,2012
13287,57.73,1.91,11.81,0.0,5.34,0.28,0.0,3.57,6.56,12.64,0.16,0.0,1674.3647216796876,1,Tatarintseva O.,2012
13288,58.1,2.04,12.09,0.0,4.74,0.27,0.0,3.46,6.55,12.61,0.15,0.0,1669.3544677734376,1,Tatarintseva O.,2012
13289,64.49,0.0,5.42,0.0,0.0,0.0,13.88,0.0,6.15,10.06,0.0,0.0,1754.150244140625,1,Cheng Jinshu,2013
13290,64.49,0.0,5.42,0.0,0.0,0.0,13.88,0.0,6.15,10.06,0.0,0.0,1500.150244140625,2,Cheng Jinshu,2013
13291,64.49,0.0,5.42,0.0,0.0,0.0,13.88,0.0,6.15,10.06,0.0,0.0,1335.1501220703126,3,Cheng Jinshu,2013
13292,61.89,0.0,8.22,0.0,0.0,0.0,13.73,0.0,5.7,10.46,0.0,0.0,1775.15,1,Cheng Jinshu,2013
13293,61.89,0.0,8.22,0.0,0.0,0.0,13.73,0.0,5.7,10.46,0.0,0.0,1501.15,2,Cheng Jinshu,2013
13294,61.89,0.0,8.22,0.0,0.0,0.0,13.73,0.0,5.7,10.46,0.0,0.0,1331.15,3,Cheng Jinshu,2013
13295,72.2,0.0,1.1,0.0,0.0,0.0,12.7,0.6,5.3,8.1,0.0,0.0,1445.15,2,Fujiwara K.,2011
13296,73.0,0.0,7.0,0.0,0.0,0.0,14.0,0.0,6.0,0.0,0.0,0.0,2007.1496337890626,1,Akiba S.,2011
13297,73.0,0.0,7.0,0.0,0.0,0.0,14.0,0.0,6.0,0.0,0.0,0.0,1735.84140625,2,Akiba S.,2011
13298,73.0,0.0,7.0,0.0,0.0,0.0,14.0,0.0,6.0,0.0,0.0,0.0,1529.149755859375,3,Akiba S.,2011
13299,72.0,0.0,6.0,0.0,0.0,0.0,12.0,0.0,10.0,0.0,0.0,0.0,1984.149755859375,1,Akiba S.,2011
13300,72.0,0.0,6.0,0.0,0.0,0.0,12.0,0.0,10.0,0.0,0.0,0.0,1727.1841796875,2,Akiba S.,2011
13301,72.0,0.0,6.0,0.0,0.0,0.0,12.0,0.0,10.0,0.0,0.0,0.0,1529.149755859375,3,Akiba S.,2011
13302,72.0,0.0,1.1,0.0,0.0,0.0,12.6,0.2,5.5,8.6,0.0,0.0,1734.1503662109376,1,Akiba S.,2011
13303,72.0,0.0,1.1,0.0,0.0,0.0,12.6,0.2,5.5,8.6,0.0,0.0,1493.917822265625,2,Akiba S.,2011
13304,72.0,0.0,1.1,0.0,0.0,0.0,12.6,0.2,5.5,8.6,0.0,0.0,1312.150244140625,3,Akiba S.,2011
13305,72.5,0.0,6.2,0.0,0.0,0.0,12.8,0.0,8.5,0.0,0.0,0.0,1990.15,1,Akiba S.,2011
13306,72.5,0.0,6.2,0.0,0.0,0.0,12.8,0.0,8.5,0.0,0.0,0.0,1721.7525390625,2,Akiba S.,2011
13307,72.5,0.0,6.2,0.0,0.0,0.0,12.8,0.0,8.5,0.0,0.0,0.0,1517.15,3,Akiba S.,2011
13308,44.72,0.0,2.79,0.0,0.0,0.0,0.0,0.0,14.12,38.37,0.0,0.0,1677.116064453125,0,Kim Hyuk,2013
13309,63.24,0.0,0.0,4.97,0.0,0.0,31.79,0.0,0.0,0.0,0.0,0.0,1483.21982421875,1,Cochain B.,2013
13310,63.24,0.0,0.0,4.97,0.0,0.0,31.79,0.0,0.0,0.0,0.0,0.0,1266.6984008789063,2,Cochain B.,2013
13311,63.24,0.0,0.0,4.97,0.0,0.0,31.79,0.0,0.0,0.0,0.0,0.0,1124.6455444335938,3,Cochain B.,2013
13312,63.24,0.0,0.0,4.97,0.0,0.0,31.79,0.0,0.0,0.0,0.0,0.0,1024.28037109375,4,Cochain B.,2013
13313,63.24,0.0,0.0,4.97,0.0,0.0,31.79,0.0,0.0,0.0,0.0,0.0,949.6000732421875,5,Cochain B.,2013
13314,63.24,0.0,0.0,4.97,0.0,0.0,31.79,0.0,0.0,0.0,0.0,0.0,891.8635009765625,6,Cochain B.,2013
13315,63.24,0.0,0.0,4.97,0.0,0.0,31.79,0.0,0.0,0.0,0.0,0.0,845.8917602539062,7,Cochain B.,2013
13316,63.24,0.0,0.0,4.97,0.0,0.0,31.79,0.0,0.0,0.0,0.0,0.0,808.421484375,8,Cochain B.,2013
13317,63.24,0.0,0.0,4.97,0.0,0.0,31.79,0.0,0.0,0.0,0.0,0.0,777.2939208984375,9,Cochain B.,2013
13318,63.24,0.0,0.0,4.97,0.0,0.0,31.79,0.0,0.0,0.0,0.0,0.0,751.0242980957031,10,Cochain B.,2013
13319,63.24,0.0,0.0,4.97,0.0,0.0,31.79,0.0,0.0,0.0,0.0,0.0,728.55771484375,11,Cochain B.,2013
13320,63.24,0.0,0.0,4.97,0.0,0.0,31.79,0.0,0.0,0.0,0.0,0.0,709.1240905761719,12,Cochain B.,2013
13321,61.0,0.0,15.5,0.0,0.0,0.0,16.5,0.0,0.0,0.0,7.0,0.0,1833.843359375,2,Gross T.M.,2013
13322,61.0,0.0,15.5,0.0,0.0,0.0,16.5,0.0,0.0,0.0,7.0,0.0,1642.1181396484376,3,Gross T.M.,2013
13323,61.0,0.0,15.5,0.0,0.0,0.0,16.5,0.0,0.0,0.0,7.0,0.0,1493.623876953125,4,Gross T.M.,2013
13324,61.0,0.0,15.5,0.0,0.0,0.0,16.5,0.0,0.0,0.0,7.0,0.0,1375.2201904296876,5,Gross T.M.,2013
13325,61.0,0.0,15.5,0.0,0.0,0.0,16.5,0.0,0.0,0.0,7.0,0.0,1278.6023315429688,6,Gross T.M.,2013
13326,61.0,0.0,15.5,0.0,0.0,0.0,16.5,0.0,0.0,0.0,7.0,0.0,1198.2640747070313,7,Gross T.M.,2013
13327,61.0,0.0,15.5,0.0,0.0,0.0,16.5,0.0,0.0,0.0,7.0,0.0,1130.4106201171876,8,Gross T.M.,2013
13328,61.0,0.0,15.5,0.0,0.0,0.0,16.5,0.0,0.0,0.0,7.0,0.0,1072.3414672851563,9,Gross T.M.,2013
13329,59.0,0.0,16.5,0.0,0.0,0.0,17.5,0.0,0.0,0.0,7.0,0.0,1816.78232421875,2,Gross T.M.,2013
13330,59.0,0.0,16.5,0.0,0.0,0.0,17.5,0.0,0.0,0.0,7.0,0.0,1630.4574951171876,3,Gross T.M.,2013
13331,59.0,0.0,16.5,0.0,0.0,0.0,17.5,0.0,0.0,0.0,7.0,0.0,1484.413916015625,4,Gross T.M.,2013
13332,59.0,0.0,16.5,0.0,0.0,0.0,17.5,0.0,0.0,0.0,7.0,0.0,1366.86337890625,5,Gross T.M.,2013
13333,59.0,0.0,16.5,0.0,0.0,0.0,17.5,0.0,0.0,0.0,7.0,0.0,1270.2084106445313,6,Gross T.M.,2013
13334,59.0,0.0,16.5,0.0,0.0,0.0,17.5,0.0,0.0,0.0,7.0,0.0,1189.332373046875,7,Gross T.M.,2013
13335,59.0,0.0,16.5,0.0,0.0,0.0,17.5,0.0,0.0,0.0,7.0,0.0,1120.662939453125,8,Gross T.M.,2013
13336,59.0,0.0,16.5,0.0,0.0,0.0,17.5,0.0,0.0,0.0,7.0,0.0,1061.6305297851563,9,Gross T.M.,2013
13337,59.0,0.0,16.5,0.0,0.0,0.0,17.5,0.0,0.0,0.0,7.0,0.0,1010.339453125,10,Gross T.M.,2013
13338,57.0,0.0,17.5,0.0,0.0,0.0,18.5,0.0,0.0,0.0,7.0,0.0,1794.1509765625,2,Gross T.M.,2013
13339,57.0,0.0,17.5,0.0,0.0,0.0,18.5,0.0,0.0,0.0,7.0,0.0,1613.1528076171876,3,Gross T.M.,2013
13340,57.0,0.0,17.5,0.0,0.0,0.0,18.5,0.0,0.0,0.0,7.0,0.0,1473.2118896484376,4,Gross T.M.,2013
13341,57.0,0.0,17.5,0.0,0.0,0.0,18.5,0.0,0.0,0.0,7.0,0.0,1361.7812255859376,5,Gross T.M.,2013
13342,57.0,0.0,17.5,0.0,0.0,0.0,18.5,0.0,0.0,0.0,7.0,0.0,1270.9536499023438,6,Gross T.M.,2013
13343,57.0,0.0,17.5,0.0,0.0,0.0,18.5,0.0,0.0,0.0,7.0,0.0,1195.4985717773438,7,Gross T.M.,2013
13344,57.0,0.0,17.5,0.0,0.0,0.0,18.5,0.0,0.0,0.0,7.0,0.0,1131.8179077148438,8,Gross T.M.,2013
13345,57.0,0.0,17.5,0.0,0.0,0.0,18.5,0.0,0.0,0.0,7.0,0.0,1077.3549560546876,9,Gross T.M.,2013
13346,57.0,0.0,17.5,0.0,0.0,0.0,18.5,0.0,0.0,0.0,7.0,0.0,1030.2435668945313,10,Gross T.M.,2013
13347,62.0,0.0,15.5,0.0,0.0,0.0,16.5,0.0,0.0,0.0,6.0,0.0,1852.5900634765626,2,Gross T.M.,2013
13348,62.0,0.0,15.5,0.0,0.0,0.0,16.5,0.0,0.0,0.0,6.0,0.0,1660.946630859375,3,Gross T.M.,2013
13349,62.0,0.0,15.5,0.0,0.0,0.0,16.5,0.0,0.0,0.0,6.0,0.0,1513.7243408203126,4,Gross T.M.,2013
13350,62.0,0.0,15.5,0.0,0.0,0.0,16.5,0.0,0.0,0.0,6.0,0.0,1397.0827392578126,5,Gross T.M.,2013
13351,62.0,0.0,15.5,0.0,0.0,0.0,16.5,0.0,0.0,0.0,6.0,0.0,1302.389990234375,6,Gross T.M.,2013
13352,62.0,0.0,15.5,0.0,0.0,0.0,16.5,0.0,0.0,0.0,6.0,0.0,1223.9836181640624,7,Gross T.M.,2013
13353,62.0,0.0,15.5,0.0,0.0,0.0,16.5,0.0,0.0,0.0,6.0,0.0,1157.9946655273438,8,Gross T.M.,2013
13354,62.0,0.0,15.5,0.0,0.0,0.0,16.5,0.0,0.0,0.0,6.0,0.0,1101.6897338867188,9,Gross T.M.,2013
13355,62.0,0.0,15.5,0.0,0.0,0.0,16.5,0.0,0.0,0.0,6.0,0.0,1053.0828002929688,10,Gross T.M.,2013
13356,60.0,0.0,16.5,0.0,0.0,0.0,17.5,0.0,0.0,0.0,6.0,0.0,1829.55576171875,2,Gross T.M.,2013
13357,60.0,0.0,16.5,0.0,0.0,0.0,17.5,0.0,0.0,0.0,6.0,0.0,1644.64609375,3,Gross T.M.,2013
13358,60.0,0.0,16.5,0.0,0.0,0.0,17.5,0.0,0.0,0.0,6.0,0.0,1500.1100830078126,4,Gross T.M.,2013
13359,60.0,0.0,16.5,0.0,0.0,0.0,17.5,0.0,0.0,0.0,6.0,0.0,1384.026220703125,5,Gross T.M.,2013
13360,60.0,0.0,16.5,0.0,0.0,0.0,17.5,0.0,0.0,0.0,6.0,0.0,1288.7460693359376,6,Gross T.M.,2013
13361,60.0,0.0,16.5,0.0,0.0,0.0,17.5,0.0,0.0,0.0,6.0,0.0,1209.1371215820313,7,Gross T.M.,2013
13362,60.0,0.0,16.5,0.0,0.0,0.0,17.5,0.0,0.0,0.0,6.0,0.0,1141.626806640625,8,Gross T.M.,2013
13363,60.0,0.0,16.5,0.0,0.0,0.0,17.5,0.0,0.0,0.0,6.0,0.0,1083.6518920898438,9,Gross T.M.,2013
13364,58.0,0.0,17.5,0.0,0.0,0.0,18.5,0.0,0.0,0.0,6.0,0.0,1807.917333984375,2,Gross T.M.,2013
13365,58.0,0.0,17.5,0.0,0.0,0.0,18.5,0.0,0.0,0.0,6.0,0.0,1626.9977783203126,3,Gross T.M.,2013
13366,58.0,0.0,17.5,0.0,0.0,0.0,18.5,0.0,0.0,0.0,6.0,0.0,1488.3068603515626,4,Gross T.M.,2013
13367,58.0,0.0,17.5,0.0,0.0,0.0,18.5,0.0,0.0,0.0,6.0,0.0,1378.604833984375,5,Gross T.M.,2013
13368,58.0,0.0,17.5,0.0,0.0,0.0,18.5,0.0,0.0,0.0,6.0,0.0,1289.6628173828124,6,Gross T.M.,2013
