Repository: charlesll/gpvisc

# GPVisc
=========
GPVisc is a Python module containing a Gaussian Process - Artificial Neural Network of melt viscosity.

- **Documentation:** http://charlesll.github.io/gpvisc/html/index.html
- **Examples:** https://github.com/charlesll/gpvisc/tree/master/examples
- **Web app** https://gpvisc.streamlit.app/
- **Source code:** https://github.com/charlesll/gpvisc/tree/master/src/gpvisc
- **License:** https://github.com/charlesll/gpvisc/tree/master/LICENSE.txt
- **Contributing:** https://github.com/charlesll/gpvisc/blob/master/CONTRIBUTING.md
- **Bug reports:** https://github.com/charlesll/gpvisc/issues
- **Contact:** lelosq@ipgp.fr

See the documentation for more information.

File: examples/additional_data/FULL_SCIGLASS.csv (part 33 of 35)
,sio2,tio2,al2o3,feo,fe2o3,mno,na2o,k2o,mgo,cao,p2o5,h2o,T,viscosity,Author,Year
13369,58.0,0.0,17.5,0.0,0.0,0.0,18.5,0.0,0.0,0.0,6.0,0.0,1216.097265625,7,Gross T.M.,2013
13370,58.0,0.0,17.5,0.0,0.0,0.0,18.5,0.0,0.0,0.0,6.0,0.0,1154.2380126953126,8,Gross T.M.,2013
13371,58.0,0.0,17.5,0.0,0.0,0.0,18.5,0.0,0.0,0.0,6.0,0.0,1101.4968017578126,9,Gross T.M.,2013
13372,58.0,0.0,17.5,0.0,0.0,0.0,18.5,0.0,0.0,0.0,6.0,0.0,1055.995947265625,10,Gross T.M.,2013
13373,60.0,0.0,16.0,0.0,0.0,0.0,16.0,0.0,3.0,0.0,5.0,0.0,1780.7372802734376,2,Gross T.M.,2013
13374,60.0,0.0,16.0,0.0,0.0,0.0,16.0,0.0,3.0,0.0,5.0,0.0,1600.145361328125,3,Gross T.M.,2013
13375,60.0,0.0,16.0,0.0,0.0,0.0,16.0,0.0,3.0,0.0,5.0,0.0,1459.589208984375,4,Gross T.M.,2013
13376,60.0,0.0,16.0,0.0,0.0,0.0,16.0,0.0,3.0,0.0,5.0,0.0,1347.0837158203126,5,Gross T.M.,2013
13377,60.0,0.0,16.0,0.0,0.0,0.0,16.0,0.0,3.0,0.0,5.0,0.0,1254.9938110351563,6,Gross T.M.,2013
13378,60.0,0.0,16.0,0.0,0.0,0.0,16.0,0.0,2.0,0.0,6.0,0.0,1806.1745361328126,2,Gross T.M.,2013
13379,60.0,0.0,16.0,0.0,0.0,0.0,16.0,0.0,2.0,0.0,6.0,0.0,1622.748876953125,3,Gross T.M.,2013
13380,60.0,0.0,16.0,0.0,0.0,0.0,16.0,0.0,2.0,0.0,6.0,0.0,1479.1960205078126,4,Gross T.M.,2013
13381,60.0,0.0,16.0,0.0,0.0,0.0,16.0,0.0,1.0,0.0,7.0,0.0,1821.136083984375,2,Gross T.M.,2013
13382,60.0,0.0,16.0,0.0,0.0,0.0,16.0,0.0,1.0,0.0,7.0,0.0,1635.1841796875,3,Gross T.M.,2013
13383,60.0,0.0,16.0,0.0,0.0,0.0,16.0,0.0,1.0,0.0,7.0,0.0,1491.1470703125,4,Gross T.M.,2013
13384,62.0,0.0,15.0,0.0,0.0,0.0,15.0,0.0,3.0,0.0,5.0,0.0,1786.9679931640626,2,Gross T.M.,2013
13385,62.0,0.0,15.0,0.0,0.0,0.0,15.0,0.0,3.0,0.0,5.0,0.0,1605.2985595703126,3,Gross T.M.,2013
13386,62.0,0.0,15.0,0.0,0.0,0.0,15.0,0.0,3.0,0.0,5.0,0.0,1464.57138671875,4,Gross T.M.,2013
13387,61.12,0.0,14.83,0.0,0.0,0.0,15.33,0.0,3.81,0.0,4.91,0.0,1801.55380859375,2,Gross T.M.,2013
13388,61.12,0.0,14.83,0.0,0.0,0.0,15.33,0.0,3.81,0.0,4.91,0.0,1615.2428955078126,3,Gross T.M.,2013
13389,61.12,0.0,14.83,0.0,0.0,0.0,15.33,0.0,3.81,0.0,4.91,0.0,1471.1398681640626,4,Gross T.M.,2013
13390,56.86,0.0,17.92,0.0,0.0,0.0,17.92,0.0,0.1,0.0,7.21,0.0,1789.7265380859376,2,Gross T.M.,2013
13391,56.86,0.0,17.92,0.0,0.0,0.0,17.92,0.0,0.1,0.0,7.21,0.0,1611.673681640625,3,Gross T.M.,2013
13392,56.86,0.0,17.92,0.0,0.0,0.0,17.92,0.0,0.1,0.0,7.21,0.0,1471.64267578125,4,Gross T.M.,2013
13393,56.86,0.0,16.52,0.0,0.0,0.0,16.52,0.0,3.6,0.0,6.51,0.0,1754.0527099609376,2,Gross T.M.,2013
13394,56.86,0.0,16.52,0.0,0.0,0.0,16.52,0.0,3.6,0.0,6.51,0.0,1575.590673828125,3,Gross T.M.,2013
13395,56.86,0.0,16.52,0.0,0.0,0.0,16.52,0.0,3.6,0.0,6.51,0.0,1437.9775146484376,4,Gross T.M.,2013
13396,56.9,0.0,16.8,0.0,0.0,0.0,16.8,0.0,3.1,0.0,6.4,0.0,1760.386328125,2,Gross T.M.,2013
13397,56.9,0.0,16.8,0.0,0.0,0.0,16.8,0.0,3.1,0.0,6.4,0.0,1583.707861328125,3,Gross T.M.,2013
13398,56.9,0.0,16.8,0.0,0.0,0.0,16.8,0.0,3.1,0.0,6.4,0.0,1447.683447265625,4,Gross T.M.,2013
13399,62.82,0.7,7.39,0.0,0.0,0.0,0.6,0.2,4.6,23.69,0.0,0.0,1739.1503662109376,1,Cintora O.,2013
13400,62.82,0.7,7.39,0.0,0.0,0.0,0.6,0.2,4.6,23.69,0.0,0.0,1557.4638427734376,2,Cintora O.,2013
13401,61.49,0.0,7.72,0.0,0.0,0.0,0.3,0.13,5.03,25.32,0.0,0.0,1753.1501220703126,1,Cintora O.,2013
13402,61.49,0.0,7.72,0.0,0.0,0.0,0.3,0.13,5.03,25.32,0.0,0.0,1568.5868896484376,2,Cintora O.,2013
13403,69.39,0.0,15.61,0.0,0.0,0.0,0.0,0.0,15.0,0.0,0.0,0.0,1744.15,2,Zu Qun,2009
13404,0.0,0.0,5.0,0.0,0.0,0.0,0.0,0.0,0.0,45.0,50.0,0.0,958.184423828125,7,Buchilin N.V.,2013
13405,0.0,0.0,5.0,0.0,0.0,0.0,0.0,0.0,0.0,45.0,50.0,0.0,934.47373046875,8,Buchilin N.V.,2013
13406,0.0,0.0,5.0,0.0,0.0,0.0,0.0,0.0,0.0,45.0,50.0,0.0,913.2916015625,9,Buchilin N.V.,2013
13407,0.0,0.0,5.0,0.0,0.0,0.0,0.0,0.0,0.0,45.0,50.0,0.0,894.25400390625,10,Buchilin N.V.,2013
13408,0.0,0.0,5.0,0.0,0.0,0.0,0.0,0.0,0.0,30.0,65.0,0.0,972.3872436523437,7,Buchilin N.V.,2013
13409,0.0,0.0,5.0,0.0,0.0,0.0,0.0,0.0,0.0,30.0,65.0,0.0,942.7388671875,8,Buchilin N.V.,2013
13410,0.0,0.0,5.0,0.0,0.0,0.0,0.0,0.0,0.0,30.0,65.0,0.0,917.4382080078125,9,Buchilin N.V.,2013
13411,0.0,0.0,5.0,0.0,0.0,0.0,0.0,0.0,0.0,30.0,65.0,0.0,895.5942749023437,10,Buchilin N.V.,2013
13412,75.48,0.0,0.0,0.0,0.0,0.0,15.3,0.0,0.0,9.22,0.0,0.0,1692.3920654296876,1,Chromcikova M.,2013
13413,75.48,0.0,0.0,0.0,0.0,0.0,15.3,0.0,0.0,9.22,0.0,0.0,1428.6601318359376,2,Chromcikova M.,2013
13414,75.48,0.0,0.0,0.0,0.0,0.0,15.3,0.0,0.0,9.22,0.0,0.0,1262.8205932617188,3,Chromcikova M.,2013
13415,75.48,0.0,0.0,0.0,0.0,0.0,15.3,0.0,0.0,9.22,0.0,0.0,1148.9017700195313,4,Chromcikova M.,2013
13416,75.48,0.0,0.0,0.0,0.0,0.0,15.3,0.0,0.0,9.22,0.0,0.0,1065.8209594726563,5,Chromcikova M.,2013
13417,75.48,0.0,0.0,0.0,0.0,0.0,15.3,0.0,0.0,9.22,0.0,0.0,1002.549169921875,6,Chromcikova M.,2013
13418,75.48,0.0,0.0,0.0,0.0,0.0,15.3,0.0,0.0,9.22,0.0,0.0,952.7563842773437,7,Chromcikova M.,2013
13419,75.48,0.0,0.0,0.0,0.0,0.0,15.3,0.0,0.0,9.22,0.0,0.0,912.5499633789062,8,Chromcikova M.,2013
13420,75.48,0.0,0.0,0.0,0.0,0.0,15.3,0.0,0.0,9.22,0.0,0.0,879.4046997070312,9,Chromcikova M.,2013
13421,75.48,0.0,0.0,0.0,0.0,0.0,15.3,0.0,0.0,9.22,0.0,0.0,851.61044921875,10,Chromcikova M.,2013
13422,75.48,0.0,0.0,0.0,0.0,0.0,15.3,0.0,0.0,9.22,0.0,0.0,827.9682983398437,11,Chromcikova M.,2013
13423,75.48,0.0,0.0,0.0,0.0,0.0,15.3,0.0,0.0,9.22,0.0,0.0,807.6124633789062,12,Chromcikova M.,2013
13424,76.6,0.0,0.0,0.0,0.0,0.0,0.0,14.98,0.0,8.42,0.0,0.0,1796.6994384765626,1,Chromcikova M.,2013
13425,76.6,0.0,0.0,0.0,0.0,0.0,0.0,14.98,0.0,8.42,0.0,0.0,1522.4826416015626,2,Chromcikova M.,2013
13426,76.6,0.0,0.0,0.0,0.0,0.0,0.0,14.98,0.0,8.42,0.0,0.0,1351.017431640625,3,Chromcikova M.,2013
13427,76.6,0.0,0.0,0.0,0.0,0.0,0.0,14.98,0.0,8.42,0.0,0.0,1233.663671875,4,Chromcikova M.,2013
13428,76.6,0.0,0.0,0.0,0.0,0.0,0.0,14.98,0.0,8.42,0.0,0.0,1148.2973999023438,5,Chromcikova M.,2013
13429,76.6,0.0,0.0,0.0,0.0,0.0,0.0,14.98,0.0,8.42,0.0,0.0,1083.4089111328126,6,Chromcikova M.,2013
13430,76.6,0.0,0.0,0.0,0.0,0.0,0.0,14.98,0.0,8.42,0.0,0.0,1032.4188598632813,7,Chromcikova M.,2013
13431,76.6,0.0,0.0,0.0,0.0,0.0,0.0,14.98,0.0,8.42,0.0,0.0,991.2939819335937,8,Chromcikova M.,2013
13432,76.6,0.0,0.0,0.0,0.0,0.0,0.0,14.98,0.0,8.42,0.0,0.0,957.4237426757812,9,Chromcikova M.,2013
13433,76.6,0.0,0.0,0.0,0.0,0.0,0.0,14.98,0.0,8.42,0.0,0.0,929.0441040039062,10,Chromcikova M.,2013
13434,76.6,0.0,0.0,0.0,0.0,0.0,0.0,14.98,0.0,8.42,0.0,0.0,904.9201416015625,11,Chromcikova M.,2013
13435,76.6,0.0,0.0,0.0,0.0,0.0,0.0,14.98,0.0,8.42,0.0,0.0,884.1612915039062,12,Chromcikova M.,2013
13436,74.0,0.0,8.0,0.0,0.0,0.0,2.0,16.0,0.0,0.0,0.0,0.0,1576.5978759765626,3,Bocker C.,2010
13437,74.0,0.0,8.0,0.0,0.0,0.0,2.0,16.0,0.0,0.0,0.0,0.0,1430.3327392578126,4,Bocker C.,2010
13438,74.0,0.0,8.0,0.0,0.0,0.0,2.0,16.0,0.0,0.0,0.0,0.0,1310.04794921875,5,Bocker C.,2010
13439,74.0,0.0,8.0,0.0,0.0,0.0,2.0,16.0,0.0,0.0,0.0,0.0,1209.3859008789063,6,Bocker C.,2010
13440,74.0,0.0,8.0,0.0,0.0,0.0,2.0,16.0,0.0,0.0,0.0,0.0,1123.907080078125,7,Bocker C.,2010
13441,74.0,0.0,8.0,0.0,0.0,0.0,2.0,16.0,0.0,0.0,0.0,0.0,1050.41708984375,8,Bocker C.,2010
13442,74.0,0.0,8.0,0.0,0.0,0.0,2.0,16.0,0.0,0.0,0.0,0.0,986.5589965820312,9,Bocker C.,2010
13443,74.0,0.0,8.0,0.0,0.0,0.0,2.0,16.0,0.0,0.0,0.0,0.0,930.5557006835937,10,Bocker C.,2010
13444,74.0,0.0,8.0,0.0,0.0,0.0,2.0,16.0,0.0,0.0,0.0,0.0,881.0419067382812,11,Bocker C.,2010
13445,72.22,0.0,7.17,0.0,0.0,0.0,0.78,0.0,18.33,1.5,0.0,0.0,1772.15,2,McGinnis P.B.,2012
13446,62.14,0.37,8.8,0.0,0.1,0.0,0.06,0.053,9.31,19.16,0.0,0.0,1543.15,2,Li Hong,2013
13447,62.0,0.36,9.02,0.0,0.1,0.0,0.06,0.053,10.22,18.18,0.0,0.0,1542.15,2,Li Hong,2013
13448,62.0,0.36,9.08,0.0,0.1,0.0,0.06,0.053,10.54,17.8,0.0,0.0,1543.15,2,Li Hong,2013
13449,0.0,0.0,0.0,0.0,0.0,0.0,50.0,0.0,0.0,0.0,50.0,0.0,899.363134765625,0,Munoz-Senovilla,2014
13450,0.0,0.0,0.0,0.0,0.0,0.0,50.0,0.0,0.0,0.0,50.0,0.0,833.44541015625,1,Munoz-Senovilla,2014
13451,0.0,0.0,0.0,0.0,0.0,0.0,50.0,0.0,0.0,0.0,50.0,0.0,780.3983520507813,2,Munoz-Senovilla,2014
13452,0.0,0.0,0.0,0.0,0.0,0.0,50.0,0.0,0.0,0.0,50.0,0.0,736.7876647949219,3,Munoz-Senovilla,2014
13453,0.0,0.0,0.0,0.0,0.0,0.0,50.0,0.0,0.0,0.0,50.0,0.0,700.3010925292969,4,Munoz-Senovilla,2014
13454,0.0,0.0,0.0,0.0,0.0,0.0,50.0,0.0,0.0,0.0,50.0,0.0,669.3248046875,5,Munoz-Senovilla,2014
13455,0.0,0.0,0.0,0.0,0.0,0.0,50.0,0.0,0.0,0.0,50.0,0.0,642.6981872558594,6,Munoz-Senovilla,2014
13456,0.0,0.0,0.0,0.0,0.0,0.0,50.0,0.0,0.0,0.0,50.0,0.0,619.5651611328125,7,Munoz-Senovilla,2014
13457,0.0,0.0,0.0,0.0,0.0,0.0,50.0,0.0,0.0,0.0,50.0,0.0,599.2804626464844,8,Munoz-Senovilla,2014
13458,0.0,0.0,0.0,0.0,0.0,0.0,50.0,0.0,0.0,0.0,50.0,0.0,581.3485778808594,9,Munoz-Senovilla,2014
13459,0.0,0.0,0.0,0.0,0.0,0.0,50.0,0.0,0.0,0.0,50.0,0.0,565.3825744628906,10,Munoz-Senovilla,2014
13460,0.0,0.0,0.0,0.0,0.0,0.0,0.0,0.0,50.0,0.0,50.0,0.0,1468.3710693359376,0,Munoz-Senovilla,2014
13461,0.0,0.0,0.0,0.0,0.0,0.0,0.0,0.0,50.0,0.0,50.0,0.0,1303.3130859375,1,Munoz-Senovilla,2014
13462,0.0,0.0,0.0,0.0,0.0,0.0,0.0,0.0,50.0,0.0,50.0,0.0,1188.8784545898438,2,Munoz-Senovilla,2014
13463,0.0,0.0,0.0,0.0,0.0,0.0,0.0,0.0,50.0,0.0,50.0,0.0,1104.8744262695313,3,Munoz-Senovilla,2014
13464,0.0,0.0,0.0,0.0,0.0,0.0,0.0,0.0,50.0,0.0,50.0,0.0,1040.587255859375,4,Munoz-Senovilla,2014
13465,0.0,0.0,0.0,0.0,0.0,0.0,0.0,0.0,50.0,0.0,50.0,0.0,989.8043579101562,5,Munoz-Senovilla,2014
13466,0.0,0.0,0.0,0.0,0.0,0.0,0.0,0.0,50.0,0.0,50.0,0.0,948.6750854492187,6,Munoz-Senovilla,2014
13467,0.0,0.0,0.0,0.0,0.0,0.0,0.0,0.0,50.0,0.0,50.0,0.0,914.68564453125,7,Munoz-Senovilla,2014
13468,0.0,0.0,0.0,0.0,0.0,0.0,0.0,0.0,50.0,0.0,50.0,0.0,886.1254028320312,8,Munoz-Senovilla,2014
13469,0.0,0.0,0.0,0.0,0.0,0.0,0.0,0.0,50.0,0.0,50.0,0.0,861.7897094726562,9,Munoz-Senovilla,2014
13470,0.0,0.0,0.0,0.0,0.0,0.0,0.0,0.0,50.0,0.0,50.0,0.0,840.8058227539062,10,Munoz-Senovilla,2014
13471,0.0,0.0,0.0,0.0,0.0,0.0,0.0,0.0,50.0,0.0,50.0,0.0,822.5258544921875,11,Munoz-Senovilla,2014
13472,0.0,0.0,0.0,0.0,0.0,0.0,0.0,0.0,0.0,50.0,50.0,0.0,1320.208349609375,0,Munoz-Senovilla,2014
13473,0.0,0.0,0.0,0.0,0.0,0.0,0.0,0.0,0.0,50.0,50.0,0.0,1214.6536010742188,1,Munoz-Senovilla,2014
13474,0.0,0.0,0.0,0.0,0.0,0.0,0.0,0.0,0.0,50.0,50.0,0.0,1134.372900390625,2,Munoz-Senovilla,2014
13475,0.0,0.0,0.0,0.0,0.0,0.0,0.0,0.0,0.0,50.0,50.0,0.0,1071.259375,3,Munoz-Senovilla,2014
13476,0.0,0.0,0.0,0.0,0.0,0.0,0.0,0.0,0.0,50.0,50.0,0.0,1020.3383544921875,4,Munoz-Senovilla,2014
13477,0.0,0.0,0.0,0.0,0.0,0.0,0.0,0.0,0.0,50.0,50.0,0.0,978.388037109375,5,Munoz-Senovilla,2014
13478,0.0,0.0,0.0,0.0,0.0,0.0,0.0,0.0,0.0,50.0,50.0,0.0,943.2297119140625,6,Munoz-Senovilla,2014
13479,0.0,0.0,0.0,0.0,0.0,0.0,0.0,0.0,0.0,50.0,50.0,0.0,913.3374389648437,7,Munoz-Senovilla,2014
13480,0.0,0.0,0.0,0.0,0.0,0.0,0.0,0.0,0.0,50.0,50.0,0.0,887.6105102539062,8,Munoz-Senovilla,2014
13481,0.0,0.0,0.0,0.0,0.0,0.0,0.0,0.0,0.0,50.0,50.0,0.0,865.2350219726562,9,Munoz-Senovilla,2014
13482,0.0,0.0,0.0,0.0,0.0,0.0,0.0,0.0,0.0,50.0,50.0,0.0,845.5961059570312,10,Munoz-Senovilla,2014
13483,0.0,0.0,0.0,0.0,0.0,0.0,0.0,0.0,0.0,50.0,50.0,0.0,828.2206787109375,11,Munoz-Senovilla,2014
13484,0.0,0.0,0.0,0.0,0.0,0.0,0.0,0.0,0.0,50.0,50.0,0.0,812.7387451171875,12,Munoz-Senovilla,2014
13485,50.42,0.0,5.04,0.0,0.0,0.0,7.23,0.0,0.0,37.31,0.0,0.0,1762.4089111328126,0,Zhen Yu-Lan,2014
13486,71.52,0.0,0.58,0.0,0.0,0.0,12.99,0.31,5.73,8.87,0.0,0.0,1571.86826171875,2,Wang Mitang,2014
13487,71.52,0.0,0.58,0.0,0.0,0.0,12.99,0.31,5.73,8.87,0.0,0.0,1366.8296875,3,Wang Mitang,2014
13488,71.52,0.0,0.58,0.0,0.0,0.0,12.99,0.31,5.73,8.87,0.0,0.0,1568.53525390625,2,Wang Mitang,2010
13489,0.0,0.0,0.0,0.0,0.0,0.0,40.0,0.0,0.0,10.0,50.0,0.0,628.64169921875,5,Shaharuddin S.I,2012
13490,0.0,0.0,0.0,0.0,0.0,0.0,40.0,0.0,0.0,10.0,50.0,0.0,614.6874145507812,6,Shaharuddin S.I,2012
13491,0.0,0.0,0.0,0.0,0.0,0.0,40.0,0.0,0.0,10.0,50.0,0.0,601.9294799804687,7,Shaharuddin S.I,2012
13492,0.0,0.0,0.0,0.0,0.0,0.0,40.0,0.0,0.0,10.0,50.0,0.0,590.2204040527344,8,Shaharuddin S.I,2012
13493,0.0,0.0,0.0,0.0,0.0,0.0,30.0,0.0,0.0,20.0,50.0,0.0,657.568701171875,6,Shaharuddin S.I,2012
13494,0.0,0.0,0.0,0.0,0.0,0.0,30.0,0.0,0.0,20.0,50.0,0.0,640.7612060546875,7,Shaharuddin S.I,2012
13495,0.0,0.0,0.0,0.0,0.0,0.0,30.0,0.0,0.0,20.0,50.0,0.0,624.7917236328125,8,Shaharuddin S.I,2012
13496,0.0,0.0,0.0,0.0,0.0,0.0,20.0,0.0,0.0,30.0,50.0,0.0,724.7466796875,6,Shaharuddin S.I,2012
13497,0.0,0.0,0.0,0.0,0.0,0.0,20.0,0.0,0.0,30.0,50.0,0.0,705.8403381347656,7,Shaharuddin S.I,2012
13498,0.0,0.0,0.0,0.0,0.0,0.0,20.0,0.0,0.0,30.0,50.0,0.0,687.8955139160156,8,Shaharuddin S.I,2012
13499,0.0,0.0,0.0,0.0,0.0,0.0,10.0,0.0,0.0,40.0,50.0,0.0,781.5332092285156,6,Shaharuddin S.I,2012
13500,0.0,0.0,0.0,0.0,0.0,0.0,10.0,0.0,0.0,40.0,50.0,0.0,760.6753601074219,7,Shaharuddin S.I,2012
13501,0.0,0.0,0.0,0.0,0.0,0.0,10.0,0.0,0.0,40.0,50.0,0.0,741.2331909179688,8,Shaharuddin S.I,2012
13502,75.31,0.0,6.08,0.0,0.0,0.0,14.0,0.0,4.61,0.0,0.0,0.0,2061.1498779296876,1,Nishizawa M.,2011
13503,75.31,0.0,6.08,0.0,0.0,0.0,14.0,0.0,4.61,0.0,0.0,0.0,1746.467138671875,2,Nishizawa M.,2011
13504,75.31,0.0,6.08,0.0,0.0,0.0,14.0,0.0,4.61,0.0,0.0,0.0,1515.15,3,Nishizawa M.,2011
13505,77.38,0.0,6.11,0.0,0.0,0.0,9.22,3.98,3.31,0.0,0.0,0.0,2105.150366210937,1,Nishizawa M.,2011
13506,77.38,0.0,6.11,0.0,0.0,0.0,9.22,3.98,3.31,0.0,0.0,0.0,1786.1760009765626,2,Nishizawa M.,2011
13507,77.38,0.0,6.11,0.0,0.0,0.0,9.22,3.98,3.31,0.0,0.0,0.0,1551.1501220703126,3,Nishizawa M.,2011
13508,73.78,0.0,7.74,0.0,0.0,0.0,1.05,9.83,7.6,0.0,0.0,0.0,2159.1496337890626,1,Nishizawa M.,2011
13509,73.78,0.0,7.74,0.0,0.0,0.0,1.05,9.83,7.6,0.0,0.0,0.0,1855.7719482421876,2,Nishizawa M.,2011
13510,73.78,0.0,7.74,0.0,0.0,0.0,1.05,9.83,7.6,0.0,0.0,0.0,1627.149755859375,3,Nishizawa M.,2011
13511,73.69,0.0,11.49,0.0,0.0,0.0,14.5,0.0,0.32,0.0,0.0,0.0,2223.14951171875,1,Nishizawa M.,2011
13512,73.69,0.0,11.49,0.0,0.0,0.0,14.5,0.0,0.32,0.0,0.0,0.0,1906.0678466796876,2,Nishizawa M.,2011
13513,73.69,0.0,11.49,0.0,0.0,0.0,14.5,0.0,0.32,0.0,0.0,0.0,1668.1496337890626,3,Nishizawa M.,2011
13514,81.24,0.0,0.12,0.0,0.0,0.0,8.11,4.37,6.16,0.0,0.0,0.0,1941.1510986328126,1,Nishizawa M.,2011
13515,81.24,0.0,0.12,0.0,0.0,0.0,8.11,4.37,6.16,0.0,0.0,0.0,1645.5934814453126,2,Nishizawa M.,2011
13516,81.24,0.0,0.12,0.0,0.0,0.0,8.11,4.37,6.16,0.0,0.0,0.0,1428.150732421875,3,Nishizawa M.,2011
13517,71.24,0.0,0.12,0.0,0.0,0.0,1.07,9.59,15.83,2.15,0.0,0.0,1890.14951171875,1,Nishizawa M.,2011
13518,71.24,0.0,0.12,0.0,0.0,0.0,1.07,9.59,15.83,2.15,0.0,0.0,1659.5796875,2,Nishizawa M.,2011
13519,71.24,0.0,0.12,0.0,0.0,0.0,1.07,9.59,15.83,2.15,0.0,0.0,1479.149755859375,3,Nishizawa M.,2011
13520,68.0,0.0,0.0,0.0,1.0,0.0,7.62,0.0,0.0,23.37,0.0,0.0,1632.7720703125,1,Smedskjaer M.M.,2009
13521,68.0,0.0,0.0,0.0,1.0,0.0,7.62,0.0,0.0,23.37,0.0,0.0,1455.21005859375,2,Smedskjaer M.M.,2009
13522,68.0,0.0,0.0,0.0,1.0,0.0,7.62,0.0,0.0,23.37,0.0,0.0,1328.9057373046876,3,Smedskjaer M.M.,2009
13523,68.0,0.0,0.0,0.0,1.0,0.0,7.62,0.0,0.0,23.37,0.0,0.0,1234.4634765625,4,Smedskjaer M.M.,2009
13524,68.0,0.0,0.0,0.0,1.0,0.0,7.62,0.0,0.0,23.37,0.0,0.0,1161.1771606445313,5,Smedskjaer M.M.,2009
13525,68.0,0.0,0.0,0.0,1.0,0.0,7.62,0.0,0.0,23.37,0.0,0.0,1102.654150390625,6,Smedskjaer M.M.,2009
13526,68.0,0.0,0.0,0.0,1.0,0.0,7.62,0.0,0.0,23.37,0.0,0.0,1054.8415283203126,7,Smedskjaer M.M.,2009
13527,68.0,0.0,0.0,0.0,1.0,0.0,7.62,0.0,0.0,23.37,0.0,0.0,1015.0456909179687,8,Smedskjaer M.M.,2009
13528,68.0,0.0,0.0,0.0,1.0,0.0,7.62,0.0,0.0,23.37,0.0,0.0,981.4062866210937,9,Smedskjaer M.M.,2009
13529,68.0,0.0,0.0,0.0,1.0,0.0,7.62,0.0,0.0,23.37,0.0,0.0,952.597265625,10,Smedskjaer M.M.,2009
13530,68.0,0.0,0.0,0.0,1.0,0.0,7.62,0.0,0.0,23.37,0.0,0.0,927.6479248046875,11,Smedskjaer M.M.,2009
13531,68.0,0.0,0.0,0.0,1.0,0.0,7.62,0.0,0.0,23.37,0.0,0.0,905.8313354492187,12,Smedskjaer M.M.,2009
13532,68.3,0.0,0.0,0.0,1.0,0.0,0.0,7.8,0.0,22.9,0.0,0.0,1733.2585205078126,1,Smedskjaer M.M.,2009
13533,68.3,0.0,0.0,0.0,1.0,0.0,0.0,7.8,0.0,22.9,0.0,0.0,1566.88828125,2,Smedskjaer M.M.,2009
13534,68.3,0.0,0.0,0.0,1.0,0.0,0.0,7.8,0.0,22.9,0.0,0.0,1441.374853515625,3,Smedskjaer M.M.,2009
13535,68.3,0.0,0.0,0.0,1.0,0.0,0.0,7.8,0.0,22.9,0.0,0.0,1343.313818359375,4,Smedskjaer M.M.,2009
13536,68.3,0.0,0.0,0.0,1.0,0.0,0.0,7.8,0.0,22.9,0.0,0.0,1264.5864624023438,5,Smedskjaer M.M.,2009
13537,68.3,0.0,0.0,0.0,1.0,0.0,0.0,7.8,0.0,22.9,0.0,0.0,1199.9880737304688,6,Smedskjaer M.M.,2009
13538,68.3,0.0,0.0,0.0,1.0,0.0,0.0,7.8,0.0,22.9,0.0,0.0,1146.02841796875,7,Smedskjaer M.M.,2009
13539,68.3,0.0,0.0,0.0,1.0,0.0,0.0,7.8,0.0,22.9,0.0,0.0,1100.2792114257813,8,Smedskjaer M.M.,2009
13540,68.3,0.0,0.0,0.0,1.0,0.0,0.0,7.8,0.0,22.9,0.0,0.0,1060.9990600585938,9,Smedskjaer M.M.,2009
13541,68.3,0.0,0.0,0.0,1.0,0.0,0.0,7.8,0.0,22.9,0.0,0.0,1026.9064697265626,10,Smedskjaer M.M.,2009
13542,68.3,0.0,0.0,0.0,1.0,0.0,0.0,7.8,0.0,22.9,0.0,0.0,997.0373901367187,11,Smedskjaer M.M.,2009
13543,68.3,0.0,0.0,0.0,1.0,0.0,0.0,7.8,0.0,22.9,0.0,0.0,970.6527465820312,12,Smedskjaer M.M.,2009
13544,60.5,0.0,2.5,0.0,0.0,0.0,18.0,0.0,8.0,8.0,3.0,0.0,1634.842138671875,1,Liu Shujiang,2012
13545,60.5,0.0,2.5,0.0,0.0,0.0,18.0,0.0,8.0,8.0,3.0,0.0,1410.534521484375,2,Liu Shujiang,2012
13546,53.87,0.8,8.89,6.41,1.02,0.15,2.35,0.47,9.62,11.57,0.061,4.79,943.0920166015625,11,Scarfe C.M.,1977
13547,53.87,0.8,8.89,6.41,1.02,0.15,2.35,0.47,9.62,11.57,0.061,4.79,918.0749877929687,12,Scarfe C.M.,1977
13548,39.96,1.97,7.21,5.09,2.69,0.2,2.92,1.16,10.55,13.12,0.36,14.76,945.0976318359375,11,Scarfe C.M.,1977
13549,52.22,0.0,23.61,0.0,0.0,0.0,0.17,0.007,0.051,23.89,0.0,0.046,1171.183447265625,10,Del Gaudio P.,2009
13550,52.22,0.0,23.61,0.0,0.0,0.0,0.17,0.007,0.051,23.89,0.0,0.046,1143.9335693359376,11,Del Gaudio P.,2009
13551,49.18,0.0,18.21,0.0,0.0,0.0,0.042,0.0,6.09,26.43,0.0,0.044,1113.4984497070313,10,Del Gaudio P.,2009
13552,49.18,0.0,18.21,0.0,0.0,0.0,0.042,0.0,6.09,26.43,0.0,0.044,1087.0906127929688,11,Del Gaudio P.,2009
13553,49.66,0.0,12.15,0.0,0.0,0.0,0.06,0.007,12.15,25.94,0.0,0.034,1106.191748046875,9,Del Gaudio P.,2009
13554,49.66,0.0,12.15,0.0,0.0,0.0,0.06,0.007,12.15,25.94,0.0,0.034,1078.926123046875,10,Del Gaudio P.,2009
13555,49.66,0.0,12.15,0.0,0.0,0.0,0.06,0.007,12.15,25.94,0.0,0.034,1052.9724487304688,11,Del Gaudio P.,2009
13556,49.66,0.0,12.15,0.0,0.0,0.0,0.06,0.007,12.15,25.94,0.0,0.034,1028.2382568359376,12,Del Gaudio P.,2009
13557,49.78,0.0,6.13,0.0,0.0,0.0,0.028,0.0,18.21,25.83,0.0,0.026,1050.3603881835938,10,Del Gaudio P.,2009
13558,49.78,0.0,6.13,0.0,0.0,0.0,0.028,0.0,18.21,25.83,0.0,0.026,1027.6114868164063,11,Del Gaudio P.,2009
13559,50.31,0.0,0.005,0.0,0.0,0.0,0.053,0.006,24.14,25.47,0.0,0.015,1049.5162719726563,10,Del Gaudio P.,2009
13560,50.31,0.0,0.005,0.0,0.0,0.0,0.053,0.006,24.14,25.47,0.0,0.015,1017.9546264648437,11,Del Gaudio P.,2009
13561,50.31,0.0,0.005,0.0,0.0,0.0,0.053,0.006,24.14,25.47,0.0,0.015,988.2360595703125,12,Del Gaudio P.,2009
13562,28.0,9.0,18.0,0.0,0.0,0.0,0.0,0.0,15.0,30.0,0.0,0.0,1724.9499267578126,1,Zhen Yu-Lan,2014
13563,28.0,4.0,23.0,0.0,0.0,0.0,0.0,0.0,15.0,30.0,0.0,0.0,1799.9675048828126,1,Zhen Yu-Lan,2014
13564,25.0,0.0,0.0,0.0,0.0,0.0,0.0,0.0,31.0,33.0,11.0,0.0,1019.7125610351562,9,Davim E.J.C.,2014
13565,25.0,0.0,0.0,0.0,0.0,0.0,0.0,0.0,31.0,33.0,11.0,0.0,1006.94833984375,10,Davim E.J.C.,2014
13566,25.0,0.0,0.0,0.0,0.0,0.0,0.0,0.0,31.0,33.0,11.0,0.0,994.6685546875,11,Davim E.J.C.,2014
13567,25.0,0.0,0.0,0.0,0.0,0.0,0.0,0.0,31.0,33.0,11.0,0.0,982.8459838867187,12,Davim E.J.C.,2014
13568,65.07,0.0,14.01,0.0,0.0,0.0,14.91,0.0,0.0,6.01,0.0,0.0,1753.845556640625,2,Aitken B.G.,2011
13569,65.07,0.0,14.01,0.0,0.0,0.0,14.91,0.0,0.0,6.01,0.0,0.0,1566.194677734375,3,Aitken B.G.,2011
13570,65.07,0.0,14.01,0.0,0.0,0.0,14.91,0.0,0.0,6.01,0.0,0.0,1414.820654296875,4,Aitken B.G.,2011
13571,58.3,0.0,9.8,0.0,0.0,0.0,20.8,0.4,10.1,0.6,0.0,0.0,1756.1501220703126,1,Nakamura A.,2014
13572,58.3,0.0,9.8,0.0,0.0,0.0,20.8,0.4,10.1,0.6,0.0,0.0,1527.89267578125,2,Nakamura A.,2014
13573,58.3,0.0,9.8,0.0,0.0,0.0,20.8,0.4,10.1,0.6,0.0,0.0,1352.1501220703126,3,Nakamura A.,2014
13574,59.0,0.0,11.5,0.0,0.0,0.0,18.5,2.5,8.2,0.3,0.0,0.0,1843.1503662109376,1,Nakamura A.,2014
13575,59.0,0.0,11.5,0.0,0.0,0.0,18.5,2.5,8.2,0.3,0.0,0.0,1599.7565673828126,2,Nakamura A.,2014
13576,59.0,0.0,11.5,0.0,0.0,0.0,18.5,2.5,8.2,0.3,0.0,0.0,1413.150244140625,3,Nakamura A.,2014
13577,60.0,0.0,11.0,0.0,0.0,0.0,21.5,0.0,7.5,0.0,0.0,0.0,1839.1503662109376,1,Nakamura A.,2014
13578,60.0,0.0,11.0,0.0,0.0,0.0,21.5,0.0,7.5,0.0,0.0,0.0,1591.188818359375,2,Nakamura A.,2014
13579,60.0,0.0,11.0,0.0,0.0,0.0,21.5,0.0,7.5,0.0,0.0,0.0,1402.150244140625,3,Nakamura A.,2014
13580,60.0,0.0,11.5,0.0,0.0,0.0,17.5,2.5,8.2,0.3,0.0,0.0,1875.150732421875,1,Nakamura A.,2014
13581,60.0,0.0,11.5,0.0,0.0,0.0,17.5,2.5,8.2,0.3,0.0,0.0,1623.978857421875,2,Nakamura A.,2014
13582,60.0,0.0,11.5,0.0,0.0,0.0,17.5,2.5,8.2,0.3,0.0,0.0,1432.15048828125,3,Nakamura A.,2014
13583,60.0,0.0,11.5,0.0,0.0,0.0,18.5,1.5,8.2,0.3,0.0,0.0,1870.1498779296876,1,Nakamura A.,2014
13584,60.0,0.0,11.5,0.0,0.0,0.0,18.5,1.5,8.2,0.3,0.0,0.0,1618.244482421875,2,Nakamura A.,2014
13585,60.0,0.0,11.5,0.0,0.0,0.0,18.5,1.5,8.2,0.3,0.0,0.0,1426.1498779296876,3,Nakamura A.,2014
13586,60.0,0.0,12.0,0.0,0.0,0.0,18.5,2.0,7.2,0.3,0.0,0.0,1883.150244140625,1,Nakamura A.,2014
13587,60.0,0.0,12.0,0.0,0.0,0.0,18.5,2.0,7.2,0.3,0.0,0.0,1630.8361572265626,2,Nakamura A.,2014
13588,60.0,0.0,12.0,0.0,0.0,0.0,18.5,2.0,7.2,0.3,0.0,0.0,1438.1501220703126,3,Nakamura A.,2014
13589,60.5,0.0,8.1,0.0,0.0,0.0,21.0,0.5,9.5,0.4,0.0,0.0,1759.149267578125,1,Nakamura A.,2014
13590,60.5,0.0,8.1,0.0,0.0,0.0,21.0,0.5,9.5,0.4,0.0,0.0,1523.898046875,2,Nakamura A.,2014
13591,60.5,0.0,8.1,0.0,0.0,0.0,21.0,0.5,9.5,0.4,0.0,0.0,1344.14951171875,3,Nakamura A.,2014
13592,60.5,0.0,8.6,0.0,0.0,0.0,21.0,0.5,9.0,0.4,0.0,0.0,1774.149755859375,1,Nakamura A.,2014
13593,60.5,0.0,8.6,0.0,0.0,0.0,21.0,0.5,9.0,0.4,0.0,0.0,1536.5959228515626,2,Nakamura A.,2014
13594,60.5,0.0,8.6,0.0,0.0,0.0,21.0,0.5,9.0,0.4,0.0,0.0,1355.149755859375,3,Nakamura A.,2014
13595,60.5,0.0,8.8,0.0,0.0,0.0,21.0,0.2,9.1,0.4,0.0,0.0,1781.149755859375,1,Nakamura A.,2014
13596,60.5,0.0,8.8,0.0,0.0,0.0,21.0,0.2,9.1,0.4,0.0,0.0,1541.7924560546876,2,Nakamura A.,2014
13597,60.5,0.0,8.8,0.0,0.0,0.0,21.0,0.2,9.1,0.4,0.0,0.0,1359.1498779296876,3,Nakamura A.,2014
13598,60.5,0.0,9.0,0.0,0.0,0.0,20.8,0.2,9.1,0.4,0.0,0.0,1789.150244140625,1,Nakamura A.,2014
13599,60.5,0.0,9.0,0.0,0.0,0.0,20.8,0.2,9.1,0.4,0.0,0.0,1548.65048828125,2,Nakamura A.,2014
13600,60.5,0.0,9.0,0.0,0.0,0.0,20.8,0.2,9.1,0.4,0.0,0.0,1365.150244140625,3,Nakamura A.,2014
13601,60.5,0.0,9.1,0.0,0.0,0.0,21.2,0.3,8.5,0.4,0.0,0.0,1787.150244140625,1,Nakamura A.,2014
13602,60.5,0.0,9.1,0.0,0.0,0.0,21.2,0.3,8.5,0.4,0.0,0.0,1548.5434326171876,2,Nakamura A.,2014
13603,60.5,0.0,9.1,0.0,0.0,0.0,21.2,0.3,8.5,0.4,0.0,0.0,1366.1501220703126,3,Nakamura A.,2014
13604,60.5,0.0,9.2,0.0,0.0,0.0,21.8,0.2,7.9,0.4,0.0,0.0,1785.15,1,Nakamura A.,2014
13605,60.5,0.0,9.2,0.0,0.0,0.0,21.8,0.2,7.9,0.4,0.0,0.0,1547.15,2,Nakamura A.,2014
13606,60.5,0.0,9.2,0.0,0.0,0.0,21.8,0.2,7.9,0.4,0.0,0.0,1365.15,3,Nakamura A.,2014
13607,60.5,0.0,9.2,0.0,0.0,0.0,21.3,0.7,7.9,0.4,0.0,0.0,1788.1509765625,1,Nakamura A.,2014
13608,60.5,0.0,9.2,0.0,0.0,0.0,21.3,0.7,7.9,0.4,0.0,0.0,1535.33115234375,2,Nakamura A.,2014
13609,60.5,0.0,9.2,0.0,0.0,0.0,21.3,0.7,7.9,0.4,0.0,0.0,1345.1506103515626,3,Nakamura A.,2014
13610,61.0,0.0,8.5,0.0,0.0,0.0,20.9,0.6,8.6,0.4,0.0,0.0,1783.1493896484376,1,Nakamura A.,2014
13611,61.0,0.0,8.5,0.0,0.0,0.0,20.9,0.6,8.6,0.4,0.0,0.0,1543.1847900390626,2,Nakamura A.,2014
13612,61.0,0.0,8.5,0.0,0.0,0.0,20.9,0.6,8.6,0.4,0.0,0.0,1360.1496337890626,3,Nakamura A.,2014
13613,61.0,0.0,8.5,0.0,0.0,0.0,20.8,0.2,9.1,0.4,0.0,0.0,1786.149267578125,1,Nakamura A.,2014
13614,61.0,0.0,8.5,0.0,0.0,0.0,20.8,0.2,9.1,0.4,0.0,0.0,1544.9513916015626,2,Nakamura A.,2014
13615,61.0,0.0,8.5,0.0,0.0,0.0,20.8,0.2,9.1,0.4,0.0,0.0,1361.1493896484376,3,Nakamura A.,2014
13616,61.0,0.0,8.5,0.0,0.0,0.0,21.0,0.2,8.9,0.4,0.0,0.0,1771.1496337890626,1,Nakamura A.,2014
13617,61.0,0.0,8.5,0.0,0.0,0.0,21.0,0.2,8.9,0.4,0.0,0.0,1528.3835205078126,2,Nakamura A.,2014
13618,61.0,0.0,8.5,0.0,0.0,0.0,21.0,0.2,8.9,0.4,0.0,0.0,1344.149755859375,3,Nakamura A.,2014
13619,61.0,0.0,8.8,0.0,0.0,0.0,21.0,0.5,8.3,0.4,0.0,0.0,1791.15,1,Nakamura A.,2014
13620,61.0,0.0,8.8,0.0,0.0,0.0,21.0,0.5,8.3,0.4,0.0,0.0,1550.686376953125,2,Nakamura A.,2014
13621,61.0,0.0,8.8,0.0,0.0,0.0,21.0,0.5,8.3,0.4,0.0,0.0,1367.15,3,Nakamura A.,2014
13622,61.0,0.0,11.5,0.0,0.0,0.0,17.5,2.5,7.2,0.3,0.0,0.0,1898.150244140625,1,Nakamura A.,2014
13623,61.0,0.0,11.5,0.0,0.0,0.0,17.5,2.5,7.2,0.3,0.0,0.0,1641.6022705078126,2,Nakamura A.,2014
13624,61.0,0.0,11.5,0.0,0.0,0.0,17.5,2.5,7.2,0.3,0.0,0.0,1446.1501220703126,3,Nakamura A.,2014
13625,61.0,0.0,11.5,0.0,0.0,0.0,18.5,1.5,7.2,0.3,0.0,0.0,1893.15048828125,1,Nakamura A.,2014
13626,61.0,0.0,11.5,0.0,0.0,0.0,18.5,1.5,7.2,0.3,0.0,0.0,1636.5109619140626,2,Nakamura A.,2014
13627,61.0,0.0,11.5,0.0,0.0,0.0,18.5,1.5,7.2,0.3,0.0,0.0,1441.1503662109376,3,Nakamura A.,2014
13628,61.8,0.0,8.3,0.0,0.0,0.0,20.8,0.2,8.5,0.4,0.0,0.0,1798.1503662109376,1,Nakamura A.,2014
13629,61.8,0.0,8.3,0.0,0.0,0.0,20.8,0.2,8.5,0.4,0.0,0.0,1553.304052734375,2,Nakamura A.,2014
13630,61.8,0.0,8.3,0.0,0.0,0.0,20.8,0.2,8.5,0.4,0.0,0.0,1367.1501220703126,3,Nakamura A.,2014
13631,61.8,0.0,8.3,0.0,0.0,0.0,20.8,0.2,8.2,0.7,0.0,0.0,1791.1498779296876,1,Nakamura A.,2014
13632,61.8,0.0,8.3,0.0,0.0,0.0,20.8,0.2,8.2,0.7,0.0,0.0,1550.042822265625,2,Nakamura A.,2014
13633,61.8,0.0,8.3,0.0,0.0,0.0,20.8,0.2,8.2,0.7,0.0,0.0,1366.15,3,Nakamura A.,2014
13634,61.8,0.0,8.4,0.0,0.0,0.0,21.3,0.2,7.9,0.4,0.0,0.0,1796.149755859375,1,Nakamura A.,2014
13635,61.8,0.0,8.4,0.0,0.0,0.0,21.3,0.2,7.9,0.4,0.0,0.0,1553.84580078125,2,Nakamura A.,2014
13636,61.8,0.0,8.4,0.0,0.0,0.0,21.3,0.2,7.9,0.4,0.0,0.0,1369.149755859375,3,Nakamura A.,2014
13637,62.0,0.0,10.5,0.0,0.0,0.0,20.0,0.0,7.5,0.0,0.0,0.0,1885.1493896484376,1,Nakamura A.,2014
13638,62.0,0.0,10.5,0.0,0.0,0.0,20.0,0.0,7.5,0.0,0.0,0.0,1623.18564453125,2,Nakamura A.,2014
13639,62.0,0.0,10.5,0.0,0.0,0.0,20.0,0.0,7.5,0.0,0.0,0.0,1425.14951171875,3,Nakamura A.,2014
13640,62.4,0.0,11.3,0.0,0.0,0.0,18.8,0.0,7.2,0.3,0.0,0.0,1923.1501220703126,1,Nakamura A.,2014
13641,62.4,0.0,11.3,0.0,0.0,0.0,18.8,0.0,7.2,0.3,0.0,0.0,1656.0826171875,2,Nakamura A.,2014
13642,62.4,0.0,11.3,0.0,0.0,0.0,18.8,0.0,7.2,0.3,0.0,0.0,1454.1501220703126,3,Nakamura A.,2014
13643,60.0,0.0,9.3,0.0,0.0,0.0,21.0,0.0,9.3,0.4,0.0,0.0,1785.149267578125,1,Nakamura A.,2014
13644,60.0,0.0,9.3,0.0,0.0,0.0,21.0,0.0,9.3,0.4,0.0,0.0,1546.5070556640626,2,Nakamura A.,2014
13645,60.0,0.0,9.3,0.0,0.0,0.0,21.0,0.0,9.3,0.4,0.0,0.0,1364.1496337890626,3,Nakamura A.,2014
13646,57.0,0.0,12.0,0.0,0.0,0.0,23.5,0.0,7.2,0.3,0.0,0.0,1774.14951171875,1,Nakamura A.,2014
13647,57.0,0.0,12.0,0.0,0.0,0.0,23.5,0.0,7.2,0.3,0.0,0.0,1547.4655517578126,2,Nakamura A.,2014
13648,57.0,0.0,12.0,0.0,0.0,0.0,23.5,0.0,7.2,0.3,0.0,0.0,1372.1496337890626,3,Nakamura A.,2014
13649,57.0,0.0,11.0,0.0,0.0,0.0,22.0,0.0,9.6,0.4,0.0,0.0,1756.149755859375,1,Nakamura A.,2014
13650,57.0,0.0,11.0,0.0,0.0,0.0,22.0,0.0,9.6,0.4,0.0,0.0,1530.4428466796876,2,Nakamura A.,2014
13651,57.0,0.0,11.0,0.0,0.0,0.0,22.0,0.0,9.6,0.4,0.0,0.0,1356.1498779296876,3,Nakamura A.,2014
13652,57.0,0.0,10.0,0.0,0.0,0.0,19.0,1.5,12.0,0.5,0.0,0.0,1747.14951171875,1,Nakamura A.,2014
13653,57.0,0.0,10.0,0.0,0.0,0.0,19.0,1.5,12.0,0.5,0.0,0.0,1521.29306640625,2,Nakamura A.,2014
13654,57.0,0.0,10.0,0.0,0.0,0.0,19.0,1.5,12.0,0.5,0.0,0.0,1347.1496337890626,3,Nakamura A.,2014
13655,60.0,0.0,7.8,0.0,0.0,0.0,20.2,0.8,10.8,0.4,0.0,0.0,1745.1501220703126,1,Nakamura A.,2014
13656,60.0,0.0,7.8,0.0,0.0,0.0,20.2,0.8,10.8,0.4,0.0,0.0,1512.21884765625,2,Nakamura A.,2014
13657,60.0,0.0,7.8,0.0,0.0,0.0,20.2,0.8,10.8,0.4,0.0,0.0,1334.15,3,Nakamura A.,2014
13658,61.0,0.0,8.5,0.0,0.0,0.0,21.0,0.2,8.9,0.4,0.0,0.0,1784.1506103515626,1,Nakamura A.,2014
13659,61.0,0.0,8.5,0.0,0.0,0.0,21.0,0.2,8.9,0.4,0.0,0.0,1543.56015625,2,Nakamura A.,2014
13660,61.0,0.0,8.5,0.0,0.0,0.0,21.0,0.2,8.9,0.4,0.0,0.0,1360.1503662109376,3,Nakamura A.,2014
13661,58.0,0.0,9.7,0.0,0.0,0.0,20.5,0.5,10.9,0.4,0.0,0.0,1753.149755859375,1,Nakamura A.,2014
13662,58.0,0.0,9.7,0.0,0.0,0.0,20.5,0.5,10.9,0.4,0.0,0.0,1522.9235595703126,2,Nakamura A.,2014
13663,58.0,0.0,9.7,0.0,0.0,0.0,20.5,0.5,10.9,0.4,0.0,0.0,1346.149755859375,3,Nakamura A.,2014
13664,58.0,0.5,9.7,0.0,0.0,0.0,20.5,0.5,10.4,0.4,0.0,0.0,1744.1503662109376,1,Nakamura A.,2014
13665,58.0,0.5,9.7,0.0,0.0,0.0,20.5,0.5,10.4,0.4,0.0,0.0,1520.1554931640626,2,Nakamura A.,2014
13666,58.0,0.5,9.7,0.0,0.0,0.0,20.5,0.5,10.4,0.4,0.0,0.0,1347.150244140625,3,Nakamura A.,2014
13667,58.0,0.0,9.7,0.0,0.0,0.0,20.5,0.5,10.3,1.0,0.0,0.0,1740.1503662109376,1,Nakamura A.,2014
13668,58.0,0.0,9.7,0.0,0.0,0.0,20.5,0.5,10.3,1.0,0.0,0.0,1517.362646484375,2,Nakamura A.,2014
13669,58.0,0.0,9.7,0.0,0.0,0.0,20.5,0.5,10.3,1.0,0.0,0.0,1345.150244140625,3,Nakamura A.,2014
13670,58.0,0.0,11.5,0.0,0.0,0.0,17.5,3.0,9.6,0.4,0.0,0.0,1825.1498779296876,1,Nakamura A.,2014
13671,58.0,0.0,11.5,0.0,0.0,0.0,17.5,3.0,9.6,0.4,0.0,0.0,1586.5656494140626,2,Nakamura A.,2014
13672,58.0,0.0,11.5,0.0,0.0,0.0,17.5,3.0,9.6,0.4,0.0,0.0,1403.1498779296876,3,Nakamura A.,2014
13673,58.3,0.0,9.8,0.0,0.0,0.0,20.8,0.4,9.9,0.8,0.0,0.0,1752.1506103515626,1,Nakamura A.,2014
13674,58.3,0.0,9.8,0.0,0.0,0.0,20.8,0.4,9.9,0.8,0.0,0.0,1525.7399658203126,2,Nakamura A.,2014
13675,58.3,0.0,9.8,0.0,0.0,0.0,20.8,0.4,9.9,0.8,0.0,0.0,1351.15048828125,3,Nakamura A.,2014
13676,58.5,0.0,9.7,0.0,0.0,0.0,21.0,0.3,10.1,0.4,0.0,0.0,1761.1506103515626,1,Nakamura A.,2014
13677,58.5,0.0,9.7,0.0,0.0,0.0,21.0,0.3,10.1,0.4,0.0,0.0,1529.7824462890626,2,Nakamura A.,2014
13678,58.5,0.0,9.7,0.0,0.0,0.0,21.0,0.3,10.1,0.4,0.0,0.0,1352.15048828125,3,Nakamura A.,2014
13679,58.5,0.0,10.0,0.0,0.0,0.0,21.0,0.3,9.8,0.4,0.0,0.0,1770.1493896484376,1,Nakamura A.,2014
13680,58.5,0.0,10.0,0.0,0.0,0.0,21.0,0.3,9.8,0.4,0.0,0.0,1537.656591796875,2,Nakamura A.,2014
13681,58.5,0.0,10.0,0.0,0.0,0.0,21.0,0.3,9.8,0.4,0.0,0.0,1359.14951171875,3,Nakamura A.,2014
13682,59.0,0.0,9.5,0.0,0.0,0.0,21.0,0.3,9.8,0.4,0.0,0.0,1767.1493896484376,1,Nakamura A.,2014
13683,59.0,0.0,9.5,0.0,0.0,0.0,21.0,0.3,9.8,0.4,0.0,0.0,1533.3234619140626,2,Nakamura A.,2014
13684,59.0,0.0,9.5,0.0,0.0,0.0,21.0,0.3,9.8,0.4,0.0,0.0,1354.14951171875,3,Nakamura A.,2014
13685,59.0,0.0,10.0,0.0,0.0,0.0,20.5,0.5,9.6,0.4,0.0,0.0,1785.1506103515626,1,Nakamura A.,2014
13686,59.0,0.0,10.0,0.0,0.0,0.0,20.5,0.5,9.6,0.4,0.0,0.0,1549.07529296875,2,Nakamura A.,2014
13687,59.0,0.0,10.0,0.0,0.0,0.0,20.5,0.5,9.6,0.4,0.0,0.0,1368.15048828125,3,Nakamura A.,2014
13688,59.5,0.0,10.0,0.0,0.0,0.0,20.0,0.5,9.6,0.4,0.0,0.0,1802.15,1,Nakamura A.,2014
13689,59.5,0.0,10.0,0.0,0.0,0.0,20.0,0.5,9.6,0.4,0.0,0.0,1561.2409423828126,2,Nakamura A.,2014
13690,59.5,0.0,10.0,0.0,0.0,0.0,20.0,0.5,9.6,0.4,0.0,0.0,1377.15,3,Nakamura A.,2014
13691,59.74,0.0,9.49,0.0,0.0,0.0,20.28,0.5,9.59,0.4,0.0,0.0,1790.1503662109376,1,Nakamura A.,2014
13692,59.74,0.0,9.49,0.0,0.0,0.0,20.28,0.5,9.59,0.4,0.0,0.0,1550.9546875,2,Nakamura A.,2014
13693,59.74,0.0,9.49,0.0,0.0,0.0,20.28,0.5,9.59,0.4,0.0,0.0,1368.150244140625,3,Nakamura A.,2014
13694,60.0,0.0,9.0,0.0,0.0,0.0,20.5,0.5,9.6,0.4,0.0,0.0,1779.1493896484376,1,Nakamura A.,2014
13695,60.0,0.0,9.0,0.0,0.0,0.0,20.5,0.5,9.6,0.4,0.0,0.0,1541.0424560546876,2,Nakamura A.,2014
13696,60.0,0.0,9.0,0.0,0.0,0.0,20.5,0.5,9.6,0.4,0.0,0.0,1359.1496337890626,3,Nakamura A.,2014
13697,60.0,0.0,9.1,0.0,0.0,0.0,19.4,1.0,10.1,0.4,0.0,0.0,1790.1503662109376,1,Nakamura A.,2014
13698,60.0,0.0,9.1,0.0,0.0,0.0,19.4,1.0,10.1,0.4,0.0,0.0,1550.311865234375,2,Nakamura A.,2014
13699,60.0,0.0,9.1,0.0,0.0,0.0,19.4,1.0,10.1,0.4,0.0,0.0,1367.150244140625,3,Nakamura A.,2014
13700,60.0,0.0,9.3,0.0,0.0,0.0,19.4,0.6,10.3,0.4,0.0,0.0,1809.149755859375,1,Nakamura A.,2014
13701,60.0,0.0,9.3,0.0,0.0,0.0,19.4,0.6,10.3,0.4,0.0,0.0,1560.6327880859376,2,Nakamura A.,2014
13702,60.0,0.0,9.3,0.0,0.0,0.0,19.4,0.6,10.3,0.4,0.0,0.0,1372.1498779296876,3,Nakamura A.,2014
13703,60.0,0.0,9.5,0.0,0.0,0.0,20.5,0.5,9.2,0.3,0.0,0.0,1796.150244140625,1,Nakamura A.,2014
13704,60.0,0.0,9.5,0.0,0.0,0.0,20.5,0.5,9.2,0.3,0.0,0.0,1555.1335205078126,2,Nakamura A.,2014
13705,60.0,0.0,9.5,0.0,0.0,0.0,20.5,0.5,9.2,0.3,0.0,0.0,1371.150244140625,3,Nakamura A.,2014
13706,60.0,0.0,9.5,0.0,0.0,0.0,19.5,0.5,10.1,0.4,0.0,0.0,1803.15048828125,1,Nakamura A.,2014
13707,60.0,0.0,9.5,0.0,0.0,0.0,19.5,0.5,10.1,0.4,0.0,0.0,1560.3298095703126,2,Nakamura A.,2014
13708,60.0,0.0,9.5,0.0,0.0,0.0,19.5,0.5,10.1,0.4,0.0,0.0,1375.1503662109376,3,Nakamura A.,2014
13709,60.5,0.0,9.0,0.0,0.0,0.0,18.8,1.2,9.7,0.8,0.0,0.0,1795.1501220703126,1,Nakamura A.,2014
13710,60.5,0.0,9.0,0.0,0.0,0.0,18.8,1.2,9.7,0.8,0.0,0.0,1556.0434326171876,2,Nakamura A.,2014
13711,60.5,0.0,9.0,0.0,0.0,0.0,18.8,1.2,9.7,0.8,0.0,0.0,1373.1501220703126,3,Nakamura A.,2014
13712,60.0,0.0,9.3,0.0,0.0,0.0,20.4,0.1,9.8,0.4,0.0,0.0,1790.1503662109376,1,Nakamura A.,2014
13713,60.0,0.0,9.3,0.0,0.0,0.0,20.4,0.1,9.8,0.4,0.0,0.0,1550.311865234375,2,Nakamura A.,2014
13714,60.0,0.0,9.3,0.0,0.0,0.0,20.4,0.1,9.8,0.4,0.0,0.0,1367.150244140625,3,Nakamura A.,2014
13715,60.0,0.0,8.8,0.0,0.0,0.0,20.2,0.3,10.3,0.4,0.0,0.0,1777.1503662109376,1,Nakamura A.,2014
13716,60.0,0.0,8.8,0.0,0.0,0.0,20.2,0.3,10.3,0.4,0.0,0.0,1538.3642333984376,2,Nakamura A.,2014
13717,60.0,0.0,8.8,0.0,0.0,0.0,20.2,0.3,10.3,0.4,0.0,0.0,1356.150244140625,3,Nakamura A.,2014
13718,60.0,0.0,8.3,0.0,0.0,0.0,21.0,0.0,10.3,0.4,0.0,0.0,1756.150732421875,1,Nakamura A.,2014
13719,60.0,0.0,8.3,0.0,0.0,0.0,21.0,0.0,10.3,0.4,0.0,0.0,1520.845556640625,2,Nakamura A.,2014
13720,60.0,0.0,8.3,0.0,0.0,0.0,21.0,0.0,10.3,0.4,0.0,0.0,1341.1506103515626,3,Nakamura A.,2014
13721,60.0,0.0,8.3,0.0,0.0,0.0,20.1,0.4,10.8,0.4,0.0,0.0,1763.1501220703126,1,Nakamura A.,2014
13722,60.0,0.0,8.3,0.0,0.0,0.0,20.1,0.4,10.8,0.4,0.0,0.0,1526.041357421875,2,Nakamura A.,2014
13723,60.0,0.0,8.3,0.0,0.0,0.0,20.1,0.4,10.8,0.4,0.0,0.0,1345.15,3,Nakamura A.,2014
13724,59.0,0.0,10.3,0.0,0.0,0.0,21.0,0.0,9.3,0.4,0.0,0.0,1791.15048828125,1,Nakamura A.,2014
13725,59.0,0.0,10.3,0.0,0.0,0.0,21.0,0.0,9.3,0.4,0.0,0.0,1553.8981689453126,2,Nakamura A.,2014
13726,59.0,0.0,10.3,0.0,0.0,0.0,21.0,0.0,9.3,0.4,0.0,0.0,1372.1503662109376,3,Nakamura A.,2014
13727,60.0,0.0,8.8,0.0,0.0,0.0,21.0,0.0,9.8,0.4,0.0,0.0,1770.149267578125,1,Nakamura A.,2014
13728,60.0,0.0,8.8,0.0,0.0,0.0,21.0,0.0,9.8,0.4,0.0,0.0,1533.1667236328126,2,Nakamura A.,2014
13729,60.0,0.0,8.8,0.0,0.0,0.0,21.0,0.0,9.8,0.4,0.0,0.0,1352.14951171875,3,Nakamura A.,2014
13730,60.0,0.0,7.8,0.0,0.0,0.0,20.5,1.0,10.3,0.4,0.0,0.0,1742.1501220703126,1,Nakamura A.,2014
13731,60.0,0.0,7.8,0.0,0.0,0.0,20.5,1.0,10.3,0.4,0.0,0.0,1509.8078369140626,2,Nakamura A.,2014
13732,60.0,0.0,7.8,0.0,0.0,0.0,20.5,1.0,10.3,0.4,0.0,0.0,1332.15,3,Nakamura A.,2014
13733,59.0,0.0,8.3,0.0,0.0,0.0,21.5,0.5,10.3,0.4,0.0,0.0,1726.149755859375,1,Nakamura A.,2014
13734,59.0,0.0,8.3,0.0,0.0,0.0,21.5,0.5,10.3,0.4,0.0,0.0,1499.2975830078126,2,Nakamura A.,2014
13735,59.0,0.0,8.3,0.0,0.0,0.0,21.5,0.5,10.3,0.4,0.0,0.0,1325.149755859375,3,Nakamura A.,2014
13736,60.0,0.0,7.8,0.0,0.0,0.0,20.0,1.0,10.8,0.4,0.0,0.0,1746.150732421875,1,Nakamura A.,2014
13737,60.0,0.0,7.8,0.0,0.0,0.0,20.0,1.0,10.8,0.4,0.0,0.0,1513.2372802734376,2,Nakamura A.,2014
13738,60.0,0.0,7.8,0.0,0.0,0.0,20.0,1.0,10.8,0.4,0.0,0.0,1335.15048828125,3,Nakamura A.,2014
13739,60.0,0.0,8.8,0.0,0.0,0.0,20.1,0.4,10.3,0.4,0.0,0.0,1777.14951171875,1,Nakamura A.,2014
13740,60.0,0.0,8.8,0.0,0.0,0.0,20.1,0.4,10.3,0.4,0.0,0.0,1539.0065673828126,2,Nakamura A.,2014
13741,60.0,0.0,8.8,0.0,0.0,0.0,20.1,0.4,10.3,0.4,0.0,0.0,1357.14951171875,3,Nakamura A.,2014
13742,60.0,0.0,8.3,0.0,0.0,0.0,19.5,1.0,10.8,0.4,0.0,0.0,1766.1503662109376,1,Nakamura A.,2014
13743,60.0,0.0,8.3,0.0,0.0,0.0,19.5,1.0,10.8,0.4,0.0,0.0,1529.0956787109376,2,Nakamura A.,2014
13744,60.0,0.0,8.3,0.0,0.0,0.0,19.5,1.0,10.8,0.4,0.0,0.0,1348.150244140625,3,Nakamura A.,2014
13745,60.0,0.0,8.3,0.0,0.0,0.0,20.2,0.8,10.3,0.4,0.0,0.0,1760.1498779296876,1,Nakamura A.,2014
13746,60.0,0.0,8.3,0.0,0.0,0.0,20.2,0.8,10.3,0.4,0.0,0.0,1525.5588134765626,2,Nakamura A.,2014
13747,60.0,0.0,8.3,0.0,0.0,0.0,20.2,0.8,10.3,0.4,0.0,0.0,1346.1498779296876,3,Nakamura A.,2014
13748,59.0,0.0,10.3,0.0,0.0,0.0,20.8,0.2,9.3,0.4,0.0,0.0,1793.1493896484376,1,Nakamura A.,2014
13749,59.0,0.0,10.3,0.0,0.0,0.0,20.8,0.2,9.3,0.4,0.0,0.0,1555.290869140625,2,Nakamura A.,2014
13750,59.0,0.0,10.3,0.0,0.0,0.0,20.8,0.2,9.3,0.4,0.0,0.0,1373.14951171875,3,Nakamura A.,2014
13751,75.0,0.0,6.5,0.0,0.0,0.0,16.0,0.0,2.5,0.0,0.0,0.0,2105.1501220703126,1,Nakamura A.,2014
13752,75.0,0.0,6.5,0.0,0.0,0.0,16.0,0.0,2.5,0.0,0.0,0.0,1776.1896728515626,2,Nakamura A.,2014
13753,75.0,0.0,6.5,0.0,0.0,0.0,16.0,0.0,2.5,0.0,0.0,0.0,1536.1501220703126,3,Nakamura A.,2014
13754,70.0,0.0,9.5,0.0,0.0,0.0,15.3,2.7,2.2,0.3,0.0,0.0,2067.15,1,Nakamura A.,2014
13755,70.0,0.0,9.5,0.0,0.0,0.0,15.3,2.7,2.2,0.3,0.0,0.0,1763.1794189453126,2,Nakamura A.,2014
13756,70.0,0.0,9.5,0.0,0.0,0.0,15.3,2.7,2.2,0.3,0.0,0.0,1537.15,3,Nakamura A.,2014
13757,70.0,0.0,9.5,0.0,0.0,0.0,18.0,0.0,2.5,0.0,0.0,0.0,2059.1506103515626,1,Nakamura A.,2014
13758,70.0,0.0,9.5,0.0,0.0,0.0,18.0,0.0,2.5,0.0,0.0,0.0,1751.7084716796876,2,Nakamura A.,2014
13759,70.0,0.0,9.5,0.0,0.0,0.0,18.0,0.0,2.5,0.0,0.0,0.0,1524.15048828125,3,Nakamura A.,2014
13760,65.0,0.0,11.5,0.0,0.0,0.0,21.0,0.0,2.5,0.0,0.0,0.0,1974.1493896484376,1,Nakamura A.,2014
13761,65.0,0.0,11.5,0.0,0.0,0.0,21.0,0.0,2.5,0.0,0.0,0.0,1695.7355712890626,2,Nakamura A.,2014
13762,65.0,0.0,11.5,0.0,0.0,0.0,21.0,0.0,2.5,0.0,0.0,0.0,1486.14951171875,3,Nakamura A.,2014
13763,60.0,0.0,10.0,0.0,0.0,0.0,13.2,6.8,9.7,0.3,0.0,0.0,1855.14951171875,1,Nakamura A.,2014
13764,60.0,0.0,10.0,0.0,0.0,0.0,13.2,6.8,9.7,0.3,0.0,0.0,1608.7602294921876,2,Nakamura A.,2014
13765,60.0,0.0,10.0,0.0,0.0,0.0,13.2,6.8,9.7,0.3,0.0,0.0,1420.14951171875,3,Nakamura A.,2014
13766,55.0,0.0,11.5,0.0,0.0,0.0,21.0,0.0,12.5,0.0,0.0,0.0,1744.149755859375,1,Nakamura A.,2014
13767,55.0,0.0,11.5,0.0,0.0,0.0,21.0,0.0,12.5,0.0,0.0,0.0,1518.880712890625,2,Nakamura A.,2014
13768,55.0,0.0,11.5,0.0,0.0,0.0,21.0,0.0,12.5,0.0,0.0,0.0,1345.149755859375,3,Nakamura A.,2014
13769,55.0,0.0,15.0,0.0,0.0,0.0,20.0,0.0,9.7,0.3,0.0,0.0,1850.150244140625,1,Nakamura A.,2014
13770,55.0,0.0,15.0,0.0,0.0,0.0,20.0,0.0,9.7,0.3,0.0,0.0,1611.986669921875,2,Nakamura A.,2014
13771,55.0,0.0,15.0,0.0,0.0,0.0,20.0,0.0,9.7,0.3,0.0,0.0,1428.1501220703126,3,Nakamura A.,2014
13772,66.43,0.0,0.96,0.0,0.082,0.0,16.21,0.38,4.94,7.93,3.07,0.0,1294.15,2,Woo Bong Ki,2013
13773,0.0,0.0,0.0,0.0,0.0,0.0,20.02,0.0,23.92,16.22,39.84,0.0,1116.9380859375,0,Parsons A.J.,2015
13774,0.0,0.0,0.0,0.0,0.0,0.0,20.02,0.0,23.92,16.22,39.84,0.0,1018.6337646484375,1,Parsons A.J.,2015
13775,0.0,0.0,0.0,0.0,0.0,0.0,20.02,0.0,23.92,16.22,39.84,0.0,946.0257934570312,2,Parsons A.J.,2015
13776,0.0,0.0,0.0,0.0,0.0,0.0,20.02,0.0,23.92,16.22,39.84,0.0,890.2034057617187,3,Parsons A.J.,2015
13777,0.0,0.0,0.0,0.0,0.0,0.0,20.02,0.0,23.92,16.22,39.84,0.0,845.9489501953125,4,Parsons A.J.,2015
13778,0.0,0.0,0.0,0.0,0.0,0.0,20.02,0.0,23.92,16.22,39.84,0.0,810.004248046875,5,Parsons A.J.,2015
13779,0.0,0.0,0.0,0.0,0.0,0.0,20.02,0.0,23.92,16.22,39.84,0.0,780.2296203613281,6,Parsons A.J.,2015
13780,0.0,0.0,0.0,0.0,0.0,0.0,20.02,0.0,23.92,16.22,39.84,0.0,755.1620239257813,7,Parsons A.J.,2015
13781,0.0,0.0,0.0,0.0,0.0,0.0,20.02,0.0,23.92,16.22,39.84,0.0,733.7669738769531,8,Parsons A.J.,2015
13782,0.0,0.0,0.0,0.0,0.0,0.0,14.71,0.0,23.82,16.32,45.15,0.0,1171.336279296875,0,Parsons A.J.,2015
13783,0.0,0.0,0.0,0.0,0.0,0.0,14.71,0.0,23.82,16.32,45.15,0.0,1055.3049072265626,1,Parsons A.J.,2015
13784,0.0,0.0,0.0,0.0,0.0,0.0,14.71,0.0,23.82,16.32,45.15,0.0,972.341650390625,2,Parsons A.J.,2015
13785,0.0,0.0,0.0,0.0,0.0,0.0,14.71,0.0,23.82,16.32,45.15,0.0,910.07333984375,3,Parsons A.J.,2015
13786,0.0,0.0,0.0,0.0,0.0,0.0,14.71,0.0,23.82,16.32,45.15,0.0,861.6152709960937,4,Parsons A.J.,2015
13787,0.0,0.0,0.0,0.0,0.0,0.0,14.71,0.0,23.82,16.32,45.15,0.0,822.8317016601562,5,Parsons A.J.,2015
