Repository: charlesll/gpvisc

# GPVisc
=========
GPVisc is a Python module containing a Gaussian Process - Artificial Neural Network of melt viscosity.

- **Documentation:** http://charlesll.github.io/gpvisc/html/index.html
- **Examples:** https://github.com/charlesll/gpvisc/tree/master/examples
- **Web app** https://gpvisc.streamlit.app/
- **Source code:** https://github.com/charlesll/gpvisc/tree/master/src/gpvisc
- **License:** https://github.com/charlesll/gpvisc/tree/master/LICENSE.txt
- **Contributing:** https://github.com/charlesll/gpvisc/blob/master/CONTRIBUTING.md
- **Bug reports:** https://github.com/charlesll/gpvisc/issues
- **Contact:** lelosq@ipgp.fr

See the documentation for more information.

File: examples/additional_data/FULL_SCIGLASS.csv (part 34 of 35)
,sio2,tio2,al2o3,feo,fe2o3,mno,na2o,k2o,mgo,cao,p2o5,h2o,T,viscosity,Author,Year
13788,0.0,0.0,0.0,0.0,0.0,0.0,14.71,0.0,23.82,16.32,45.15,0.0,791.0883544921875,6,Parsons A.J.,2015
13789,0.0,0.0,0.0,0.0,0.0,0.0,14.71,0.0,23.82,16.32,45.15,0.0,764.6277221679688,7,Parsons A.J.,2015
13790,0.0,0.0,0.0,0.0,0.0,0.0,14.71,0.0,23.82,16.32,45.15,0.0,742.2324584960937,8,Parsons A.J.,2015
13791,0.0,0.0,0.0,0.0,0.0,0.0,10.71,0.0,23.62,16.22,49.45,0.0,1250.4918579101563,0,Parsons A.J.,2015
13792,0.0,0.0,0.0,0.0,0.0,0.0,10.71,0.0,23.62,16.22,49.45,0.0,1108.5051635742188,1,Parsons A.J.,2015
13793,0.0,0.0,0.0,0.0,0.0,0.0,10.71,0.0,23.62,16.22,49.45,0.0,1011.2003540039062,2,Parsons A.J.,2015
13794,0.0,0.0,0.0,0.0,0.0,0.0,10.71,0.0,23.62,16.22,49.45,0.0,940.3534912109375,3,Parsons A.J.,2015
13795,0.0,0.0,0.0,0.0,0.0,0.0,10.71,0.0,23.62,16.22,49.45,0.0,886.4648803710937,4,Parsons A.J.,2015
13796,0.0,0.0,0.0,0.0,0.0,0.0,10.71,0.0,23.62,16.22,49.45,0.0,844.096533203125,5,Parsons A.J.,2015
13797,0.0,0.0,0.0,0.0,0.0,0.0,10.71,0.0,23.62,16.22,49.45,0.0,809.910986328125,6,Parsons A.J.,2015
13798,0.0,0.0,0.0,0.0,0.0,0.0,10.71,0.0,23.62,16.22,49.45,0.0,781.7464660644531,7,Parsons A.J.,2015
13799,0.0,0.0,0.0,0.0,0.0,0.0,10.71,0.0,23.62,16.22,49.45,0.0,758.140966796875,8,Parsons A.J.,2015
13800,0.0,0.0,0.0,0.0,0.0,0.0,5.6,0.0,24.0,16.4,54.0,0.0,1379.1529296875,0,Parsons A.J.,2015
13801,0.0,0.0,0.0,0.0,0.0,0.0,5.6,0.0,24.0,16.4,54.0,0.0,1175.6991333007813,1,Parsons A.J.,2015
13802,0.0,0.0,0.0,0.0,0.0,0.0,5.6,0.0,24.0,16.4,54.0,0.0,1048.721533203125,2,Parsons A.J.,2015
13803,0.0,0.0,0.0,0.0,0.0,0.0,5.6,0.0,24.0,16.4,54.0,0.0,961.9222778320312,3,Parsons A.J.,2015
13804,0.0,0.0,0.0,0.0,0.0,0.0,5.6,0.0,24.0,16.4,54.0,0.0,898.8364013671875,4,Parsons A.J.,2015
13805,0.0,0.0,0.0,0.0,0.0,0.0,5.6,0.0,24.0,16.4,54.0,0.0,850.9140991210937,5,Parsons A.J.,2015
13806,0.0,0.0,0.0,0.0,0.0,0.0,5.6,0.0,24.0,16.4,54.0,0.0,813.274755859375,6,Parsons A.J.,2015
13807,0.0,0.0,0.0,0.0,0.0,0.0,5.6,0.0,24.0,16.4,54.0,0.0,782.9293579101562,7,Parsons A.J.,2015
13808,0.0,0.0,0.0,0.0,4.6,0.0,16.3,0.0,23.5,16.3,39.3,0.0,825.4636596679687,6,Parsons A.J.,2015
13809,0.0,0.0,0.0,0.0,4.6,0.0,16.3,0.0,23.5,16.3,39.3,0.0,806.1105102539062,7,Parsons A.J.,2015
13810,0.0,0.0,0.0,0.0,4.6,0.0,16.3,0.0,23.5,16.3,39.3,0.0,787.6442016601562,8,Parsons A.J.,2015
13811,0.0,0.0,0.0,0.0,4.8,0.0,10.4,0.0,23.7,16.4,44.7,0.0,1100.4947875976563,1,Parsons A.J.,2015
13812,0.0,0.0,0.0,0.0,4.8,0.0,10.4,0.0,23.7,16.4,44.7,0.0,1018.2094482421875,2,Parsons A.J.,2015
13813,0.0,0.0,0.0,0.0,4.8,0.0,10.4,0.0,23.7,16.4,44.7,0.0,956.35849609375,3,Parsons A.J.,2015
13814,0.0,0.0,0.0,0.0,4.8,0.0,10.4,0.0,23.7,16.4,44.7,0.0,908.1708740234375,4,Parsons A.J.,2015
13815,0.0,0.0,0.0,0.0,4.8,0.0,10.4,0.0,23.7,16.4,44.7,0.0,869.5693725585937,5,Parsons A.J.,2015
13816,0.0,0.0,0.0,0.0,4.8,0.0,10.4,0.0,23.7,16.4,44.7,0.0,837.95224609375,6,Parsons A.J.,2015
13817,0.0,0.0,0.0,0.0,4.8,0.0,10.4,0.0,23.7,16.4,44.7,0.0,811.5812744140625,7,Parsons A.J.,2015
13818,0.0,0.0,0.0,0.0,4.8,0.0,10.4,0.0,23.7,16.4,44.7,0.0,789.2506469726562,8,Parsons A.J.,2015
13819,0.0,0.0,0.0,0.0,4.8,0.0,5.0,0.0,24.1,16.5,49.6,0.0,1306.144873046875,0,Parsons A.J.,2015
13820,0.0,0.0,0.0,0.0,4.8,0.0,5.0,0.0,24.1,16.5,49.6,0.0,1158.2740234375,1,Parsons A.J.,2015
13821,0.0,0.0,0.0,0.0,4.8,0.0,5.0,0.0,24.1,16.5,49.6,0.0,1058.1487182617188,2,Parsons A.J.,2015
13822,0.0,0.0,0.0,0.0,4.8,0.0,5.0,0.0,24.1,16.5,49.6,0.0,985.8586181640625,3,Parsons A.J.,2015
13823,0.0,0.0,0.0,0.0,4.8,0.0,5.0,0.0,24.1,16.5,49.6,0.0,931.2128662109375,4,Parsons A.J.,2015
13824,0.0,0.0,0.0,0.0,4.8,0.0,5.0,0.0,24.1,16.5,49.6,0.0,888.4542602539062,5,Parsons A.J.,2015
13825,0.0,0.0,0.0,0.0,4.8,0.0,5.0,0.0,24.1,16.5,49.6,0.0,854.0845092773437,6,Parsons A.J.,2015
13826,0.0,0.0,0.0,0.0,4.8,0.0,5.0,0.0,24.1,16.5,49.6,0.0,825.8553833007812,7,Parsons A.J.,2015
13827,0.0,0.0,0.0,0.0,4.8,0.0,5.0,0.0,24.1,16.5,49.6,0.0,802.2562622070312,8,Parsons A.J.,2015
13828,0.0,0.0,0.0,0.0,4.9,0.0,0.0,0.0,24.4,16.4,54.3,0.0,1243.9513305664063,1,Parsons A.J.,2015
13829,0.0,0.0,0.0,0.0,4.9,0.0,0.0,0.0,24.4,16.4,54.3,0.0,1119.944677734375,2,Parsons A.J.,2015
13830,0.0,0.0,0.0,0.0,4.9,0.0,0.0,0.0,24.4,16.4,54.3,0.0,1033.9133666992188,3,Parsons A.J.,2015
13831,0.0,0.0,0.0,0.0,4.9,0.0,0.0,0.0,24.4,16.4,54.3,0.0,970.72958984375,4,Parsons A.J.,2015
13832,0.0,0.0,0.0,0.0,4.9,0.0,0.0,0.0,24.4,16.4,54.3,0.0,922.3586791992187,5,Parsons A.J.,2015
13833,0.0,0.0,0.0,0.0,4.9,0.0,0.0,0.0,24.4,16.4,54.3,0.0,884.1380981445312,6,Parsons A.J.,2015
13834,0.0,0.0,0.0,0.0,4.9,0.0,0.0,0.0,24.4,16.4,54.3,0.0,853.1762451171875,7,Parsons A.J.,2015
13835,0.0,0.0,0.0,0.0,4.9,0.0,0.0,0.0,24.4,16.4,54.3,0.0,827.5846923828125,8,Parsons A.J.,2015
13836,47.2,0.0,13.1,0.0,0.0,0.0,0.0,7.7,0.0,32.0,0.0,0.0,1675.3332275390626,1,Higo T.,2014
13837,60.0,0.0,0.0,0.0,0.0,0.0,40.0,0.0,0.0,0.0,0.0,0.0,1396.6100830078126,1,Takeda O.,2014
13838,61.86,0.0,12.17,0.0,0.039,0.0,0.0,0.0,15.47,10.46,0.0,0.0,1616.15,2,Nonaka T.,2013
13839,60.14,0.0,12.03,0.0,0.038,0.0,0.0,0.0,19.08,8.71,0.0,0.0,1592.15,2,Nonaka T.,2013
13840,59.41,0.0,12.45,0.0,0.038,0.0,0.0,0.0,18.26,9.84,0.0,0.0,1593.15,2,Nonaka T.,2013
13841,62.07,0.0,11.32,0.0,0.038,0.0,0.098,0.0,19.44,7.04,0.0,0.0,1622.15,2,Nonaka T.,2013
13842,60.06,0.0,13.36,0.0,0.039,0.0,0.0,0.0,15.44,11.1,0.0,0.0,1608.15,2,Nonaka T.,2013
13843,57.93,0.0,11.98,0.0,0.038,0.0,0.0,0.0,18.18,11.87,0.0,0.0,1564.15,2,Nonaka T.,2013
13844,61.59,0.0,12.72,0.0,0.0,0.0,0.0,0.0,18.45,7.23,0.0,0.0,1619.15,2,Nonaka T.,2011
13845,61.03,0.0,12.01,0.0,0.0,0.0,0.098,0.0,19.8,7.06,0.0,0.0,1604.15,2,Nonaka T.,2011
13846,61.29,0.0,12.06,0.0,0.0,0.0,0.099,0.0,18.37,8.18,0.0,0.0,1611.15,2,Nonaka T.,2011
13847,61.76,0.0,12.17,0.0,0.039,0.0,0.1,0.0,15.47,10.46,0.0,0.0,1616.15,2,Nonaka T.,2011
13848,59.11,0.0,12.05,0.0,0.038,0.0,0.099,0.0,18.35,10.36,0.0,0.0,1575.15,2,Nonaka T.,2011
13849,58.86,0.0,12.0,0.0,0.038,0.0,0.098,0.0,19.78,9.23,0.0,0.0,1574.15,2,Nonaka T.,2011
13850,59.61,0.0,12.03,0.0,0.038,0.0,0.0,0.0,19.07,9.25,0.0,0.0,1584.15,2,Nonaka T.,2011
13851,60.17,0.0,12.06,0.0,0.038,0.0,0.099,0.0,18.36,9.27,0.0,0.0,1595.15,2,Nonaka T.,2011
13852,59.5,0.0,12.71,0.0,0.038,0.0,0.0,0.0,18.44,9.31,0.0,0.0,1587.15,2,Nonaka T.,2011
13853,59.13,0.0,12.35,0.0,0.038,0.0,0.099,0.0,19.12,9.27,0.0,0.0,1581.15,2,Nonaka T.,2011
13854,60.1,0.0,12.03,0.0,0.0,0.0,0.098,0.0,19.07,8.7,0.0,0.0,1592.15,2,Nonaka T.,2011
13855,59.91,0.0,12.01,0.0,0.038,0.0,0.098,0.0,19.8,8.15,0.0,0.0,1590.15,2,Nonaka T.,2011
13856,63.73,0.0,12.74,0.0,0.0,0.0,0.0,0.0,18.48,5.05,0.0,0.0,1654.15,2,Nonaka T.,2011
13857,62.66,0.0,12.73,0.0,0.0,0.0,0.0,0.0,18.47,6.14,0.0,0.0,1632.15,2,Nonaka T.,2011
13858,59.35,0.0,12.38,0.0,0.038,0.0,0.0,0.0,18.4,9.83,0.0,0.0,1588.15,2,Nonaka T.,2011
13859,59.91,0.0,12.41,0.0,0.038,0.0,0.099,0.0,17.68,9.86,0.0,0.0,1594.15,2,Nonaka T.,2011
13860,59.66,0.0,12.36,0.0,0.038,0.0,0.099,0.0,19.12,8.73,0.0,0.0,1589.15,2,Nonaka T.,2011
13861,61.96,0.0,10.64,0.0,0.038,0.0,0.097,0.0,22.46,4.81,0.0,0.0,1610.15,2,Nonaka T.,2011
13862,60.13,0.0,10.67,0.0,0.038,0.0,0.097,0.0,21.03,8.04,0.0,0.0,1583.15,2,Nonaka T.,2011
13863,60.1,0.0,10.65,0.0,0.038,0.0,0.0,0.0,21.73,7.49,0.0,0.0,1576.15,2,Nonaka T.,2011
13864,68.72,0.0,15.54,0.0,0.12,0.0,0.0,0.0,15.63,0.0,0.0,0.0,1743.15,2,Nonaka T.,2011
13865,61.74,0.0,15.05,0.0,0.0,0.0,0.0,0.0,9.52,13.69,0.0,0.0,1646.15,2,Nonaka T.,2011
13866,53.92,0.0,8.71,0.0,0.037,0.0,0.095,0.0,22.03,15.2,0.0,0.0,1473.15,2,Nonaka T.,2011
13867,59.09,0.0,8.73,0.0,0.0,0.0,0.095,0.0,22.09,9.99,0.0,0.0,1552.15,2,Nonaka T.,2011
13868,65.57,0.0,8.95,0.0,0.0,0.0,0.0,0.0,15.14,10.34,0.0,0.0,1659.15,2,Nonaka T.,2011
13869,61.62,0.0,9.11,0.0,0.0,0.0,0.0,0.0,7.78,21.49,0.0,0.0,1605.15,2,Nonaka T.,2011
13870,48.98,0.0,11.58,0.0,0.0,0.0,0.095,0.0,29.29,10.06,0.0,0.0,1411.15,2,Nonaka T.,2011
13871,59.1,0.0,15.86,0.0,0.0,0.0,0.1,0.0,8.15,16.78,0.0,0.0,1611.15,2,Nonaka T.,2011
13872,51.34,0.0,15.13,0.0,0.0,0.0,0.0,0.0,23.02,10.52,0.0,0.0,1480.15,2,Nonaka T.,2011
13873,59.87,0.0,10.63,0.0,0.037,0.0,0.0,0.0,22.42,7.04,0.0,0.0,1578.15,2,Nonaka T.,2011
13874,49.52,0.0,17.02,0.0,0.0,0.0,0.0,0.0,24.61,8.84,0.0,0.0,1469.15,2,Nonaka T.,2011
13875,60.97,0.0,22.62,0.0,0.0,0.0,0.0,0.0,6.73,9.68,0.0,0.0,1678.15,2,Nonaka T.,2011
13876,71.35,0.0,13.18,0.0,0.0,0.0,0.0,0.0,6.35,9.13,0.0,0.0,1774.15,2,Nonaka T.,2011
13877,58.67,0.0,15.09,0.0,0.0,0.0,0.0,0.0,7.95,18.29,0.0,0.0,1603.15,2,Nonaka T.,2011
13878,64.19,0.0,11.18,0.0,0.077,0.0,0.7,0.0,14.52,9.34,0.0,0.0,1639.15,2,Nonaka T.,2011
13879,64.6,0.0,12.08,0.0,0.077,0.0,0.7,0.0,17.27,5.27,0.0,0.0,1652.15,2,Nonaka T.,2011
13880,63.83,0.0,10.44,0.0,0.077,0.0,0.7,0.0,12.22,12.73,0.0,0.0,1621.15,2,Nonaka T.,2011
13881,66.47,0.0,9.04,0.0,0.0,0.0,0.0,0.0,9.15,15.34,0.0,0.0,1649.15,2,Nonaka T.,2011
13882,65.68,0.0,12.1,0.0,0.0,0.0,0.99,0.0,16.83,4.4,0.0,0.0,1671.15,2,Nonaka T.,2011
13883,61.0,0.0,15.5,0.0,0.0,0.0,16.5,0.0,0.0,0.0,7.0,0.0,1834.325048828125,2,Pesansky J.D.,2015
13884,61.0,0.0,15.5,0.0,0.0,0.0,16.5,0.0,0.0,0.0,7.0,0.0,1642.690283203125,3,Pesansky J.D.,2015
13885,61.0,0.0,15.5,0.0,0.0,0.0,16.5,0.0,0.0,0.0,7.0,0.0,1494.1738037109376,4,Pesansky J.D.,2015
13886,61.0,0.0,15.5,0.0,0.0,0.0,16.5,0.0,0.0,0.0,7.0,0.0,1375.694677734375,5,Pesansky J.D.,2015
13887,61.0,0.0,15.5,0.0,0.0,0.0,16.5,0.0,0.0,0.0,7.0,0.0,1278.9772705078124,6,Pesansky J.D.,2015
13888,61.0,0.0,15.5,0.0,0.0,0.0,16.5,0.0,0.0,0.0,7.0,0.0,1198.530126953125,7,Pesansky J.D.,2015
13889,61.0,0.0,15.5,0.0,0.0,0.0,16.5,0.0,0.0,0.0,7.0,0.0,1130.5663208007813,8,Pesansky J.D.,2015
13890,61.0,0.0,15.5,0.0,0.0,0.0,16.5,0.0,0.0,0.0,7.0,0.0,1072.3893188476563,9,Pesansky J.D.,2015
13891,59.0,0.0,16.5,0.0,0.0,0.0,17.5,0.0,0.0,0.0,7.0,0.0,1817.2416748046876,2,Pesansky J.D.,2015
13892,59.0,0.0,16.5,0.0,0.0,0.0,17.5,0.0,0.0,0.0,7.0,0.0,1631.01181640625,3,Pesansky J.D.,2015
13893,59.0,0.0,16.5,0.0,0.0,0.0,17.5,0.0,0.0,0.0,7.0,0.0,1484.9577392578126,4,Pesansky J.D.,2015
13894,59.0,0.0,16.5,0.0,0.0,0.0,17.5,0.0,0.0,0.0,7.0,0.0,1367.3442138671876,5,Pesansky J.D.,2015
13895,59.0,0.0,16.5,0.0,0.0,0.0,17.5,0.0,0.0,0.0,7.0,0.0,1270.6013549804688,6,Pesansky J.D.,2015
13896,59.0,0.0,16.5,0.0,0.0,0.0,17.5,0.0,0.0,0.0,7.0,0.0,1189.6263793945313,7,Pesansky J.D.,2015
13897,59.0,0.0,16.5,0.0,0.0,0.0,17.5,0.0,0.0,0.0,7.0,0.0,1120.8549560546876,8,Pesansky J.D.,2015
13898,59.0,0.0,16.5,0.0,0.0,0.0,17.5,0.0,0.0,0.0,7.0,0.0,1061.7215942382813,9,Pesansky J.D.,2015
13899,59.0,0.0,16.5,0.0,0.0,0.0,17.5,0.0,0.0,0.0,7.0,0.0,1010.332861328125,10,Pesansky J.D.,2015
13900,57.0,0.0,17.5,0.0,0.0,0.0,18.5,0.0,0.0,0.0,7.0,0.0,1794.5951904296876,2,Pesansky J.D.,2015
13901,57.0,0.0,17.5,0.0,0.0,0.0,18.5,0.0,0.0,0.0,7.0,0.0,1613.6818603515626,3,Pesansky J.D.,2015
13902,57.0,0.0,17.5,0.0,0.0,0.0,18.5,0.0,0.0,0.0,7.0,0.0,1473.730810546875,4,Pesansky J.D.,2015
13903,57.0,0.0,17.5,0.0,0.0,0.0,18.5,0.0,0.0,0.0,7.0,0.0,1362.2446044921876,5,Pesansky J.D.,2015
13904,57.0,0.0,17.5,0.0,0.0,0.0,18.5,0.0,0.0,0.0,7.0,0.0,1271.3407958984376,6,Pesansky J.D.,2015
13905,57.0,0.0,17.5,0.0,0.0,0.0,18.5,0.0,0.0,0.0,7.0,0.0,1195.8011840820313,7,Pesansky J.D.,2015
13906,57.0,0.0,17.5,0.0,0.0,0.0,18.5,0.0,0.0,0.0,7.0,0.0,1132.0340942382813,8,Pesansky J.D.,2015
13907,57.0,0.0,17.5,0.0,0.0,0.0,18.5,0.0,0.0,0.0,7.0,0.0,1077.48642578125,9,Pesansky J.D.,2015
13908,57.0,0.0,17.5,0.0,0.0,0.0,18.5,0.0,0.0,0.0,7.0,0.0,1030.2935546875,10,Pesansky J.D.,2015
13909,62.0,0.0,15.5,0.0,0.0,0.0,16.5,0.0,0.0,0.0,6.0,0.0,1853.0661376953126,2,Pesansky J.D.,2015
13910,62.0,0.0,15.5,0.0,0.0,0.0,16.5,0.0,0.0,0.0,6.0,0.0,1661.5087646484376,3,Pesansky J.D.,2015
13911,62.0,0.0,15.5,0.0,0.0,0.0,16.5,0.0,0.0,0.0,6.0,0.0,1514.2690185546876,4,Pesansky J.D.,2015
13912,62.0,0.0,15.5,0.0,0.0,0.0,16.5,0.0,0.0,0.0,6.0,0.0,1397.5617431640626,5,Pesansky J.D.,2015
13913,62.0,0.0,15.5,0.0,0.0,0.0,16.5,0.0,0.0,0.0,6.0,0.0,1302.782080078125,6,Pesansky J.D.,2015
13914,62.0,0.0,15.5,0.0,0.0,0.0,16.5,0.0,0.0,0.0,6.0,0.0,1224.2809204101563,7,Pesansky J.D.,2015
13915,62.0,0.0,15.5,0.0,0.0,0.0,16.5,0.0,0.0,0.0,6.0,0.0,1158.1962036132813,8,Pesansky J.D.,2015
13916,62.0,0.0,15.5,0.0,0.0,0.0,16.5,0.0,0.0,0.0,6.0,0.0,1101.7978881835938,9,Pesansky J.D.,2015
13917,62.0,0.0,15.5,0.0,0.0,0.0,16.5,0.0,0.0,0.0,6.0,0.0,1053.1017822265626,10,Pesansky J.D.,2015
13918,60.0,0.0,16.5,0.0,0.0,0.0,17.5,0.0,0.0,0.0,6.0,0.0,1830.0187744140626,2,Pesansky J.D.,2015
13919,60.0,0.0,16.5,0.0,0.0,0.0,17.5,0.0,0.0,0.0,6.0,0.0,1645.2018798828126,3,Pesansky J.D.,2015
13920,60.0,0.0,16.5,0.0,0.0,0.0,17.5,0.0,0.0,0.0,6.0,0.0,1500.647802734375,4,Pesansky J.D.,2015
13921,60.0,0.0,16.5,0.0,0.0,0.0,17.5,0.0,0.0,0.0,6.0,0.0,1384.4919189453126,5,Pesansky J.D.,2015
13922,60.0,0.0,16.5,0.0,0.0,0.0,17.5,0.0,0.0,0.0,6.0,0.0,1289.1142333984376,6,Pesansky J.D.,2015
13923,60.0,0.0,16.5,0.0,0.0,0.0,17.5,0.0,0.0,0.0,6.0,0.0,1209.397314453125,7,Pesansky J.D.,2015
13924,60.0,0.0,16.5,0.0,0.0,0.0,17.5,0.0,0.0,0.0,6.0,0.0,1141.7765258789063,8,Pesansky J.D.,2015
13925,60.0,0.0,16.5,0.0,0.0,0.0,17.5,0.0,0.0,0.0,6.0,0.0,1083.6929077148438,9,Pesansky J.D.,2015
13926,58.0,0.0,17.5,0.0,0.0,0.0,18.5,0.0,0.0,0.0,6.0,0.0,1808.3661865234376,2,Pesansky J.D.,2015
13927,58.0,0.0,17.5,0.0,0.0,0.0,18.5,0.0,0.0,0.0,6.0,0.0,1627.5270751953126,3,Pesansky J.D.,2015
13928,58.0,0.0,17.5,0.0,0.0,0.0,18.5,0.0,0.0,0.0,6.0,0.0,1488.81943359375,4,Pesansky J.D.,2015
13929,58.0,0.0,17.5,0.0,0.0,0.0,18.5,0.0,0.0,0.0,6.0,0.0,1379.0561279296876,5,Pesansky J.D.,2015
13930,58.0,0.0,17.5,0.0,0.0,0.0,18.5,0.0,0.0,0.0,6.0,0.0,1290.0331787109376,6,Pesansky J.D.,2015
13931,58.0,0.0,17.5,0.0,0.0,0.0,18.5,0.0,0.0,0.0,6.0,0.0,1216.3795532226563,7,Pesansky J.D.,2015
13932,58.0,0.0,17.5,0.0,0.0,0.0,18.5,0.0,0.0,0.0,6.0,0.0,1154.4314331054688,8,Pesansky J.D.,2015
13933,58.0,0.0,17.5,0.0,0.0,0.0,18.5,0.0,0.0,0.0,6.0,0.0,1101.6036743164063,9,Pesansky J.D.,2015
13934,58.0,0.0,17.5,0.0,0.0,0.0,18.5,0.0,0.0,0.0,6.0,0.0,1056.020361328125,10,Pesansky J.D.,2015
13935,60.0,0.0,16.0,0.0,0.0,0.0,16.0,0.0,3.0,0.0,5.0,0.0,1781.2826904296876,2,Pesansky J.D.,2015
13936,60.0,0.0,16.0,0.0,0.0,0.0,16.0,0.0,3.0,0.0,5.0,0.0,1600.773046875,3,Pesansky J.D.,2015
13937,60.0,0.0,16.0,0.0,0.0,0.0,16.0,0.0,3.0,0.0,5.0,0.0,1460.1027587890626,4,Pesansky J.D.,2015
13938,60.0,0.0,16.0,0.0,0.0,0.0,16.0,0.0,3.0,0.0,5.0,0.0,1347.393408203125,5,Pesansky J.D.,2015
13939,60.0,0.0,16.0,0.0,0.0,0.0,16.0,0.0,3.0,0.0,5.0,0.0,1255.062109375,6,Pesansky J.D.,2015
13940,60.0,0.0,16.0,0.0,0.0,0.0,16.0,0.0,2.0,0.0,6.0,0.0,1806.685400390625,2,Pesansky J.D.,2015
13941,60.0,0.0,16.0,0.0,0.0,0.0,16.0,0.0,2.0,0.0,6.0,0.0,1623.349951171875,3,Pesansky J.D.,2015
13942,60.0,0.0,16.0,0.0,0.0,0.0,16.0,0.0,2.0,0.0,6.0,0.0,1479.725927734375,4,Pesansky J.D.,2015
13943,60.0,0.0,16.0,0.0,0.0,0.0,16.0,0.0,1.0,0.0,7.0,0.0,1821.655859375,2,Pesansky J.D.,2015
13944,60.0,0.0,16.0,0.0,0.0,0.0,16.0,0.0,1.0,0.0,7.0,0.0,1635.7887939453126,3,Pesansky J.D.,2015
13945,60.0,0.0,16.0,0.0,0.0,0.0,16.0,0.0,1.0,0.0,7.0,0.0,1491.6769775390626,4,Pesansky J.D.,2015
13946,62.0,0.0,15.0,0.0,0.0,0.0,15.0,0.0,3.0,0.0,5.0,0.0,1787.7385009765626,2,Pesansky J.D.,2015
13947,62.0,0.0,15.0,0.0,0.0,0.0,15.0,0.0,3.0,0.0,5.0,0.0,1606.1156982421876,3,Pesansky J.D.,2015
13948,62.0,0.0,15.0,0.0,0.0,0.0,15.0,0.0,3.0,0.0,5.0,0.0,1465.0341552734376,4,Pesansky J.D.,2015
13949,56.86,0.0,16.52,0.0,0.0,0.0,16.52,0.0,3.6,0.0,6.51,0.0,1754.5551513671876,2,Pesansky J.D.,2015
13950,56.86,0.0,16.52,0.0,0.0,0.0,16.52,0.0,3.6,0.0,6.51,0.0,1576.1718505859376,3,Pesansky J.D.,2015
13951,56.86,0.0,16.52,0.0,0.0,0.0,16.52,0.0,3.6,0.0,6.51,0.0,1438.482763671875,4,Pesansky J.D.,2015
13952,56.9,0.0,16.8,0.0,0.0,0.0,16.8,0.0,3.1,0.0,6.4,0.0,1760.88388671875,2,Pesansky J.D.,2015
13953,56.9,0.0,16.8,0.0,0.0,0.0,16.8,0.0,3.1,0.0,6.4,0.0,1584.2824462890626,3,Pesansky J.D.,2015
13954,56.9,0.0,16.8,0.0,0.0,0.0,16.8,0.0,3.1,0.0,6.4,0.0,1448.18271484375,4,Pesansky J.D.,2015
13955,71.23,0.0,9.93,0.0,0.0,0.0,15.37,0.0,3.04,0.0,0.42,0.0,1787.1015380859376,2,Gross T.M.,2015
13956,69.71,0.0,10.74,0.0,0.0,0.0,15.41,0.0,3.1,0.0,1.05,0.0,1787.585302734375,2,Gross T.M.,2015
13957,69.71,0.0,10.74,0.0,0.0,0.0,15.41,0.0,3.1,0.0,1.05,0.0,1565.73447265625,3,Gross T.M.,2015
13958,69.18,0.0,11.0,0.0,0.0,0.0,15.46,0.0,3.08,0.0,1.28,0.0,1799.195654296875,2,Gross T.M.,2015
13959,69.18,0.0,11.0,0.0,0.0,0.0,15.46,0.0,3.08,0.0,1.28,0.0,1583.6421875,3,Gross T.M.,2015
13960,74.0,0.0,11.0,0.0,0.0,0.0,15.0,0.0,0.0,0.0,0.0,0.0,1954.414404296875,2,Gross T.M.,2015
13961,74.0,0.0,11.0,0.0,0.0,0.0,15.0,0.0,0.0,0.0,0.0,0.0,1705.7592529296876,3,Gross T.M.,2015
13962,74.0,0.0,8.0,0.0,0.0,0.0,15.0,0.0,3.0,0.0,0.0,0.0,1803.4418701171876,2,Gross T.M.,2015
13963,74.0,0.0,8.0,0.0,0.0,0.0,15.0,0.0,3.0,0.0,0.0,0.0,1573.0279296875,3,Gross T.M.,2015
13964,74.0,0.0,8.0,0.0,0.0,0.0,15.0,0.0,0.0,0.0,3.0,0.0,1842.600927734375,2,Gross T.M.,2015
13965,74.0,0.0,8.0,0.0,0.0,0.0,15.0,0.0,0.0,0.0,3.0,0.0,1584.6689208984376,3,Gross T.M.,2015
13966,74.0,0.0,7.0,0.0,0.0,0.0,15.0,0.0,2.0,0.0,2.0,0.0,1781.0605224609376,2,Gross T.M.,2015
13967,78.0,0.0,8.0,0.0,0.0,0.0,14.0,0.0,0.0,0.0,0.0,0.0,1872.04990234375,2,Gross T.M.,2015
13968,78.0,0.0,8.0,0.0,0.0,0.0,14.0,0.0,0.0,0.0,0.0,0.0,1606.8735107421876,3,Gross T.M.,2015
13969,72.31,0.0,9.38,0.0,0.0,0.0,15.42,0.0,2.89,0.0,0.0,0.0,1765.0724853515626,2,Gross T.M.,2015
13970,66.2,0.0,9.2,0.0,0.0,0.0,14.3,0.4,9.9,0.0,0.0,0.0,1678.861669921875,2,Ding Jack Yuan-,2015
13971,66.2,0.0,9.2,0.0,0.0,0.0,14.3,0.4,9.9,0.0,0.0,0.0,1478.14951171875,3,Ding Jack Yuan-,2015
13972,66.2,0.0,10.8,0.0,0.0,0.0,14.3,0.4,8.3,0.0,0.0,0.0,1748.2511962890626,2,Ding Jack Yuan-,2015
13973,66.2,0.0,10.8,0.0,0.0,0.0,14.3,0.4,8.3,0.0,0.0,0.0,1537.1503662109376,3,Ding Jack Yuan-,2015
13974,67.8,0.0,9.2,0.0,0.0,0.0,14.3,0.4,8.3,0.0,0.0,0.0,1738.2922119140626,2,Ding Jack Yuan-,2015
13975,67.8,0.0,9.2,0.0,0.0,0.0,14.3,0.4,8.3,0.0,0.0,0.0,1530.15,3,Ding Jack Yuan-,2015
13976,68.5,0.0,7.2,0.0,0.0,0.0,14.1,0.0,10.2,0.0,0.0,0.0,1681.323583984375,2,Ding Jack Yuan-,2015
13977,68.5,0.0,7.2,0.0,0.0,0.0,14.1,0.0,10.2,0.0,0.0,0.0,1477.15,3,Ding Jack Yuan-,2015
13978,70.5,0.0,5.2,0.0,0.0,0.0,14.1,0.0,10.2,0.0,0.0,0.0,1672.4797119140626,2,Ding Jack Yuan-,2015
13979,70.5,0.0,5.2,0.0,0.0,0.0,14.1,0.0,10.2,0.0,0.0,0.0,1458.149755859375,3,Ding Jack Yuan-,2015
13980,63.9,0.0,12.01,0.0,0.0,0.0,16.02,0.0,8.07,0.0,0.0,0.0,1950.150244140625,1,Ishimaru M.,2013
13981,63.9,0.0,12.01,0.0,0.0,0.0,16.02,0.0,8.07,0.0,0.0,0.0,1724.1845458984376,2,Ishimaru M.,2013
13982,63.9,0.0,12.01,0.0,0.0,0.0,16.02,0.0,8.07,0.0,0.0,0.0,1545.1501220703126,3,Ishimaru M.,2013
13983,63.89,0.0,13.98,0.0,0.0,0.0,14.13,0.0,8.0,0.0,0.0,0.0,2076.150244140625,1,Ishimaru M.,2013
13984,63.89,0.0,13.98,0.0,0.0,0.0,14.13,0.0,8.0,0.0,0.0,0.0,1852.9899658203126,2,Ishimaru M.,2013
13985,63.89,0.0,13.98,0.0,0.0,0.0,14.13,0.0,8.0,0.0,0.0,0.0,1673.150244140625,3,Ishimaru M.,2013
13986,61.92,0.0,12.0,0.0,0.0,0.0,16.02,0.0,10.06,0.0,0.0,0.0,1904.1496337890626,1,Ishimaru M.,2013
13987,61.92,0.0,12.0,0.0,0.0,0.0,16.02,0.0,10.06,0.0,0.0,0.0,1693.0878662109376,2,Ishimaru M.,2013
13988,61.92,0.0,12.0,0.0,0.0,0.0,16.02,0.0,10.06,0.0,0.0,0.0,1524.1496337890626,3,Ishimaru M.,2013
13989,59.95,0.0,13.98,0.0,0.0,0.0,16.03,0.0,10.04,0.0,0.0,0.0,1938.150244140625,1,Ishimaru M.,2013
13990,59.95,0.0,13.98,0.0,0.0,0.0,16.03,0.0,10.04,0.0,0.0,0.0,1737.2868408203126,2,Ishimaru M.,2013
13991,59.95,0.0,13.98,0.0,0.0,0.0,16.03,0.0,10.04,0.0,0.0,0.0,1574.150244140625,3,Ishimaru M.,2013
13992,61.95,0.0,13.97,0.0,0.0,0.0,14.05,0.0,10.03,0.0,0.0,0.0,2030.15048828125,1,Ishimaru M.,2013
13993,61.95,0.0,13.97,0.0,0.0,0.0,14.05,0.0,10.03,0.0,0.0,0.0,1821.747412109375,2,Ishimaru M.,2013
13994,61.95,0.0,13.97,0.0,0.0,0.0,14.05,0.0,10.03,0.0,0.0,0.0,1652.1503662109376,3,Ishimaru M.,2013
13995,59.96,0.0,11.98,0.0,0.0,0.0,16.03,0.0,12.03,0.0,0.0,0.0,1858.149755859375,1,Ishimaru M.,2013
13996,59.96,0.0,11.98,0.0,0.0,0.0,16.03,0.0,12.03,0.0,0.0,0.0,1661.901708984375,2,Ishimaru M.,2013
13997,59.96,0.0,11.98,0.0,0.0,0.0,16.03,0.0,12.03,0.0,0.0,0.0,1503.1498779296876,3,Ishimaru M.,2013
13998,57.98,0.0,13.96,0.0,0.0,0.0,16.03,0.0,12.03,0.0,0.0,0.0,1891.1501220703126,1,Ishimaru M.,2013
13999,57.98,0.0,13.96,0.0,0.0,0.0,16.03,0.0,12.03,0.0,0.0,0.0,1705.5641845703126,2,Ishimaru M.,2013
14000,57.98,0.0,13.96,0.0,0.0,0.0,16.03,0.0,12.03,0.0,0.0,0.0,1553.1501220703126,3,Ishimaru M.,2013
14001,60.01,0.0,11.98,0.0,0.0,0.0,20.08,0.0,7.93,0.0,0.0,0.0,1766.1493896484376,1,Ishimaru M.,2013
14002,60.01,0.0,11.98,0.0,0.0,0.0,20.08,0.0,7.93,0.0,0.0,0.0,1555.12509765625,2,Ishimaru M.,2013
14003,60.01,0.0,11.98,0.0,0.0,0.0,20.08,0.0,7.93,0.0,0.0,0.0,1389.14951171875,3,Ishimaru M.,2013
14004,57.97,0.0,13.97,0.0,0.0,0.0,20.03,0.0,8.03,0.0,0.0,0.0,1800.150244140625,1,Ishimaru M.,2013
14005,57.97,0.0,13.97,0.0,0.0,0.0,20.03,0.0,8.03,0.0,0.0,0.0,1599.5326904296876,2,Ishimaru M.,2013
14006,57.97,0.0,13.97,0.0,0.0,0.0,20.03,0.0,8.03,0.0,0.0,0.0,1439.1501220703126,3,Ishimaru M.,2013
14007,59.94,0.0,14.02,0.0,0.0,0.0,18.02,0.0,8.02,0.0,0.0,0.0,1892.15048828125,1,Ishimaru M.,2013
14008,59.94,0.0,14.02,0.0,0.0,0.0,18.02,0.0,8.02,0.0,0.0,0.0,1684.024755859375,2,Ishimaru M.,2013
14009,59.94,0.0,14.02,0.0,0.0,0.0,18.02,0.0,8.02,0.0,0.0,0.0,1517.150244140625,3,Ishimaru M.,2013
14010,65.93,0.0,10.98,0.0,0.0,0.0,15.08,0.0,8.01,0.0,0.0,0.0,1980.1493896484376,1,Ishimaru M.,2013
14011,65.93,0.0,10.98,0.0,0.0,0.0,15.08,0.0,8.01,0.0,0.0,0.0,1743.9821533203126,2,Ishimaru M.,2013
14012,65.93,0.0,10.98,0.0,0.0,0.0,15.08,0.0,8.01,0.0,0.0,0.0,1558.14951171875,3,Ishimaru M.,2013
14013,65.91,0.0,11.99,0.0,0.0,0.0,14.04,0.0,8.06,0.0,0.0,0.0,2043.1498779296876,1,Ishimaru M.,2013
14014,65.91,0.0,11.99,0.0,0.0,0.0,14.04,0.0,8.06,0.0,0.0,0.0,1808.4697021484376,2,Ishimaru M.,2013
14015,65.91,0.0,11.99,0.0,0.0,0.0,14.04,0.0,8.06,0.0,0.0,0.0,1622.1498779296876,3,Ishimaru M.,2013
14016,67.86,0.0,9.0,0.0,0.0,0.0,15.08,0.0,8.06,0.0,0.0,0.0,1947.150244140625,1,Ishimaru M.,2013
14017,67.86,0.0,9.0,0.0,0.0,0.0,15.08,0.0,8.06,0.0,0.0,0.0,1699.1247314453126,2,Ishimaru M.,2013
14018,67.86,0.0,9.0,0.0,0.0,0.0,15.08,0.0,8.06,0.0,0.0,0.0,1507.1501220703126,3,Ishimaru M.,2013
14019,67.96,0.0,10.0,0.0,0.0,0.0,14.08,0.0,7.96,0.0,0.0,0.0,2009.1493896484376,1,Ishimaru M.,2013
14020,67.96,0.0,10.0,0.0,0.0,0.0,14.08,0.0,7.96,0.0,0.0,0.0,1763.985205078125,2,Ishimaru M.,2013
14021,67.96,0.0,10.0,0.0,0.0,0.0,14.08,0.0,7.96,0.0,0.0,0.0,1572.14951171875,3,Ishimaru M.,2013
14022,67.92,0.0,9.0,0.0,0.0,0.0,13.08,0.0,10.0,0.0,0.0,0.0,1992.1493896484376,1,Ishimaru M.,2013
14023,67.92,0.0,9.0,0.0,0.0,0.0,13.08,0.0,10.0,0.0,0.0,0.0,1752.392431640625,2,Ishimaru M.,2013
14024,67.92,0.0,9.0,0.0,0.0,0.0,13.08,0.0,10.0,0.0,0.0,0.0,1564.14951171875,3,Ishimaru M.,2013
14025,67.99,0.0,10.0,0.0,0.0,0.0,12.08,0.0,9.93,0.0,0.0,0.0,2055.150244140625,1,Ishimaru M.,2013
14026,67.99,0.0,10.0,0.0,0.0,0.0,12.08,0.0,9.93,0.0,0.0,0.0,1817.5199951171876,2,Ishimaru M.,2013
14027,67.99,0.0,10.0,0.0,0.0,0.0,12.08,0.0,9.93,0.0,0.0,0.0,1629.150244140625,3,Ishimaru M.,2013
14028,67.98,0.0,10.99,0.0,0.0,0.0,11.04,0.0,9.99,0.0,0.0,0.0,2118.1498779296876,1,Ishimaru M.,2013
14029,67.98,0.0,10.99,0.0,0.0,0.0,11.04,0.0,9.99,0.0,0.0,0.0,1881.952001953125,2,Ishimaru M.,2013
14030,67.98,0.0,10.99,0.0,0.0,0.0,11.04,0.0,9.99,0.0,0.0,0.0,1693.1498779296876,3,Ishimaru M.,2013
14031,67.98,0.0,9.98,0.0,0.0,0.0,13.03,1.01,8.0,0.0,0.0,0.0,2055.14951171875,1,Ishimaru M.,2013
14032,67.98,0.0,9.98,0.0,0.0,0.0,13.03,1.01,8.0,0.0,0.0,0.0,1806.2624267578126,2,Ishimaru M.,2013
14033,67.98,0.0,9.98,0.0,0.0,0.0,13.03,1.01,8.0,0.0,0.0,0.0,1611.1496337890626,3,Ishimaru M.,2013
14034,67.9,0.0,9.97,0.0,0.0,0.0,12.07,2.02,8.04,0.0,0.0,0.0,2101.150244140625,1,Ishimaru M.,2013
14035,67.9,0.0,9.97,0.0,0.0,0.0,12.07,2.02,8.04,0.0,0.0,0.0,1848.5373291015626,2,Ishimaru M.,2013
14036,67.9,0.0,9.97,0.0,0.0,0.0,12.07,2.02,8.04,0.0,0.0,0.0,1650.1501220703126,3,Ishimaru M.,2013
14037,65.97,0.0,12.96,0.0,0.0,0.0,13.11,0.0,7.96,0.0,0.0,0.0,2105.150244140625,1,Ishimaru M.,2013
14038,65.97,0.0,12.96,0.0,0.0,0.0,13.11,0.0,7.96,0.0,0.0,0.0,1873.1117919921876,2,Ishimaru M.,2013
14039,65.97,0.0,12.96,0.0,0.0,0.0,13.11,0.0,7.96,0.0,0.0,0.0,1687.150244140625,3,Ishimaru M.,2013
14040,67.96,0.0,10.99,0.0,0.0,0.0,13.04,0.0,8.01,0.0,0.0,0.0,2072.1491455078126,1,Ishimaru M.,2013
14041,67.96,0.0,10.99,0.0,0.0,0.0,13.04,0.0,8.01,0.0,0.0,0.0,1828.5160888671876,2,Ishimaru M.,2013
14042,67.96,0.0,10.99,0.0,0.0,0.0,13.04,0.0,8.01,0.0,0.0,0.0,1636.1493896484376,3,Ishimaru M.,2013
14043,70.29,0.0,10.49,0.0,0.0,0.0,14.17,2.47,0.01,0.02,2.55,0.0,1771.5876220703126,2,Gross T.M.,2015
14044,70.29,0.0,10.49,0.0,0.0,0.0,14.17,2.47,0.01,0.02,2.55,0.0,1550.412451171875,3,Gross T.M.,2015
14045,70.29,0.0,10.49,0.0,0.0,0.0,14.17,2.47,0.01,0.02,2.55,0.0,1383.3500732421876,4,Gross T.M.,2015
14046,74.22,0.0,6.5,0.0,0.0,0.0,14.48,2.46,0.01,0.02,2.31,0.0,1680.19248046875,2,Gross T.M.,2015
14047,74.22,0.0,6.5,0.0,0.0,0.0,14.48,2.46,0.01,0.02,2.31,0.0,1464.9042724609376,3,Gross T.M.,2015
14048,74.22,0.0,6.5,0.0,0.0,0.0,14.48,2.46,0.01,0.02,2.31,0.0,1320.8805908203126,4,Gross T.M.,2015
14049,73.7,0.0,6.95,0.0,0.0,0.0,14.78,2.46,0.01,0.02,2.08,0.0,1678.159521484375,2,Gross T.M.,2015
14050,73.7,0.0,6.95,0.0,0.0,0.0,14.78,2.46,0.01,0.02,2.08,0.0,1457.5502685546876,3,Gross T.M.,2015
14051,73.7,0.0,6.95,0.0,0.0,0.0,14.78,2.46,0.01,0.02,2.08,0.0,1304.7446044921876,4,Gross T.M.,2015
14052,58.13,0.0,16.38,0.0,0.0,0.0,16.53,2.34,0.04,0.03,6.55,0.0,1786.7990478515626,2,Gross T.M.,2015
14053,58.13,0.0,16.38,0.0,0.0,0.0,16.53,2.34,0.04,0.03,6.55,0.0,1600.92978515625,3,Gross T.M.,2015
14054,58.13,0.0,16.38,0.0,0.0,0.0,16.53,2.34,0.04,0.03,6.55,0.0,1454.9633544921876,4,Gross T.M.,2015
14055,58.13,0.0,16.38,0.0,0.0,0.0,16.53,2.34,0.04,0.03,6.55,0.0,1337.2956298828126,5,Gross T.M.,2015
14056,58.13,0.0,16.38,0.0,0.0,0.0,16.53,2.34,0.04,0.03,6.55,0.0,1240.4245361328124,6,Gross T.M.,2015
14057,58.13,0.0,16.38,0.0,0.0,0.0,16.53,2.34,0.04,0.03,6.55,0.0,1159.2841552734376,7,Gross T.M.,2015
14058,58.13,0.0,16.38,0.0,0.0,0.0,16.53,2.34,0.04,0.03,6.55,0.0,1090.3306030273438,8,Gross T.M.,2015
14059,57.87,0.0,15.8,0.0,0.0,0.0,16.19,3.27,0.04,0.03,6.79,0.0,1761.174658203125,2,Gross T.M.,2015
14060,57.87,0.0,15.8,0.0,0.0,0.0,16.19,3.27,0.04,0.03,6.79,0.0,1567.466650390625,3,Gross T.M.,2015
14061,57.87,0.0,15.8,0.0,0.0,0.0,16.19,3.27,0.04,0.03,6.79,0.0,1416.8637451171876,4,Gross T.M.,2015
14062,58.74,0.0,14.35,0.0,0.0,0.0,16.64,4.14,0.03,0.03,6.06,0.0,1718.2875732421876,2,Gross T.M.,2015
14063,58.74,0.0,14.35,0.0,0.0,0.0,16.64,4.14,0.03,0.03,6.06,0.0,1523.13095703125,3,Gross T.M.,2015
14064,58.74,0.0,14.35,0.0,0.0,0.0,16.64,4.14,0.03,0.03,6.06,0.0,1373.50205078125,4,Gross T.M.,2015
14065,65.3,0.0,10.9,0.0,0.0,0.0,15.7,3.9,3.2,0.0,1.0,0.0,1684.3346923828126,2,Gross T.M.,2015
14066,65.3,0.0,10.9,0.0,0.0,0.0,15.7,3.9,3.2,0.0,1.0,0.0,1478.274267578125,3,Gross T.M.,2015
14067,65.3,0.0,10.9,0.0,0.0,0.0,15.7,3.9,3.2,0.0,1.0,0.0,1325.616796875,4,Gross T.M.,2015
14068,65.23,0.0,10.99,0.0,0.0,0.0,15.68,4.0,0.1,3.0,1.0,0.0,1631.2787841796876,2,Gross T.M.,2015
14069,65.23,0.0,10.99,0.0,0.0,0.0,15.68,4.0,0.1,3.0,1.0,0.0,1426.4643310546876,3,Gross T.M.,2015
14070,65.23,0.0,10.99,0.0,0.0,0.0,15.68,4.0,0.1,3.0,1.0,0.0,1276.947607421875,4,Gross T.M.,2015
14071,61.36,0.0,7.01,0.0,0.0,0.0,14.81,2.0,6.71,7.91,0.2,0.0,1525.0802978515626,2,Gross T.M.,2015
14072,61.36,0.0,7.01,0.0,0.0,0.0,14.81,2.0,6.71,7.91,0.2,0.0,1351.4240478515626,3,Gross T.M.,2015
14073,61.36,0.0,7.01,0.0,0.0,0.0,14.81,2.0,6.71,7.91,0.2,0.0,1226.5416625976563,4,Gross T.M.,2015
14074,69.2,0.0,7.3,0.0,0.0,0.0,13.1,1.8,5.0,3.3,0.3,0.0,1577.7138427734376,2,Gross T.M.,2015
14075,69.2,0.0,7.3,0.0,0.0,0.0,13.1,1.8,5.0,3.3,0.3,0.0,1394.2975830078126,3,Gross T.M.,2015
14076,69.2,0.0,7.3,0.0,0.0,0.0,13.1,1.8,5.0,3.3,0.3,0.0,1261.0428833007813,4,Gross T.M.,2015
14077,66.5,0.0,7.0,0.0,0.0,0.0,14.1,2.6,6.3,3.5,0.0,0.0,1575.045263671875,2,Gross T.M.,2015
14078,66.5,0.0,7.0,0.0,0.0,0.0,14.1,2.6,6.3,3.5,0.0,0.0,1388.03330078125,3,Gross T.M.,2015
14079,66.5,0.0,7.0,0.0,0.0,0.0,14.1,2.6,6.3,3.5,0.0,0.0,1252.3531860351563,4,Gross T.M.,2015
14080,68.17,0.0,7.11,0.0,0.0,0.0,13.51,2.4,5.41,3.2,0.2,0.0,1582.09580078125,2,Gross T.M.,2015
14081,68.17,0.0,7.11,0.0,0.0,0.0,13.51,2.4,5.41,3.2,0.2,0.0,1394.0837158203126,3,Gross T.M.,2015
14082,68.17,0.0,7.11,0.0,0.0,0.0,13.51,2.4,5.41,3.2,0.2,0.0,1258.3287719726563,4,Gross T.M.,2015
14083,62.1,0.0,9.0,0.0,0.0,0.0,14.4,1.9,5.6,7.0,0.0,0.0,1538.65048828125,2,Gross T.M.,2015
14084,62.1,0.0,9.0,0.0,0.0,0.0,14.4,1.9,5.6,7.0,0.0,0.0,1366.48642578125,3,Gross T.M.,2015
14085,62.1,0.0,9.0,0.0,0.0,0.0,14.4,1.9,5.6,7.0,0.0,0.0,1243.2336791992188,4,Gross T.M.,2015
14086,59.46,0.0,11.01,0.0,0.0,0.0,14.41,1.8,6.01,7.31,0.0,0.0,1564.6730712890626,2,Gross T.M.,2015
14087,59.46,0.0,11.01,0.0,0.0,0.0,14.41,1.8,6.01,7.31,0.0,0.0,1395.92099609375,3,Gross T.M.,2015
14088,59.46,0.0,11.01,0.0,0.0,0.0,14.41,1.8,6.01,7.31,0.0,0.0,1274.72763671875,4,Gross T.M.,2015
14089,67.0,0.0,7.1,0.0,0.0,0.0,13.6,1.9,6.4,4.0,0.0,0.0,1586.529150390625,2,Gross T.M.,2015
14090,67.0,0.0,7.1,0.0,0.0,0.0,13.6,1.9,6.4,4.0,0.0,0.0,1399.1860107421876,3,Gross T.M.,2015
14091,67.0,0.0,7.1,0.0,0.0,0.0,13.6,1.9,6.4,4.0,0.0,0.0,1266.5879272460938,4,Gross T.M.,2015
14092,61.0,0.0,8.9,0.0,0.0,0.0,14.8,2.0,5.9,7.2,0.2,0.0,1546.233740234375,2,Gross T.M.,2015
14093,61.0,0.0,8.9,0.0,0.0,0.0,14.8,2.0,5.9,7.2,0.2,0.0,1373.8381103515626,3,Gross T.M.,2015
14094,61.0,0.0,8.9,0.0,0.0,0.0,14.8,2.0,5.9,7.2,0.2,0.0,1249.3257202148438,4,Gross T.M.,2015
14095,57.84,0.0,10.69,0.0,0.0,0.0,15.28,1.9,6.39,7.69,0.2,0.0,1551.90244140625,2,Gross T.M.,2015
14096,57.84,0.0,10.69,0.0,0.0,0.0,15.28,1.9,6.39,7.69,0.2,0.0,1383.1020263671876,3,Gross T.M.,2015
14097,57.84,0.0,10.69,0.0,0.0,0.0,15.28,1.9,6.39,7.69,0.2,0.0,1261.015966796875,4,Gross T.M.,2015
14098,61.96,0.0,8.71,0.0,0.0,0.0,15.02,2.0,7.61,4.5,0.2,0.0,1586.9494384765626,2,Gross T.M.,2015
14099,61.96,0.0,8.71,0.0,0.0,0.0,15.02,2.0,7.61,4.5,0.2,0.0,1405.9743408203126,3,Gross T.M.,2015
14100,61.96,0.0,8.71,0.0,0.0,0.0,15.02,2.0,7.61,4.5,0.2,0.0,1279.2948974609376,4,Gross T.M.,2015
14101,63.33,0.0,11.12,0.0,0.0,0.0,14.23,1.8,5.71,3.61,0.2,0.0,1624.013037109375,2,Gross T.M.,2015
14102,63.33,0.0,11.12,0.0,0.0,0.0,14.23,1.8,5.71,3.61,0.2,0.0,1442.978369140625,3,Gross T.M.,2015
14103,63.33,0.0,11.12,0.0,0.0,0.0,14.23,1.8,5.71,3.61,0.2,0.0,1310.80380859375,4,Gross T.M.,2015
14104,63.1,0.0,8.9,0.0,0.0,0.0,14.0,1.9,5.1,6.5,0.5,0.0,1540.0771240234376,2,Gross T.M.,2015
14105,63.1,0.0,8.9,0.0,0.0,0.0,14.0,1.9,5.1,6.5,0.5,0.0,1366.3488525390626,3,Gross T.M.,2015
14106,63.1,0.0,8.9,0.0,0.0,0.0,14.0,1.9,5.1,6.5,0.5,0.0,1243.898046875,4,Gross T.M.,2015
14107,57.6,0.0,10.9,0.0,0.0,0.0,14.9,2.0,6.4,7.7,0.5,0.0,1565.73837890625,2,Gross T.M.,2015
14108,57.6,0.0,10.9,0.0,0.0,0.0,14.9,2.0,6.4,7.7,0.5,0.0,1394.120703125,3,Gross T.M.,2015
14109,57.6,0.0,10.9,0.0,0.0,0.0,14.9,2.0,6.4,7.7,0.5,0.0,1270.294775390625,4,Gross T.M.,2015
14110,64.3,0.0,9.1,0.0,0.0,0.0,14.2,1.8,6.2,3.9,0.5,0.0,1600.2597412109376,2,Gross T.M.,2015
14111,64.3,0.0,9.1,0.0,0.0,0.0,14.2,1.8,6.2,3.9,0.5,0.0,1415.065283203125,3,Gross T.M.,2015
14112,64.3,0.0,9.1,0.0,0.0,0.0,14.2,1.8,6.2,3.9,0.5,0.0,1281.0499633789063,4,Gross T.M.,2015
14113,60.54,0.0,10.99,0.0,0.0,0.0,15.18,2.0,6.69,4.1,0.5,0.0,1609.9859375,2,Gross T.M.,2015
14114,60.54,0.0,10.99,0.0,0.0,0.0,15.18,2.0,6.69,4.1,0.5,0.0,1429.0949462890626,3,Gross T.M.,2015
14115,60.54,0.0,10.99,0.0,0.0,0.0,15.18,2.0,6.69,4.1,0.5,0.0,1298.459326171875,4,Gross T.M.,2015
14116,70.9,0.0,1.1,0.0,0.0,0.0,12.7,0.2,5.8,9.3,0.0,0.0,1498.2271484375,2,Gross T.M.,2015
14117,70.9,0.0,1.1,0.0,0.0,0.0,12.7,0.2,5.8,9.3,0.0,0.0,1328.2824462890626,3,Gross T.M.,2015
14118,70.9,0.0,1.1,0.0,0.0,0.0,12.7,0.2,5.8,9.3,0.0,0.0,1207.641455078125,4,Gross T.M.,2015
14119,68.63,0.0,3.0,0.0,0.0,0.0,13.09,0.2,5.89,9.19,0.0,0.0,1499.8248046875,2,Gross T.M.,2015
14120,68.63,0.0,3.0,0.0,0.0,0.0,13.09,0.2,5.89,9.19,0.0,0.0,1328.275732421875,3,Gross T.M.,2015
14121,68.63,0.0,3.0,0.0,0.0,0.0,13.09,0.2,5.89,9.19,0.0,0.0,1209.966162109375,4,Gross T.M.,2015
14122,66.8,0.0,5.0,0.0,0.0,0.0,13.5,0.2,5.6,8.9,0.0,0.0,1514.850439453125,2,Gross T.M.,2015
14123,66.8,0.0,5.0,0.0,0.0,0.0,13.5,0.2,5.6,8.9,0.0,0.0,1346.2167724609376,3,Gross T.M.,2015
14124,66.8,0.0,5.0,0.0,0.0,0.0,13.5,0.2,5.6,8.9,0.0,0.0,1225.672705078125,4,Gross T.M.,2015
14125,64.1,0.0,6.9,0.0,0.0,0.0,14.1,0.2,5.7,9.0,0.0,0.0,1510.4906982421876,2,Gross T.M.,2015
14126,64.1,0.0,6.9,0.0,0.0,0.0,14.1,0.2,5.7,9.0,0.0,0.0,1348.1464599609376,3,Gross T.M.,2015
14127,64.1,0.0,6.9,0.0,0.0,0.0,14.1,0.2,5.7,9.0,0.0,0.0,1231.1302856445313,4,Gross T.M.,2015
14128,61.8,0.0,8.9,0.0,0.0,0.0,14.4,0.2,5.7,9.0,0.0,0.0,1534.46201171875,2,Gross T.M.,2015
14129,61.8,0.0,8.9,0.0,0.0,0.0,14.4,0.2,5.7,9.0,0.0,0.0,1367.0739501953126,3,Gross T.M.,2015
14130,61.8,0.0,8.9,0.0,0.0,0.0,14.4,0.2,5.7,9.0,0.0,0.0,1249.0608276367188,4,Gross T.M.,2015
14131,59.3,0.0,10.9,0.0,0.0,0.0,15.0,0.2,5.7,8.9,0.0,0.0,1542.83896484375,2,Gross T.M.,2015
14132,59.3,0.0,10.9,0.0,0.0,0.0,15.0,0.2,5.7,8.9,0.0,0.0,1380.16318359375,3,Gross T.M.,2015
14133,59.3,0.0,10.9,0.0,0.0,0.0,15.0,0.2,5.7,8.9,0.0,0.0,1263.1222290039063,4,Gross T.M.,2015
14134,65.0,0.0,7.1,0.0,0.0,0.0,13.6,1.9,5.5,6.9,0.0,0.0,1533.408056640625,2,Gross T.M.,2015
14135,65.0,0.0,7.1,0.0,0.0,0.0,13.6,1.9,5.5,6.9,0.0,0.0,1359.1332763671876,3,Gross T.M.,2015
14136,65.0,0.0,7.1,0.0,0.0,0.0,13.6,1.9,5.5,6.9,0.0,0.0,1231.2067626953124,4,Gross T.M.,2015
14137,72.3,0.0,4.0,0.0,0.0,0.0,15.5,3.5,1.2,1.8,1.7,0.0,1520.71298828125,2,Gross T.M.,2015
14138,72.3,0.0,4.0,0.0,0.0,0.0,15.5,3.5,1.2,1.8,1.7,0.0,1326.3569091796876,3,Gross T.M.,2015
14139,72.3,0.0,4.0,0.0,0.0,0.0,15.5,3.5,1.2,1.8,1.7,0.0,1186.1664184570313,4,Gross T.M.,2015
14140,71.6,0.0,5.0,0.0,0.0,0.0,15.7,3.8,3.0,0.0,0.9,0.0,1556.7465576171876,2,Gross T.M.,2015
14141,71.6,0.0,5.0,0.0,0.0,0.0,15.7,3.8,3.0,0.0,0.9,0.0,1352.17783203125,3,Gross T.M.,2015
14142,71.6,0.0,5.0,0.0,0.0,0.0,15.7,3.8,3.0,0.0,0.9,0.0,1206.0116333007813,4,Gross T.M.,2015
14143,71.93,0.0,5.09,0.0,0.0,0.0,15.28,3.8,0.1,2.9,0.9,0.0,1524.2543701171876,2,Gross T.M.,2015
14144,71.93,0.0,5.09,0.0,0.0,0.0,15.28,3.8,0.1,2.9,0.9,0.0,1325.3814453125,3,Gross T.M.,2015
14145,71.93,0.0,5.09,0.0,0.0,0.0,15.28,3.8,0.1,2.9,0.9,0.0,1185.763037109375,4,Gross T.M.,2015
14146,65.6,0.0,10.9,0.0,0.0,0.0,15.7,3.8,1.6,1.5,0.9,0.0,1656.5495361328126,2,Gross T.M.,2015
14147,65.6,0.0,10.9,0.0,0.0,0.0,15.7,3.8,1.6,1.5,0.9,0.0,1449.1484130859376,3,Gross T.M.,2015
14148,65.6,0.0,10.9,0.0,0.0,0.0,15.7,3.8,1.6,1.5,0.9,0.0,1297.2836669921876,4,Gross T.M.,2015
14149,61.87,0.16,8.25,0.0,0.11,0.0,0.27,0.21,4.32,24.82,0.0,0.0,1543.15,2,Cao Guorong,2015
14150,64.3,0.0,15.79,0.0,0.0,0.0,0.0,0.0,9.58,10.33,0.0,0.0,1703.15,2,Cao Guorong,2015
14151,63.95,0.5,9.66,0.0,0.11,0.0,0.01,0.054,0.3,25.41,0.0,0.0,1801.149755859375,1,Li Hong,2015
14152,63.95,0.5,9.66,0.0,0.11,0.0,0.01,0.054,0.3,25.41,0.0,0.0,1598.1498779296876,2,Li Hong,2015
14153,72.0,0.0,1.1,0.0,0.0,0.0,12.6,0.2,5.5,8.6,0.0,0.0,1734.15048828125,1,Amma S.,2015
14154,72.0,0.0,1.1,0.0,0.0,0.0,12.6,0.2,5.5,8.6,0.0,0.0,1494.5658935546876,2,Amma S.,2015
14155,72.0,0.0,1.1,0.0,0.0,0.0,12.6,0.2,5.5,8.6,0.0,0.0,1313.1503662109376,3,Amma S.,2015
14156,62.36,2.06,8.75,0.0,0.12,0.0,0.1,0.4,0.47,25.73,0.0,0.0,1558.15,2,Preiss-Daimler ,2014
14157,70.0,0.0,2.5,0.0,0.0,0.0,13.2,0.6,12.3,1.4,0.0,0.0,1840.15,1,Senshu Y.,2014
14158,70.0,0.0,2.5,0.0,0.0,0.0,13.2,0.6,12.3,1.4,0.0,0.0,1577.292822265625,2,Senshu Y.,2014
14159,70.0,0.0,2.5,0.0,0.0,0.0,13.2,0.6,12.3,1.4,0.0,0.0,1380.15,3,Senshu Y.,2014
14160,70.0,0.0,2.5,0.0,0.0,0.0,13.2,0.6,10.9,2.8,0.0,0.0,1823.149267578125,1,Senshu Y.,2014
14161,70.0,0.0,2.5,0.0,0.0,0.0,13.2,0.6,10.9,2.8,0.0,0.0,1561.250341796875,2,Senshu Y.,2014
14162,70.0,0.0,2.5,0.0,0.0,0.0,13.2,0.6,10.9,2.8,0.0,0.0,1365.14951171875,3,Senshu Y.,2014
14163,67.5,0.0,2.5,0.0,0.0,0.0,14.4,0.6,13.5,1.5,0.0,0.0,1786.149755859375,1,Senshu Y.,2014
14164,67.5,0.0,2.5,0.0,0.0,0.0,14.4,0.6,13.5,1.5,0.0,0.0,1528.718603515625,2,Senshu Y.,2014
14165,67.5,0.0,2.5,0.0,0.0,0.0,14.4,0.6,13.5,1.5,0.0,0.0,1336.1498779296876,3,Senshu Y.,2014
14166,67.5,0.0,2.5,0.0,0.0,0.0,14.4,0.6,12.0,3.0,0.0,0.0,1766.1503662109376,1,Senshu Y.,2014
14167,67.5,0.0,2.5,0.0,0.0,0.0,14.4,0.6,12.0,3.0,0.0,0.0,1514.1911376953126,2,Senshu Y.,2014
14168,67.5,0.0,2.5,0.0,0.0,0.0,14.4,0.6,12.0,3.0,0.0,0.0,1325.150244140625,3,Senshu Y.,2014
14169,70.0,0.0,2.5,0.0,0.0,0.0,13.7,0.6,11.8,1.4,0.0,0.0,1839.149755859375,1,Senshu Y.,2014
14170,70.0,0.0,2.5,0.0,0.0,0.0,13.7,0.6,11.8,1.4,0.0,0.0,1571.6900390625,2,Senshu Y.,2014
14171,70.0,0.0,2.5,0.0,0.0,0.0,13.7,0.6,11.8,1.4,0.0,0.0,1372.149755859375,3,Senshu Y.,2014
14172,70.0,0.0,2.5,0.0,0.0,0.0,12.7,0.6,12.8,1.4,0.0,0.0,1845.149755859375,1,Senshu Y.,2014
14173,70.0,0.0,2.5,0.0,0.0,0.0,12.7,0.6,12.8,1.4,0.0,0.0,1578.47177734375,2,Senshu Y.,2014
14174,70.0,0.0,2.5,0.0,0.0,0.0,12.7,0.6,12.8,1.4,0.0,0.0,1379.1498779296876,3,Senshu Y.,2014
14175,67.5,0.0,2.5,0.0,0.0,0.0,14.9,0.6,13.0,1.5,0.0,0.0,1783.1493896484376,1,Senshu Y.,2014
14176,67.5,0.0,2.5,0.0,0.0,0.0,14.9,0.6,13.0,1.5,0.0,0.0,1525.655859375,2,Senshu Y.,2014
14177,67.5,0.0,2.5,0.0,0.0,0.0,14.9,0.6,13.0,1.5,0.0,0.0,1333.14951171875,3,Senshu Y.,2014
14178,67.5,0.0,2.5,0.0,0.0,0.0,13.9,0.6,14.0,1.5,0.0,0.0,1789.1501220703126,1,Senshu Y.,2014
14179,67.5,0.0,2.5,0.0,0.0,0.0,13.9,0.6,14.0,1.5,0.0,0.0,1532.4352783203126,2,Senshu Y.,2014
14180,67.5,0.0,2.5,0.0,0.0,0.0,13.9,0.6,14.0,1.5,0.0,0.0,1340.1501220703126,3,Senshu Y.,2014
14181,70.0,0.0,2.5,0.0,0.0,0.0,13.2,0.6,9.6,4.1,0.0,0.0,1807.1493896484376,1,Senshu Y.,2014
14182,70.0,0.0,2.5,0.0,0.0,0.0,13.2,0.6,9.6,4.1,0.0,0.0,1548.8432373046876,2,Senshu Y.,2014
14183,70.0,0.0,2.5,0.0,0.0,0.0,13.2,0.6,9.6,4.1,0.0,0.0,1355.14951171875,3,Senshu Y.,2014
14184,70.0,0.0,2.5,0.0,0.0,0.0,13.2,0.6,8.2,5.5,0.0,0.0,1789.15,1,Senshu Y.,2014
14185,70.0,0.0,2.5,0.0,0.0,0.0,13.2,0.6,8.2,5.5,0.0,0.0,1535.6987060546876,2,Senshu Y.,2014
14186,70.0,0.0,2.5,0.0,0.0,0.0,13.2,0.6,8.2,5.5,0.0,0.0,1345.1498779296876,3,Senshu Y.,2014
14187,67.5,0.0,2.5,0.0,0.0,0.0,14.4,0.6,10.5,4.5,0.0,0.0,1746.1501220703126,1,Senshu Y.,2014
14188,67.5,0.0,2.5,0.0,0.0,0.0,14.4,0.6,10.5,4.5,0.0,0.0,1499.6559814453126,2,Senshu Y.,2014
14189,67.5,0.0,2.5,0.0,0.0,0.0,14.4,0.6,10.5,4.5,0.0,0.0,1314.15,3,Senshu Y.,2014
14190,67.5,0.0,2.5,0.0,0.0,0.0,14.4,0.6,9.0,6.0,0.0,0.0,1727.1496337890626,1,Senshu Y.,2014
14191,67.5,0.0,2.5,0.0,0.0,0.0,14.4,0.6,9.0,6.0,0.0,0.0,1485.4836181640626,2,Senshu Y.,2014
14192,67.5,0.0,2.5,0.0,0.0,0.0,14.4,0.6,9.0,6.0,0.0,0.0,1303.149755859375,3,Senshu Y.,2014
14193,68.0,0.0,2.5,0.0,0.0,0.0,14.2,0.6,11.0,3.7,0.0,0.0,1764.1508544921876,1,Senshu Y.,2014
14194,68.0,0.0,2.5,0.0,0.0,0.0,14.2,0.6,11.0,3.7,0.0,0.0,1516.061376953125,2,Senshu Y.,2014
14195,68.0,0.0,2.5,0.0,0.0,0.0,14.2,0.6,11.0,3.7,0.0,0.0,1329.15048828125,3,Senshu Y.,2014
14196,67.5,0.0,2.5,0.0,0.0,0.0,14.4,0.6,11.2,3.8,0.0,0.0,1756.1496337890626,1,Senshu Y.,2014
14197,67.5,0.0,2.5,0.0,0.0,0.0,14.4,0.6,11.2,3.8,0.0,0.0,1506.59775390625,2,Senshu Y.,2014
14198,67.5,0.0,2.5,0.0,0.0,0.0,14.4,0.6,11.2,3.8,0.0,0.0,1319.1496337890626,3,Senshu Y.,2014
14199,68.5,0.0,2.5,0.0,0.0,0.0,13.9,0.6,10.1,4.4,0.0,0.0,1770.150732421875,1,Senshu Y.,2014
14200,68.5,0.0,2.5,0.0,0.0,0.0,13.9,0.6,10.1,4.4,0.0,0.0,1518.92490234375,2,Senshu Y.,2014
14201,68.5,0.0,2.5,0.0,0.0,0.0,13.9,0.6,10.1,4.4,0.0,0.0,1330.1506103515626,3,Senshu Y.,2014
14202,68.0,0.0,2.5,0.0,0.0,0.0,14.2,0.6,10.3,4.4,0.0,0.0,1758.15048828125,1,Senshu Y.,2014
14203,68.0,0.0,2.5,0.0,0.0,0.0,14.2,0.6,10.3,4.4,0.0,0.0,1509.290625,2,Senshu Y.,2014
14204,68.0,0.0,2.5,0.0,0.0,0.0,14.2,0.6,10.3,4.4,0.0,0.0,1322.1503662109376,3,Senshu Y.,2014
14205,69.0,0.0,2.5,0.0,0.0,0.0,13.7,0.6,8.5,5.7,0.0,0.0,1758.149755859375,1,Senshu Y.,2014
14206,69.0,0.0,2.5,0.0,0.0,0.0,13.7,0.6,8.5,5.7,0.0,0.0,1511.2427734375,2,Senshu Y.,2014
14207,69.0,0.0,2.5,0.0,0.0,0.0,13.7,0.6,8.5,5.7,0.0,0.0,1325.149755859375,3,Senshu Y.,2014
14208,70.8,0.0,1.0,0.0,0.0,0.0,13.2,0.6,5.9,8.5,0.0,0.0,1735.1501220703126,1,Senshu Y.,2014
14209,70.8,0.0,1.0,0.0,0.0,0.0,13.2,0.6,5.9,8.5,0.0,0.0,1494.2885498046876,2,Senshu Y.,2014
14210,70.8,0.0,1.0,0.0,0.0,0.0,13.2,0.6,5.9,8.5,0.0,0.0,1312.15,3,Senshu Y.,2014
