Repository: charlesll/gpvisc

# GPVisc
=========
GPVisc is a Python module containing a Gaussian Process - Artificial Neural Network of melt viscosity.

- **Documentation:** http://charlesll.github.io/gpvisc/html/index.html
- **Examples:** https://github.com/charlesll/gpvisc/tree/master/examples
- **Web app** https://gpvisc.streamlit.app/
- **Source code:** https://github.com/charlesll/gpvisc/tree/master/src/gpvisc
- **License:** https://github.com/charlesll/gpvisc/tree/master/LICENSE.txt
- **Contributing:** https://github.com/charlesll/gpvisc/blob/master/CONTRIBUTING.md
- **Bug reports:** https://github.com/charlesll/gpvisc/issues
- **Contact:** lelosq@ipgp.fr

See the documentation for more information.

File: examples/additional_data/FULL_SCIGLASS.csv (part 35 of 35)
,sio2,tio2,al2o3,feo,fe2o3,mno,na2o,k2o,mgo,cao,p2o5,h2o,T,viscosity,Author,Year
14211,65.0,0.0,2.5,0.0,0.0,0.0,16.3,0.0,8.1,8.1,0.0,0.0,1636.1496337890626,1,Senshu Y.,2014
14212,65.0,0.0,2.5,0.0,0.0,0.0,16.3,0.0,8.1,8.1,0.0,0.0,1413.4718994140626,2,Senshu Y.,2014
14213,65.0,0.0,2.5,0.0,0.0,0.0,16.3,0.0,8.1,8.1,0.0,0.0,1244.149755859375,3,Senshu Y.,2014
14214,69.93,0.0,2.5,0.0,0.0,0.0,10.99,0.0,8.29,8.29,0.0,0.0,1762.1496337890626,1,Senshu Y.,2014
14215,69.93,0.0,2.5,0.0,0.0,0.0,10.99,0.0,8.29,8.29,0.0,0.0,1523.0900634765626,2,Senshu Y.,2014
14216,69.93,0.0,2.5,0.0,0.0,0.0,10.99,0.0,8.29,8.29,0.0,0.0,1341.149755859375,3,Senshu Y.,2014
14217,70.0,0.0,5.0,0.0,0.0,0.0,15.0,0.0,9.0,1.0,0.0,0.0,1895.1491455078126,1,Senshu Y.,2014
14218,70.0,0.0,5.0,0.0,0.0,0.0,15.0,0.0,9.0,1.0,0.0,0.0,1624.2717041015626,2,Senshu Y.,2014
14219,70.0,0.0,5.0,0.0,0.0,0.0,15.0,0.0,9.0,1.0,0.0,0.0,1421.1493896484376,3,Senshu Y.,2014
14220,72.5,0.0,2.5,0.0,0.0,0.0,11.9,0.6,10.0,2.5,0.0,0.0,1884.1496337890626,1,Senshu Y.,2014
14221,72.5,0.0,2.5,0.0,0.0,0.0,11.9,0.6,10.0,2.5,0.0,0.0,1610.4257568359376,2,Senshu Y.,2014
14222,72.5,0.0,2.5,0.0,0.0,0.0,11.9,0.6,10.0,2.5,0.0,0.0,1406.149755859375,3,Senshu Y.,2014
14223,72.5,0.0,2.5,0.0,0.0,0.0,11.9,0.6,11.2,1.3,0.0,0.0,1900.150244140625,1,Senshu Y.,2014
14224,72.5,0.0,2.5,0.0,0.0,0.0,11.9,0.6,11.2,1.3,0.0,0.0,1622.1713623046876,2,Senshu Y.,2014
14225,72.5,0.0,2.5,0.0,0.0,0.0,11.9,0.6,11.2,1.3,0.0,0.0,1415.1501220703126,3,Senshu Y.,2014
14226,70.0,0.0,2.5,0.0,0.0,0.0,12.6,1.2,12.3,1.4,0.0,0.0,1850.1503662109376,1,Senshu Y.,2014
14227,70.0,0.0,2.5,0.0,0.0,0.0,12.6,1.2,12.3,1.4,0.0,0.0,1580.29892578125,2,Senshu Y.,2014
14228,70.0,0.0,2.5,0.0,0.0,0.0,12.6,1.2,12.3,1.4,0.0,0.0,1379.150244140625,3,Senshu Y.,2014
14229,70.0,0.0,5.0,0.0,0.0,0.0,15.0,0.0,5.0,5.0,0.0,0.0,1842.1496337890626,1,Senshu Y.,2014
14230,70.0,0.0,5.0,0.0,0.0,0.0,15.0,0.0,5.0,5.0,0.0,0.0,1585.8417724609376,2,Senshu Y.,2014
14231,70.0,0.0,5.0,0.0,0.0,0.0,15.0,0.0,5.0,5.0,0.0,0.0,1392.149755859375,3,Senshu Y.,2014
14232,70.0,0.0,5.0,0.0,0.0,0.0,10.0,0.0,7.5,7.5,0.0,0.0,1839.1498779296876,1,Senshu Y.,2014
14233,70.0,0.0,5.0,0.0,0.0,0.0,10.0,0.0,7.5,7.5,0.0,0.0,1596.32724609375,2,Senshu Y.,2014
14234,70.0,0.0,5.0,0.0,0.0,0.0,10.0,0.0,7.5,7.5,0.0,0.0,1410.1498779296876,3,Senshu Y.,2014
14235,70.0,0.0,5.0,0.0,0.0,0.0,10.0,0.0,13.5,1.5,0.0,0.0,1918.1509765625,1,Senshu Y.,2014
14236,70.0,0.0,5.0,0.0,0.0,0.0,10.0,0.0,13.5,1.5,0.0,0.0,1654.8735107421876,2,Senshu Y.,2014
14237,70.0,0.0,5.0,0.0,0.0,0.0,10.0,0.0,13.5,1.5,0.0,0.0,1455.1506103515626,3,Senshu Y.,2014
14238,68.5,0.0,2.5,0.0,0.0,0.0,10.8,0.8,13.9,3.5,0.0,0.0,1801.15048828125,1,Senshu Y.,2014
14239,68.5,0.0,2.5,0.0,0.0,0.0,10.8,0.8,13.9,3.5,0.0,0.0,1549.23837890625,2,Senshu Y.,2014
14240,68.5,0.0,2.5,0.0,0.0,0.0,10.8,0.8,13.9,3.5,0.0,0.0,1359.1503662109376,3,Senshu Y.,2014
14241,70.0,0.0,2.5,0.0,0.0,0.0,11.0,0.0,16.5,0.0,0.0,0.0,1870.150244140625,1,Senshu Y.,2014
14242,70.0,0.0,2.5,0.0,0.0,0.0,11.0,0.0,16.5,0.0,0.0,0.0,1603.333837890625,2,Senshu Y.,2014
14243,70.0,0.0,2.5,0.0,0.0,0.0,11.0,0.0,16.5,0.0,0.0,0.0,1403.150244140625,3,Senshu Y.,2014
14244,65.0,0.0,5.0,0.0,0.0,0.0,12.0,0.0,18.0,0.0,0.0,0.0,1829.15048828125,1,Senshu Y.,2014
14245,65.0,0.0,5.0,0.0,0.0,0.0,12.0,0.0,18.0,0.0,0.0,0.0,1581.0060791015626,2,Senshu Y.,2014
14246,65.0,0.0,5.0,0.0,0.0,0.0,12.0,0.0,18.0,0.0,0.0,0.0,1392.1503662109376,3,Senshu Y.,2014
14247,70.0,0.0,2.5,0.0,0.0,0.0,16.5,0.0,5.5,5.5,0.0,0.0,1765.149267578125,1,Senshu Y.,2014
14248,70.0,0.0,2.5,0.0,0.0,0.0,16.5,0.0,5.5,5.5,0.0,0.0,1511.2089599609376,2,Senshu Y.,2014
14249,70.0,0.0,2.5,0.0,0.0,0.0,16.5,0.0,5.5,5.5,0.0,0.0,1321.1493896484376,3,Senshu Y.,2014
14250,70.0,0.0,0.0,0.0,0.0,0.0,18.0,0.0,6.0,6.0,0.0,0.0,1688.1501220703126,1,Senshu Y.,2014
14251,70.0,0.0,0.0,0.0,0.0,0.0,18.0,0.0,6.0,6.0,0.0,0.0,1436.501318359375,2,Senshu Y.,2014
14252,70.0,0.0,0.0,0.0,0.0,0.0,18.0,0.0,6.0,6.0,0.0,0.0,1250.1500610351563,3,Senshu Y.,2014
14253,70.0,0.0,2.5,0.0,0.0,0.0,13.7,0.0,6.9,6.9,0.0,0.0,1763.14951171875,1,Senshu Y.,2014
14254,70.0,0.0,2.5,0.0,0.0,0.0,13.7,0.0,6.9,6.9,0.0,0.0,1516.990576171875,2,Senshu Y.,2014
14255,70.0,0.0,2.5,0.0,0.0,0.0,13.7,0.0,6.9,6.9,0.0,0.0,1331.1496337890626,3,Senshu Y.,2014
14256,65.0,0.0,0.0,0.0,0.0,0.0,21.0,0.0,7.0,7.0,0.0,0.0,1561.150244140625,1,Senshu Y.,2014
14257,65.0,0.0,0.0,0.0,0.0,0.0,21.0,0.0,7.0,7.0,0.0,0.0,1332.417578125,2,Senshu Y.,2014
14258,65.0,0.0,0.0,0.0,0.0,0.0,21.0,0.0,7.0,7.0,0.0,0.0,1162.1501220703126,3,Senshu Y.,2014
14259,70.0,0.0,0.0,0.0,0.0,0.0,15.0,0.0,7.5,7.5,0.0,0.0,1686.14951171875,1,Senshu Y.,2014
14260,70.0,0.0,0.0,0.0,0.0,0.0,15.0,0.0,7.5,7.5,0.0,0.0,1443.00400390625,2,Senshu Y.,2014
14261,70.0,0.0,0.0,0.0,0.0,0.0,15.0,0.0,7.5,7.5,0.0,0.0,1261.1496337890624,3,Senshu Y.,2014
14262,68.5,0.0,2.5,0.0,0.0,0.0,16.8,0.6,8.1,3.5,0.0,0.0,1765.150732421875,1,Senshu Y.,2014
14263,68.5,0.0,2.5,0.0,0.0,0.0,16.8,0.6,8.1,3.5,0.0,0.0,1507.2773193359376,2,Senshu Y.,2014
14264,68.5,0.0,2.5,0.0,0.0,0.0,16.8,0.6,8.1,3.5,0.0,0.0,1315.1506103515626,3,Senshu Y.,2014
14265,70.0,0.0,0.0,0.0,0.0,0.0,12.0,0.0,9.0,9.0,0.0,0.0,1684.1501220703126,1,Senshu Y.,2014
14266,70.0,0.0,0.0,0.0,0.0,0.0,12.0,0.0,9.0,9.0,0.0,0.0,1449.438330078125,2,Senshu Y.,2014
14267,70.0,0.0,0.0,0.0,0.0,0.0,12.0,0.0,9.0,9.0,0.0,0.0,1272.1500610351563,3,Senshu Y.,2014
14268,65.0,0.0,0.0,0.0,0.0,0.0,14.0,0.0,10.5,10.5,0.0,0.0,1556.1506103515626,1,Senshu Y.,2014
14269,65.0,0.0,0.0,0.0,0.0,0.0,14.0,0.0,10.5,10.5,0.0,0.0,1346.8307861328126,2,Senshu Y.,2014
14270,65.0,0.0,0.0,0.0,0.0,0.0,14.0,0.0,10.5,10.5,0.0,0.0,1187.1503662109376,3,Senshu Y.,2014
14271,69.1,0.0,0.9,0.0,0.0,0.0,14.2,0.8,10.5,4.5,0.0,0.0,1741.150244140625,1,Senshu Y.,2014
14272,69.1,0.0,0.9,0.0,0.0,0.0,14.2,0.8,10.5,4.5,0.0,0.0,1488.017919921875,2,Senshu Y.,2014
14273,69.1,0.0,0.9,0.0,0.0,0.0,14.2,0.8,10.5,4.5,0.0,0.0,1299.1501220703126,3,Senshu Y.,2014
14274,70.0,0.0,0.0,0.0,0.0,0.0,18.0,0.0,10.8,1.2,0.0,0.0,1751.1501220703126,1,Senshu Y.,2014
14275,70.0,0.0,0.0,0.0,0.0,0.0,18.0,0.0,10.8,1.2,0.0,0.0,1483.051611328125,2,Senshu Y.,2014
14276,70.0,0.0,0.0,0.0,0.0,0.0,18.0,0.0,10.8,1.2,0.0,0.0,1286.1500610351563,3,Senshu Y.,2014
14277,70.0,0.0,2.5,0.0,0.0,0.0,16.5,0.0,11.0,0.0,0.0,0.0,1837.1496337890626,1,Senshu Y.,2014
14278,70.0,0.0,2.5,0.0,0.0,0.0,16.5,0.0,11.0,0.0,0.0,0.0,1564.38486328125,2,Senshu Y.,2014
14279,70.0,0.0,2.5,0.0,0.0,0.0,16.5,0.0,11.0,0.0,0.0,0.0,1362.149755859375,3,Senshu Y.,2014
14280,70.0,0.0,0.0,0.0,0.0,0.0,18.0,0.0,12.0,0.0,0.0,0.0,1767.1498779296876,1,Senshu Y.,2014
14281,70.0,0.0,0.0,0.0,0.0,0.0,18.0,0.0,12.0,0.0,0.0,0.0,1494.7709716796876,2,Senshu Y.,2014
14282,70.0,0.0,0.0,0.0,0.0,0.0,18.0,0.0,12.0,0.0,0.0,0.0,1295.1498779296876,3,Senshu Y.,2014
14283,65.0,0.0,0.0,0.0,0.0,0.0,21.0,0.0,14.0,0.0,0.0,0.0,1653.1501220703126,1,Senshu Y.,2014
14284,65.0,0.0,0.0,0.0,0.0,0.0,21.0,0.0,14.0,0.0,0.0,0.0,1400.039892578125,2,Senshu Y.,2014
14285,65.0,0.0,0.0,0.0,0.0,0.0,21.0,0.0,14.0,0.0,0.0,0.0,1214.1500610351563,3,Senshu Y.,2014
14286,70.0,0.0,0.0,0.0,0.0,0.0,15.0,0.0,15.0,0.0,0.0,0.0,1784.150244140625,1,Senshu Y.,2014
14287,70.0,0.0,0.0,0.0,0.0,0.0,15.0,0.0,15.0,0.0,0.0,0.0,1515.4859375,2,Senshu Y.,2014
14288,70.0,0.0,0.0,0.0,0.0,0.0,15.0,0.0,15.0,0.0,0.0,0.0,1317.150244140625,3,Senshu Y.,2014
14289,70.0,0.0,0.0,0.0,0.0,0.0,12.0,0.0,16.2,1.8,0.0,0.0,1778.14951171875,1,Senshu Y.,2014
14290,70.0,0.0,0.0,0.0,0.0,0.0,12.0,0.0,16.2,1.8,0.0,0.0,1519.23984375,2,Senshu Y.,2014
14291,70.0,0.0,0.0,0.0,0.0,0.0,12.0,0.0,16.2,1.8,0.0,0.0,1326.1496337890626,3,Senshu Y.,2014
14292,70.0,0.0,0.0,0.0,0.0,0.0,12.0,0.0,18.0,0.0,0.0,0.0,1802.1498779296876,1,Senshu Y.,2014
14293,70.0,0.0,0.0,0.0,0.0,0.0,12.0,0.0,18.0,0.0,0.0,0.0,1537.18369140625,2,Senshu Y.,2014
14294,70.0,0.0,0.0,0.0,0.0,0.0,12.0,0.0,18.0,0.0,0.0,0.0,1340.15,3,Senshu Y.,2014
14295,65.0,0.0,0.0,0.0,0.0,0.0,14.0,0.0,21.0,0.0,0.0,0.0,1694.149267578125,1,Senshu Y.,2014
14296,65.0,0.0,0.0,0.0,0.0,0.0,14.0,0.0,21.0,0.0,0.0,0.0,1449.20615234375,2,Senshu Y.,2014
14297,65.0,0.0,0.0,0.0,0.0,0.0,14.0,0.0,21.0,0.0,0.0,0.0,1266.1494506835938,3,Senshu Y.,2014
14298,64.0,0.0,11.0,0.0,0.0,0.0,15.0,1.0,9.0,0.0,0.0,0.0,1942.1503662109376,1,Endo J.,2012
14299,64.0,0.0,11.0,0.0,0.0,0.0,15.0,1.0,9.0,0.0,0.0,0.0,1682.53671875,2,Endo J.,2012
14300,64.0,0.0,11.0,0.0,0.0,0.0,15.0,1.0,9.0,0.0,0.0,0.0,1484.150244140625,3,Endo J.,2012
14301,63.0,0.0,12.0,0.0,0.0,0.0,17.0,1.0,7.0,0.0,0.0,0.0,1940.149755859375,1,Endo J.,2012
14302,63.0,0.0,12.0,0.0,0.0,0.0,17.0,1.0,7.0,0.0,0.0,0.0,1676.63681640625,2,Endo J.,2012
14303,63.0,0.0,12.0,0.0,0.0,0.0,17.0,1.0,7.0,0.0,0.0,0.0,1476.149755859375,3,Endo J.,2012
14304,63.5,0.0,10.5,0.0,0.0,0.0,15.0,2.0,9.0,0.0,0.0,0.0,1911.15048828125,1,Endo J.,2012
14305,63.5,0.0,10.5,0.0,0.0,0.0,15.0,2.0,9.0,0.0,0.0,0.0,1660.6108154296876,2,Endo J.,2012
14306,63.5,0.0,10.5,0.0,0.0,0.0,15.0,2.0,9.0,0.0,0.0,0.0,1468.1503662109376,3,Endo J.,2012
14307,66.0,0.0,9.0,0.0,0.0,0.0,15.0,2.0,8.0,0.0,0.0,0.0,1935.150732421875,1,Endo J.,2012
14308,66.0,0.0,9.0,0.0,0.0,0.0,15.0,2.0,8.0,0.0,0.0,0.0,1672.8354248046876,2,Endo J.,2012
14309,66.0,0.0,9.0,0.0,0.0,0.0,15.0,2.0,8.0,0.0,0.0,0.0,1473.15048828125,3,Endo J.,2012
14310,64.3,0.0,8.5,0.0,0.0,0.0,12.5,4.0,10.7,0.0,0.0,0.0,1891.14951171875,1,Endo J.,2012
14311,64.3,0.0,8.5,0.0,0.0,0.0,12.5,4.0,10.7,0.0,0.0,0.0,1646.0199951171876,2,Endo J.,2012
14312,64.3,0.0,8.5,0.0,0.0,0.0,12.5,4.0,10.7,0.0,0.0,0.0,1457.1496337890626,3,Endo J.,2012
14313,65.0,0.0,5.0,0.0,0.0,0.0,11.0,6.5,12.0,0.5,0.0,0.0,1830.305029296875,1,Endo J.,2012
14314,65.0,0.0,5.0,0.0,0.0,0.0,11.0,6.5,12.0,0.5,0.0,0.0,1598.6464599609376,2,Endo J.,2012
14315,65.0,0.0,5.0,0.0,0.0,0.0,11.0,6.5,12.0,0.5,0.0,0.0,1419.0446533203126,3,Endo J.,2012
14316,60.0,0.0,13.0,0.0,0.0,0.0,13.0,0.0,14.0,0.0,0.0,0.0,1907.1498779296876,1,Endo J.,2012
14317,60.0,0.0,13.0,0.0,0.0,0.0,13.0,0.0,14.0,0.0,0.0,0.0,1677.458349609375,2,Endo J.,2012
14318,60.0,0.0,13.0,0.0,0.0,0.0,13.0,0.0,14.0,0.0,0.0,0.0,1497.1498779296876,3,Endo J.,2012
14319,68.5,0.0,7.4,0.0,0.0,0.0,12.2,4.0,7.9,0.0,0.0,0.0,1966.150732421875,1,Endo J.,2012
14320,68.5,0.0,7.4,0.0,0.0,0.0,12.2,4.0,7.9,0.0,0.0,0.0,1692.778662109375,2,Endo J.,2012
14321,68.5,0.0,7.4,0.0,0.0,0.0,12.2,4.0,7.9,0.0,0.0,0.0,1486.15048828125,3,Endo J.,2012
14322,64.8,0.0,5.3,0.0,0.0,0.0,11.0,6.3,12.1,0.5,0.0,0.0,1821.14951171875,1,Endo J.,2012
14323,64.8,0.0,5.3,0.0,0.0,0.0,11.0,6.3,12.1,0.5,0.0,0.0,1586.327490234375,2,Endo J.,2012
14324,64.8,0.0,5.3,0.0,0.0,0.0,11.0,6.3,12.1,0.5,0.0,0.0,1405.14951171875,3,Endo J.,2012
14325,54.6,0.0,0.0,0.0,0.0,0.0,6.0,7.9,7.7,22.1,1.7,0.0,1322.14365234375,3,Dohler F.,2016
14326,54.6,0.0,0.0,0.0,0.0,0.0,6.0,7.9,7.7,22.1,1.7,0.0,1213.5380004882813,4,Dohler F.,2016
14327,54.6,0.0,0.0,0.0,0.0,0.0,6.0,7.9,7.7,22.1,1.7,0.0,1133.4557861328126,5,Dohler F.,2016
14328,54.6,0.0,0.0,0.0,0.0,0.0,6.0,7.9,7.7,22.1,1.7,0.0,1071.9645141601563,6,Dohler F.,2016
14329,54.6,0.0,0.0,0.0,0.0,0.0,6.0,7.9,7.7,22.1,1.7,0.0,1023.2636474609375,7,Dohler F.,2016
14330,54.6,0.0,0.0,0.0,0.0,0.0,6.0,7.9,7.7,22.1,1.7,0.0,983.7384399414062,8,Dohler F.,2016
14331,54.6,0.0,0.0,0.0,0.0,0.0,6.0,7.9,7.7,22.1,1.7,0.0,951.0190795898437,9,Dohler F.,2016
14332,54.6,0.0,0.0,0.0,0.0,0.0,6.0,7.9,7.7,22.1,1.7,0.0,923.4869750976562,10,Dohler F.,2016
14333,54.6,0.0,0.0,0.0,0.0,0.0,6.0,7.9,7.7,22.1,1.7,0.0,899.9991821289062,11,Dohler F.,2016
14334,54.6,0.0,0.0,0.0,0.0,0.0,6.0,7.9,7.7,22.1,1.7,0.0,879.7255615234375,12,Dohler F.,2016
14335,49.4,0.0,0.0,0.0,0.0,0.0,6.6,6.6,0.0,36.3,1.1,0.0,1430.589453125,2,Dohler F.,2016
14336,49.4,0.0,0.0,0.0,0.0,0.0,6.6,6.6,0.0,36.3,1.1,0.0,1298.865087890625,3,Dohler F.,2016
14337,49.4,0.0,0.0,0.0,0.0,0.0,6.6,6.6,0.0,36.3,1.1,0.0,1204.4858764648438,4,Dohler F.,2016
14338,49.4,0.0,0.0,0.0,0.0,0.0,6.6,6.6,0.0,36.3,1.1,0.0,1133.5420288085938,5,Dohler F.,2016
14339,49.4,0.0,0.0,0.0,0.0,0.0,6.6,6.6,0.0,36.3,1.1,0.0,1078.26865234375,6,Dohler F.,2016
14340,49.4,0.0,0.0,0.0,0.0,0.0,6.6,6.6,0.0,36.3,1.1,0.0,1033.990087890625,7,Dohler F.,2016
14341,49.4,0.0,0.0,0.0,0.0,0.0,6.6,6.6,0.0,36.3,1.1,0.0,997.722509765625,8,Dohler F.,2016
14342,49.4,0.0,0.0,0.0,0.0,0.0,6.6,6.6,0.0,36.3,1.1,0.0,967.472265625,9,Dohler F.,2016
14343,49.4,0.0,0.0,0.0,0.0,0.0,6.6,6.6,0.0,36.3,1.1,0.0,941.8564819335937,10,Dohler F.,2016
14344,49.4,0.0,0.0,0.0,0.0,0.0,6.6,6.6,0.0,36.3,1.1,0.0,919.8859619140625,11,Dohler F.,2016
14345,49.4,0.0,0.0,0.0,0.0,0.0,6.6,6.6,0.0,36.3,1.1,0.0,900.8342041015625,12,Dohler F.,2016
14346,46.1,0.0,0.0,0.0,0.0,0.0,24.4,0.0,0.0,26.9,2.6,0.0,1449.502294921875,1,Dohler F.,2016
14347,46.1,0.0,0.0,0.0,0.0,0.0,24.4,0.0,0.0,26.9,2.6,0.0,1287.9247802734376,2,Dohler F.,2016
14348,46.1,0.0,0.0,0.0,0.0,0.0,24.4,0.0,0.0,26.9,2.6,0.0,1175.4673828125,3,Dohler F.,2016
14349,46.1,0.0,0.0,0.0,0.0,0.0,24.4,0.0,0.0,26.9,2.6,0.0,1092.68662109375,4,Dohler F.,2016
14350,46.1,0.0,0.0,0.0,0.0,0.0,24.4,0.0,0.0,26.9,2.6,0.0,1029.2046264648438,5,Dohler F.,2016
14351,46.1,0.0,0.0,0.0,0.0,0.0,24.4,0.0,0.0,26.9,2.6,0.0,978.9772094726562,6,Dohler F.,2016
14352,46.1,0.0,0.0,0.0,0.0,0.0,24.4,0.0,0.0,26.9,2.6,0.0,938.2455810546875,7,Dohler F.,2016
14353,46.1,0.0,0.0,0.0,0.0,0.0,24.4,0.0,0.0,26.9,2.6,0.0,904.5494750976562,8,Dohler F.,2016
14354,46.1,0.0,0.0,0.0,0.0,0.0,24.4,0.0,0.0,26.9,2.6,0.0,876.2109741210937,9,Dohler F.,2016
14355,46.1,0.0,0.0,0.0,0.0,0.0,24.4,0.0,0.0,26.9,2.6,0.0,852.0463623046875,10,Dohler F.,2016
14356,46.1,0.0,0.0,0.0,0.0,0.0,24.4,0.0,0.0,26.9,2.6,0.0,831.1968139648437,11,Dohler F.,2016
14357,46.1,0.0,0.0,0.0,0.0,0.0,24.4,0.0,0.0,26.9,2.6,0.0,813.0238403320312,12,Dohler F.,2016
14358,64.3,0.0,15.79,0.0,0.0,0.0,0.0,0.0,9.58,10.33,0.0,0.0,1703.15,2,Cao Guorong,2015
14359,42.5,0.0,5.0,0.0,0.0,0.0,0.0,0.0,10.0,42.5,0.0,0.0,1626.819677734375,0,Park J.H.,2004
14360,37.5,0.0,15.0,0.0,0.0,0.0,0.0,0.0,10.0,37.5,0.0,0.0,1662.6381591796876,0,Park J.H.,2004
14361,57.61,0.024,9.83,7.56,0.0,0.15,3.82,3.24,7.84,9.82,0.0,0.11,1556.8356689453126,2,Vetere F.,2007
14362,57.61,0.024,9.83,7.56,0.0,0.15,3.82,3.24,7.84,9.82,0.0,0.11,1444.9511474609376,3,Vetere F.,2007
14363,57.61,0.024,9.83,7.56,0.0,0.15,3.82,3.24,7.84,9.82,0.0,0.11,1349.4545654296876,4,Vetere F.,2007
14364,57.61,0.024,9.83,7.56,0.0,0.15,3.82,3.24,7.84,9.82,0.0,0.11,1266.991064453125,5,Vetere F.,2007
14365,57.61,0.024,9.83,7.56,0.0,0.15,3.82,3.24,7.84,9.82,0.0,0.11,1195.0630249023438,6,Vetere F.,2007
14366,57.61,0.024,9.83,7.56,0.0,0.15,3.82,3.24,7.84,9.82,0.0,0.11,1131.7727416992188,7,Vetere F.,2007
14367,57.61,0.024,9.83,7.56,0.0,0.15,3.82,3.24,7.84,9.82,0.0,0.11,1075.6523193359376,8,Vetere F.,2007
14368,57.61,0.024,9.83,7.56,0.0,0.15,3.82,3.24,7.84,9.82,0.0,0.11,1025.548681640625,9,Vetere F.,2007
14369,57.61,0.024,9.83,7.56,0.0,0.15,3.82,3.24,7.84,9.82,0.0,0.11,980.5435546875,10,Vetere F.,2007
14370,57.61,0.024,9.83,7.56,0.0,0.15,3.82,3.24,7.84,9.82,0.0,0.11,939.896337890625,11,Vetere F.,2007
14371,57.61,0.024,9.83,7.56,0.0,0.15,3.82,3.24,7.84,9.82,0.0,0.11,903.003271484375,12,Vetere F.,2007
14372,57.61,0.024,9.83,7.56,0.0,0.15,3.82,3.24,7.84,9.82,0.0,0.11,1560.801611328125,1,Vetere F.,2007
14373,57.61,0.024,9.83,7.56,0.0,0.15,3.82,3.24,7.84,9.82,0.0,0.11,1409.5756591796876,2,Vetere F.,2007
14374,57.61,0.024,9.83,7.56,0.0,0.15,3.82,3.24,7.84,9.82,0.0,0.11,1287.4582275390624,3,Vetere F.,2007
14375,57.61,0.024,9.83,7.56,0.0,0.15,3.82,3.24,7.84,9.82,0.0,0.11,1186.7829345703124,4,Vetere F.,2007
14376,57.61,0.024,9.83,7.56,0.0,0.15,3.82,3.24,7.84,9.82,0.0,0.11,1102.3580688476563,5,Vetere F.,2007
14377,57.61,0.024,9.83,7.56,0.0,0.15,3.82,3.24,7.84,9.82,0.0,0.11,1030.5428833007813,6,Vetere F.,2007
14378,57.61,0.024,9.83,7.56,0.0,0.15,3.82,3.24,7.84,9.82,0.0,0.11,968.7086547851562,7,Vetere F.,2007
14379,57.61,0.024,9.83,7.56,0.0,0.15,3.82,3.24,7.84,9.82,0.0,0.11,914.9098266601562,8,Vetere F.,2007
14380,57.61,0.024,9.83,7.56,0.0,0.15,3.82,3.24,7.84,9.82,0.0,0.11,867.675634765625,9,Vetere F.,2007
14381,57.61,0.024,9.83,7.56,0.0,0.15,3.82,3.24,7.84,9.82,0.0,0.11,825.8736938476562,10,Vetere F.,2007
14382,57.61,0.024,9.83,7.56,0.0,0.15,3.82,3.24,7.84,9.82,0.0,0.11,788.6177124023437,11,Vetere F.,2007
14383,57.61,0.024,9.83,7.56,0.0,0.15,3.82,3.24,7.84,9.82,0.0,0.11,755.2045043945313,12,Vetere F.,2007
14384,57.61,0.024,9.83,7.56,0.0,0.15,3.82,3.24,7.84,9.82,0.0,0.11,1516.8072265625,1,Vetere F.,2007
14385,75.0,0.0,12.5,0.0,0.0,0.0,12.5,0.0,0.0,0.0,0.0,0.0,2119.243017578125,1,Persikov E.S.,1998
14386,75.0,0.0,12.5,0.0,0.0,0.0,12.5,0.0,0.0,0.0,0.0,0.0,1938.0903076171876,2,Persikov E.S.,1998
14387,75.0,0.0,12.5,0.0,0.0,0.0,12.5,0.0,0.0,0.0,0.0,0.0,1798.0241455078126,3,Persikov E.S.,1998
14388,75.0,0.0,12.5,0.0,0.0,0.0,12.5,0.0,0.0,0.0,0.0,0.0,1686.490087890625,4,Persikov E.S.,1998
14389,72.45,0.0,12.07,0.0,0.0,0.0,12.07,0.0,0.0,0.0,0.0,3.41,1473.15,2,Persikov E.S.,1998
14390,72.22,0.0,11.11,0.0,0.0,0.0,11.11,0.0,2.78,2.78,0.0,0.0,1879.175146484375,1,Persikov E.S.,1998
14391,68.15,0.0,9.08,0.0,0.0,0.0,9.08,0.0,6.85,6.85,0.0,0.0,1738.9911865234376,1,Persikov E.S.,1998
14392,46.53,0.0,9.23,0.0,0.0,0.0,0.0,0.0,0.0,44.24,0.0,0.0,1713.1503662109376,0,Rehackova L.,2013
14393,0.0,0.0,0.0,0.0,2.5,0.0,13.01,0.0,26.93,15.42,42.14,0.0,1187.5817626953124,0,Sharmin N.,2016
14394,0.0,0.0,0.0,0.0,2.5,0.0,13.01,0.0,26.93,15.42,42.14,0.0,1079.2074951171876,1,Sharmin N.,2016
14395,0.0,0.0,0.0,0.0,2.5,0.0,13.01,0.0,26.93,15.42,42.14,0.0,999.660009765625,2,Sharmin N.,2016
14396,0.0,0.0,0.0,0.0,2.5,0.0,13.01,0.0,26.93,15.42,42.14,0.0,938.7878784179687,3,Sharmin N.,2016
14397,0.0,0.0,0.0,0.0,2.5,0.0,13.01,0.0,26.93,15.42,42.14,0.0,890.705419921875,4,Sharmin N.,2016
14398,0.0,0.0,0.0,0.0,2.5,0.0,13.01,0.0,26.93,15.42,42.14,0.0,851.7649291992187,5,Sharmin N.,2016
14399,0.0,0.0,0.0,0.0,2.5,0.0,13.01,0.0,26.93,15.42,42.14,0.0,819.5856079101562,6,Sharmin N.,2016
14400,0.0,0.0,0.0,0.0,2.5,0.0,13.01,0.0,26.93,15.42,42.14,0.0,792.5470947265625,7,Sharmin N.,2016
14401,0.0,0.0,0.0,0.0,2.5,0.0,13.01,0.0,26.93,15.42,42.14,0.0,769.5087036132813,8,Sharmin N.,2016
14402,0.0,0.0,0.0,0.0,2.5,0.0,13.01,0.0,26.93,15.42,42.14,0.0,749.6438659667969,9,Sharmin N.,2016
14403,0.0,0.0,0.0,0.0,4.3,0.0,10.79,0.0,26.77,15.38,42.76,0.0,1086.6503051757813,1,Sharmin N.,2016
14404,0.0,0.0,0.0,0.0,4.3,0.0,10.79,0.0,26.77,15.38,42.76,0.0,1011.5158447265625,2,Sharmin N.,2016
14405,0.0,0.0,0.0,0.0,4.3,0.0,10.79,0.0,26.77,15.38,42.76,0.0,953.6265625,3,Sharmin N.,2016
14406,0.0,0.0,0.0,0.0,4.3,0.0,10.79,0.0,26.77,15.38,42.76,0.0,907.6564086914062,4,Sharmin N.,2016
14407,0.0,0.0,0.0,0.0,4.3,0.0,10.79,0.0,26.77,15.38,42.76,0.0,870.2678588867187,5,Sharmin N.,2016
14408,0.0,0.0,0.0,0.0,4.3,0.0,10.79,0.0,26.77,15.38,42.76,0.0,839.2630981445312,6,Sharmin N.,2016
14409,0.0,0.0,0.0,0.0,4.3,0.0,10.79,0.0,26.77,15.38,42.76,0.0,813.1356567382812,7,Sharmin N.,2016
14410,0.0,0.0,0.0,0.0,4.3,0.0,10.79,0.0,26.77,15.38,42.76,0.0,790.818701171875,8,Sharmin N.,2016
14411,0.0,0.0,0.0,0.0,4.3,0.0,10.79,0.0,26.77,15.38,42.76,0.0,771.5352233886719,9,Sharmin N.,2016
14412,66.49,0.0,4.04,0.0,0.004,0.0,15.49,0.0,11.84,2.13,0.0,0.0,1769.15048828125,1,Yamazaki S.,2015
14413,66.49,0.0,4.04,0.0,0.004,0.0,15.49,0.0,11.84,2.13,0.0,0.0,1537.2802490234376,2,Yamazaki S.,2015
14414,66.49,0.0,4.04,0.0,0.004,0.0,15.49,0.0,11.84,2.13,0.0,0.0,1359.1503662109376,3,Yamazaki S.,2015
14415,67.69,0.0,4.45,0.0,0.0,0.0,15.82,0.0,8.26,3.78,0.0,0.0,1778.1498779296876,1,Miyasaka J.,2015
14416,67.69,0.0,4.45,0.0,0.0,0.0,15.82,0.0,8.26,3.78,0.0,0.0,1536.8052734375,2,Miyasaka J.,2015
14417,67.69,0.0,4.45,0.0,0.0,0.0,15.82,0.0,8.26,3.78,0.0,0.0,1353.1498779296876,3,Miyasaka J.,2015
14418,67.19,0.0,3.44,0.0,0.0,0.0,15.45,0.0,11.8,2.12,0.0,0.0,1745.1501220703126,1,Miyasaka J.,2015
14419,67.19,0.0,3.44,0.0,0.0,0.0,15.45,0.0,11.8,2.12,0.0,0.0,1512.21884765625,2,Miyasaka J.,2015
14420,67.19,0.0,3.44,0.0,0.0,0.0,15.45,0.0,11.8,2.12,0.0,0.0,1334.15,3,Miyasaka J.,2015
14421,66.63,0.0,4.34,0.0,0.0,0.0,15.04,0.0,11.86,2.13,0.0,0.0,1777.1508544921876,1,Miyasaka J.,2015
14422,66.63,0.0,4.34,0.0,0.0,0.0,15.04,0.0,11.86,2.13,0.0,0.0,1543.4987548828126,2,Miyasaka J.,2015
14423,66.63,0.0,4.34,0.0,0.0,0.0,15.04,0.0,11.86,2.13,0.0,0.0,1364.1506103515626,3,Miyasaka J.,2015
14424,66.95,0.0,3.42,0.0,0.0,0.0,15.37,0.0,13.21,1.05,0.0,0.0,1765.15,1,Miyasaka J.,2015
14425,66.95,0.0,3.42,0.0,0.0,0.0,15.37,0.0,13.21,1.05,0.0,0.0,1535.129248046875,2,Miyasaka J.,2015
14426,66.95,0.0,3.42,0.0,0.0,0.0,15.37,0.0,13.21,1.05,0.0,0.0,1358.15,3,Miyasaka J.,2015
14427,70.94,0.0,1.11,0.0,0.0,0.0,12.74,0.19,6.77,8.26,0.0,0.0,1720.149755859375,1,Miyasaka J.,2015
14428,70.94,0.0,1.11,0.0,0.0,0.0,12.74,0.19,6.77,8.26,0.0,0.0,1488.698583984375,2,Miyasaka J.,2015
14429,70.94,0.0,1.11,0.0,0.0,0.0,12.74,0.19,6.77,8.26,0.0,0.0,1312.1498779296876,3,Miyasaka J.,2015
14430,68.67,0.0,2.96,0.0,0.0,0.0,14.62,0.064,6.15,7.54,0.0,0.0,1728.15,1,Miyasaka J.,2015
14431,68.67,0.0,2.96,0.0,0.0,0.0,14.62,0.064,6.15,7.54,0.0,0.0,1493.6235107421876,2,Miyasaka J.,2015
14432,68.67,0.0,2.96,0.0,0.0,0.0,14.62,0.064,6.15,7.54,0.0,0.0,1315.15,3,Miyasaka J.,2015
14433,65.38,0.0,9.26,0.0,0.0,0.0,0.0,0.0,0.22,25.14,0.0,0.0,1619.15,2,Veit U.,2016
14434,64.98,0.0,8.09,0.0,0.0,0.0,0.0,0.0,0.26,26.66,0.0,0.0,1614.15,2,Veit U.,2016
14435,64.93,0.0,10.14,0.0,0.0,0.0,0.0,0.0,0.22,24.71,0.0,0.0,1631.15,2,Veit U.,2016
14436,63.74,0.0,8.89,0.0,0.0,0.0,0.0,0.0,0.25,27.12,0.0,0.0,1582.15,2,Veit U.,2016
14437,63.81,0.0,8.2,0.0,0.0,0.0,0.0,0.0,0.25,27.74,0.0,0.0,1536.15,2,Veit U.,2016
14438,64.42,0.0,10.25,0.0,0.0,0.0,0.0,0.0,0.2,25.12,0.0,0.0,1621.15,2,Veit U.,2016
14439,67.45,0.0,9.61,0.0,0.0,0.0,0.0,0.0,0.17,22.76,0.0,0.0,1636.15,2,Veit U.,2016
14440,64.86,0.0,9.17,0.0,0.0,0.0,0.0,0.0,0.031,25.94,0.0,0.0,1583.15,2,Veit U.,2016
14441,65.94,0.0,9.75,0.0,0.0,0.0,0.0,0.0,0.0,24.32,0.0,0.0,1618.15,2,Veit U.,2016
14442,64.42,0.0,8.94,0.0,0.0,0.0,0.0,0.0,0.016,26.62,0.0,0.0,1579.15,2,Veit U.,2016
14443,64.64,0.0,8.67,0.0,0.0,0.0,0.0,0.0,0.031,26.66,0.0,0.0,1593.15,2,Veit U.,2016
14444,64.37,0.0,9.59,0.0,0.0,0.0,0.0,0.0,0.016,26.02,0.0,0.0,1593.15,2,Veit U.,2016
14445,65.76,0.0,9.28,0.0,0.0,0.0,0.0,0.0,0.0,24.96,0.0,0.0,1602.15,2,Veit U.,2016
14446,64.85,0.0,9.15,0.0,0.0,0.0,0.0,0.0,0.0,26.0,0.0,0.0,1598.15,2,Veit U.,2016
14447,63.37,0.0,9.43,0.0,0.0,0.0,0.0,0.0,0.0,27.2,0.0,0.0,1571.15,2,Veit U.,2016
14448,64.73,0.0,8.17,0.0,0.0,0.0,0.0,0.0,0.015,27.08,0.0,0.0,1562.15,2,Veit U.,2016
14449,66.19,0.0,8.82,0.0,0.0,0.0,0.0,0.0,0.0,24.99,0.0,0.0,1617.15,2,Veit U.,2016
14450,63.49,0.0,8.46,0.0,0.0,0.0,0.0,0.0,0.0,28.05,0.0,0.0,1559.15,2,Veit U.,2016
14451,64.75,0.0,10.14,0.0,0.0,0.0,0.0,0.0,0.0,25.11,0.0,0.0,1597.15,2,Veit U.,2016
14452,63.95,0.5,9.66,0.0,0.11,0.0,0.01,0.054,0.3,25.41,0.0,0.0,1801.149755859375,1,Li Hong,2017
14453,63.95,0.5,9.66,0.0,0.11,0.0,0.01,0.054,0.3,25.41,0.0,0.0,1598.1498779296876,2,Li Hong,2017
14454,64.3,0.0,15.79,0.0,0.0,0.0,0.0,0.0,9.58,10.33,0.0,0.0,1703.15,2,Zhang Lin,2017
14455,66.9,0.0,3.4,0.0,0.0,0.0,15.4,0.0,14.0,0.3,0.0,0.0,1766.149755859375,1,Miyasaka J.,2016
14456,66.9,0.0,3.4,0.0,0.0,0.0,15.4,0.0,14.0,0.3,0.0,0.0,1532.9472412109376,2,Miyasaka J.,2016
14457,66.9,0.0,3.4,0.0,0.0,0.0,15.4,0.0,14.0,0.3,0.0,0.0,1354.1498779296876,3,Miyasaka J.,2016
14458,66.9,0.0,3.4,0.0,0.0,0.0,15.4,0.0,13.2,1.1,0.0,0.0,1765.15,1,Miyasaka J.,2016
14459,66.9,0.0,3.4,0.0,0.0,0.0,15.4,0.0,13.2,1.1,0.0,0.0,1535.129248046875,2,Miyasaka J.,2016
14460,66.9,0.0,3.4,0.0,0.0,0.0,15.4,0.0,13.2,1.1,0.0,0.0,1358.15,3,Miyasaka J.,2016
14461,66.97,0.0,3.4,0.0,0.0,0.0,15.42,0.0,12.11,2.1,0.0,0.0,1753.1493896484376,1,Miyasaka J.,2016
14462,66.97,0.0,3.4,0.0,0.0,0.0,15.42,0.0,12.11,2.1,0.0,0.0,1520.3600830078126,2,Miyasaka J.,2016
14463,66.97,0.0,3.4,0.0,0.0,0.0,15.42,0.0,12.11,2.1,0.0,0.0,1342.14951171875,3,Miyasaka J.,2016
14464,66.9,0.0,3.4,0.0,0.0,0.0,15.4,0.0,11.4,2.9,0.0,0.0,1748.14951171875,1,Miyasaka J.,2016
14465,66.9,0.0,3.4,0.0,0.0,0.0,15.4,0.0,11.4,2.9,0.0,0.0,1515.271826171875,2,Miyasaka J.,2016
14466,66.9,0.0,3.4,0.0,0.0,0.0,15.4,0.0,11.4,2.9,0.0,0.0,1337.1496337890626,3,Miyasaka J.,2016
14467,66.9,0.0,3.4,0.0,0.0,0.0,15.4,0.0,10.0,4.3,0.0,0.0,1737.15,1,Miyasaka J.,2016
14468,66.9,0.0,3.4,0.0,0.0,0.0,15.4,0.0,10.0,4.3,0.0,0.0,1505.3610595703126,2,Miyasaka J.,2016
14469,66.9,0.0,3.4,0.0,0.0,0.0,15.4,0.0,10.0,4.3,0.0,0.0,1328.1498779296876,3,Miyasaka J.,2016
14470,66.9,0.0,3.4,0.0,0.0,0.0,15.4,0.0,5.7,8.6,0.0,0.0,1707.1493896484376,1,Miyasaka J.,2016
14471,66.9,0.0,3.4,0.0,0.0,0.0,15.4,0.0,5.7,8.6,0.0,0.0,1476.749853515625,2,Miyasaka J.,2016
14472,66.9,0.0,3.4,0.0,0.0,0.0,15.4,0.0,5.7,8.6,0.0,0.0,1301.1493896484376,3,Miyasaka J.,2016
14473,66.9,0.0,3.4,0.0,0.0,0.0,15.4,0.0,3.6,10.7,0.0,0.0,1692.1508544921876,1,Miyasaka J.,2016
14474,66.9,0.0,3.4,0.0,0.0,0.0,15.4,0.0,3.6,10.7,0.0,0.0,1462.765478515625,2,Miyasaka J.,2016
14475,66.9,0.0,3.4,0.0,0.0,0.0,15.4,0.0,3.6,10.7,0.0,0.0,1288.1506713867188,3,Miyasaka J.,2016
14476,66.9,0.0,3.4,0.0,0.0,0.0,15.4,0.0,0.0,14.3,0.0,0.0,1668.1503662109376,1,Miyasaka J.,2016
14477,66.9,0.0,3.4,0.0,0.0,0.0,15.4,0.0,0.0,14.3,0.0,0.0,1439.6103271484376,2,Miyasaka J.,2016
14478,66.9,0.0,3.4,0.0,0.0,0.0,15.4,0.0,0.0,14.3,0.0,0.0,1266.1501831054688,3,Miyasaka J.,2016
14479,66.7,0.0,0.6,0.0,0.0,0.0,15.3,3.1,13.2,1.1,0.0,0.0,1643.1501220703126,1,Miyasaka J.,2016
14480,66.7,0.0,0.6,0.0,0.0,0.0,15.3,3.1,13.2,1.1,0.0,0.0,1420.601416015625,2,Miyasaka J.,2016
14481,66.7,0.0,0.6,0.0,0.0,0.0,15.3,3.1,13.2,1.1,0.0,0.0,1251.1501220703124,3,Miyasaka J.,2016
14482,67.3,0.0,3.8,0.0,0.0,0.0,12.1,2.3,6.0,8.5,0.0,0.0,1737.15,1,Miyasaka J.,2016
14483,67.3,0.0,3.8,0.0,0.0,0.0,12.1,2.3,6.0,8.5,0.0,0.0,1505.3610595703126,2,Miyasaka J.,2016
14484,67.3,0.0,3.8,0.0,0.0,0.0,12.1,2.3,6.0,8.5,0.0,0.0,1328.1498779296876,3,Miyasaka J.,2016
14485,70.97,0.0,1.1,0.0,0.0,0.0,12.71,0.2,6.71,8.31,0.0,0.0,1720.149755859375,1,Miyasaka J.,2016
14486,70.97,0.0,1.1,0.0,0.0,0.0,12.71,0.2,6.71,8.31,0.0,0.0,1488.698583984375,2,Miyasaka J.,2016
14487,70.97,0.0,1.1,0.0,0.0,0.0,12.71,0.2,6.71,8.31,0.0,0.0,1312.1498779296876,3,Miyasaka J.,2016
14488,68.67,0.0,2.96,0.0,0.0,0.0,14.62,0.064,6.15,7.54,0.0,0.0,1728.15,1,Miyasaka J.,2016
14489,66.95,0.0,3.42,0.0,0.0,0.0,15.37,0.0,13.21,1.05,0.0,0.0,1765.15,1,Miyasaka J.,2016
14490,68.21,0.0,4.28,0.0,0.0,0.0,16.38,0.0,6.14,4.99,0.0,0.0,1758.15,1,Miyasaka J.,2016
14491,67.32,0.0,4.68,0.0,0.0,0.0,14.15,0.0,13.32,0.53,0.0,0.0,1821.15,1,Miyasaka J.,2016
14492,65.95,0.0,5.9,0.0,0.0,0.0,17.35,0.0,6.86,3.94,0.0,0.0,1772.15,1,Miyasaka J.,2016
14493,67.98,0.0,4.3,0.0,0.0,0.0,15.54,0.65,6.2,5.33,0.0,0.0,1761.15,1,Miyasaka J.,2016
14494,70.94,0.0,1.11,0.0,0.0,0.0,12.74,0.19,6.77,8.26,0.0,0.0,1720.15,1,Miyasaka J.,2016
14495,70.07,0.0,3.21,0.0,0.0,0.0,12.8,0.77,5.26,7.89,0.0,0.0,1810.150732421875,1,Mitamura N.,2017
14496,70.07,0.0,3.21,0.0,0.0,0.0,12.8,0.77,5.26,7.89,0.0,0.0,1555.1647705078126,2,Mitamura N.,2017
14497,70.07,0.0,3.21,0.0,0.0,0.0,12.8,0.77,5.26,7.89,0.0,0.0,1363.1506103515626,3,Mitamura N.,2017
14498,60.79,0.0,13.98,0.0,0.0,0.0,15.57,1.92,0.0,0.0,7.73,0.0,1426.6476806640626,4,Gross T.M.,2017
14499,60.86,0.0,14.03,0.0,0.0,0.0,14.59,2.87,0.0,0.0,7.65,0.0,1435.219091796875,4,Gross T.M.,2017
14500,60.9,0.0,14.07,0.0,0.0,0.0,13.6,3.82,0.0,0.0,7.61,0.0,1433.6530517578126,4,Gross T.M.,2017
14501,57.67,0.0,17.01,0.0,0.0,0.0,15.63,1.93,0.0,0.0,7.76,0.0,1458.5397705078126,4,Gross T.M.,2017
14502,57.77,0.0,16.98,0.0,0.0,0.0,14.65,2.89,0.0,0.0,7.71,0.0,1471.8342041015626,4,Gross T.M.,2017
14503,57.61,0.0,17.0,0.0,0.0,0.0,13.71,3.86,0.0,0.0,7.82,0.0,1479.1237548828126,4,Gross T.M.,2017
14504,65.0,0.0,5.0,0.0,0.0,0.0,5.0,20.0,0.0,5.0,0.0,0.0,1708.14951171875,1,Sawamura S.,2017
14505,65.0,0.0,5.0,0.0,0.0,0.0,5.0,20.0,0.0,5.0,0.0,0.0,1471.954931640625,2,Sawamura S.,2017
14506,65.0,0.0,5.0,0.0,0.0,0.0,5.0,20.0,0.0,5.0,0.0,0.0,1293.1496337890624,3,Sawamura S.,2017
14507,71.1,0.0,1.1,0.0,0.0,0.0,12.4,0.2,6.9,8.3,0.0,0.0,1744.14951171875,1,Sawamura S.,2017
14508,71.1,0.0,1.1,0.0,0.0,0.0,12.4,0.2,6.9,8.3,0.0,0.0,1497.6154541015626,2,Sawamura S.,2017
14509,71.1,0.0,1.1,0.0,0.0,0.0,12.4,0.2,6.9,8.3,0.0,0.0,1312.14951171875,3,Sawamura S.,2017
14510,33.17,0.75,10.02,0.0,0.0,0.0,0.0,0.0,13.41,42.65,0.0,0.0,1672.724462890625,0,Yan Zhiming,2017
14511,32.86,0.76,10.65,0.0,0.0,0.0,0.0,0.0,13.47,42.26,0.0,0.0,1684.6908935546876,0,Yan Zhiming,2017
14512,32.24,0.76,11.94,0.0,0.0,0.0,0.0,0.0,13.6,41.46,0.0,0.0,1704.2392333984376,0,Yan Zhiming,2017
14513,31.6,0.77,13.26,0.0,0.0,0.0,0.0,0.0,13.72,40.65,0.0,0.0,1704.51083984375,0,Yan Zhiming,2017
14514,30.96,0.78,14.6,0.0,0.0,0.0,0.0,0.0,13.85,39.81,0.0,0.0,1711.14560546875,0,Yan Zhiming,2017
14515,30.31,0.78,15.96,0.0,0.0,0.0,0.0,0.0,13.98,38.96,0.0,0.0,1719.0756591796876,0,Yan Zhiming,2017
14516,29.64,0.79,17.35,0.0,0.0,0.0,0.0,0.0,14.11,38.1,0.0,0.0,1711.332861328125,0,Yan Zhiming,2017
14517,33.85,0.75,9.39,0.0,0.0,0.0,0.0,0.0,13.36,42.66,0.0,0.0,1669.7233642578126,0,Yan Zhiming,2017
14518,32.12,0.75,10.65,0.0,0.0,0.0,0.0,0.0,13.47,43.02,0.0,0.0,1698.306982421875,0,Yan Zhiming,2017
14519,28.57,0.77,13.23,0.0,0.0,0.0,0.0,0.0,13.69,43.74,0.0,0.0,1703.8716796875,0,Yan Zhiming,2017
14520,26.76,0.77,14.55,0.0,0.0,0.0,0.0,0.0,13.81,44.11,0.0,0.0,1701.523291015625,0,Yan Zhiming,2017
14521,24.91,0.78,15.9,0.0,0.0,0.0,0.0,0.0,13.93,44.48,0.0,0.0,1710.6227783203126,0,Yan Zhiming,2017
14522,23.03,0.79,17.27,0.0,0.0,0.0,0.0,0.0,14.05,44.86,0.0,0.0,1695.8361572265626,0,Yan Zhiming,2017
14523,60.9,0.0,8.9,0.0,0.0,0.0,0.0,0.0,3.2,27.0,0.0,0.0,1542.15,2,Veit U.,2017
14524,61.64,0.0,8.79,0.0,0.0,0.0,0.0,0.0,3.9,25.67,0.0,0.0,1550.15,2,Veit U.,2017
14525,61.6,0.0,9.2,0.0,0.0,0.0,0.0,0.0,4.7,24.5,0.0,0.0,1559.15,2,Veit U.,2017
14526,60.14,0.0,9.59,0.0,0.0,0.0,0.0,0.0,5.39,24.88,0.0,0.0,1542.15,2,Veit U.,2017
14527,60.2,0.0,8.3,0.0,0.0,0.0,0.0,0.0,4.8,26.7,0.0,0.0,1527.15,2,Veit U.,2017
14528,60.6,0.0,9.0,0.0,0.0,0.0,0.0,0.0,2.5,27.9,0.0,0.0,1511.15,2,Veit U.,2017
14529,63.1,0.0,7.8,0.0,0.0,0.0,0.0,0.0,2.7,26.4,0.0,0.0,1555.15,2,Veit U.,2017
14530,59.9,0.0,7.8,0.0,0.0,0.0,0.0,0.0,5.0,27.3,0.0,0.0,1531.15,2,Veit U.,2017
14531,62.34,0.0,8.29,0.0,0.0,0.0,0.0,0.0,4.2,25.17,0.0,0.0,1551.15,2,Veit U.,2017
14532,62.74,0.0,8.29,0.0,0.0,0.0,0.0,0.0,3.2,25.77,0.0,0.0,1553.15,2,Veit U.,2017
14533,60.7,0.0,9.2,0.0,0.0,0.0,0.0,0.0,4.6,25.5,0.0,0.0,1546.15,2,Veit U.,2017
14534,61.64,0.0,8.29,0.0,0.0,0.0,0.0,0.0,3.5,26.57,0.0,0.0,1548.15,2,Veit U.,2017
14535,63.0,0.0,9.2,0.0,0.0,0.0,0.0,0.0,3.1,24.7,0.0,0.0,1571.15,2,Veit U.,2017
14536,61.8,0.0,8.6,0.0,0.0,0.0,0.0,0.0,5.2,24.4,0.0,0.0,1567.15,2,Veit U.,2017
14537,61.8,0.0,7.8,0.0,0.0,0.0,0.0,0.0,2.5,27.9,0.0,0.0,1539.15,2,Veit U.,2017
14538,63.6,0.0,9.6,0.0,0.0,0.0,0.0,0.0,3.1,23.7,0.0,0.0,1581.15,2,Veit U.,2017
14539,58.6,0.0,7.9,0.0,0.0,0.0,0.0,0.0,6.1,27.4,0.0,0.0,1514.15,2,Veit U.,2017
14540,59.86,0.0,8.01,0.0,0.0,0.0,0.0,0.0,4.6,27.53,0.0,0.0,1510.15,2,Veit U.,2017
14541,63.0,0.0,7.8,0.0,0.0,0.0,0.0,0.0,4.4,24.8,0.0,0.0,1541.15,2,Veit U.,2017
14542,62.5,0.0,9.7,0.0,0.0,0.0,0.0,0.0,4.0,23.8,0.0,0.0,1567.15,2,Veit U.,2017
14543,60.9,0.0,9.2,0.0,0.0,0.0,0.0,0.0,4.0,25.9,0.0,0.0,1553.15,2,Veit U.,2017
14544,63.0,0.0,8.7,0.0,0.0,0.0,0.0,0.0,4.7,23.6,0.0,0.0,1569.15,2,Veit U.,2017
14545,60.3,0.0,9.7,0.0,0.0,0.0,0.0,0.0,3.6,26.4,0.0,0.0,1551.15,2,Veit U.,2017
14546,59.9,0.0,7.8,0.0,0.0,0.0,0.0,0.0,5.1,27.2,0.0,0.0,1513.15,2,Veit U.,2017
14547,62.6,0.0,8.8,0.0,0.0,0.0,0.0,0.0,4.4,24.2,0.0,0.0,1559.15,2,Veit U.,2017
14548,61.46,0.0,8.71,0.0,0.0,0.0,0.0,0.0,4.0,25.83,0.0,0.0,1544.15,2,Veit U.,2017
14549,49.1,0.0,7.7,0.0,0.0,0.0,0.0,0.0,4.9,38.3,0.0,0.0,1833.13583984375,0,Lee Sunghee,2017
14550,60.0,0.0,12.0,0.0,0.0,0.0,16.0,0.0,12.0,0.0,0.0,0.0,1838.14951171875,1,Akiba S.,2013
14551,60.0,0.0,12.0,0.0,0.0,0.0,16.0,0.0,12.0,0.0,0.0,0.0,1635.5309814453126,2,Akiba S.,2013
14552,60.0,0.0,12.0,0.0,0.0,0.0,16.0,0.0,12.0,0.0,0.0,0.0,1473.14951171875,3,Akiba S.,2013
14553,58.0,0.0,14.0,0.0,0.0,0.0,16.0,0.0,12.0,0.0,0.0,0.0,1871.15048828125,1,Akiba S.,2013
14554,58.0,0.0,14.0,0.0,0.0,0.0,16.0,0.0,12.0,0.0,0.0,0.0,1679.3095458984376,2,Akiba S.,2013
14555,58.0,0.0,14.0,0.0,0.0,0.0,16.0,0.0,12.0,0.0,0.0,0.0,1523.1503662109376,3,Akiba S.,2013
14556,60.0,0.0,14.0,0.0,0.0,0.0,14.0,0.0,12.0,0.0,0.0,0.0,1964.150244140625,1,Akiba S.,2013
14557,60.0,0.0,14.0,0.0,0.0,0.0,14.0,0.0,12.0,0.0,0.0,0.0,1764.169287109375,2,Akiba S.,2013
14558,60.0,0.0,14.0,0.0,0.0,0.0,14.0,0.0,12.0,0.0,0.0,0.0,1601.1501220703126,3,Akiba S.,2013
14559,60.0,0.0,14.0,0.0,0.0,0.0,18.0,0.0,8.0,0.0,0.0,0.0,1918.1501220703126,1,Akiba S.,2013
14560,60.0,0.0,14.0,0.0,0.0,0.0,18.0,0.0,8.0,0.0,0.0,0.0,1683.590673828125,2,Akiba S.,2013
14561,60.0,0.0,14.0,0.0,0.0,0.0,18.0,0.0,8.0,0.0,0.0,0.0,1500.15,3,Akiba S.,2013
14562,68.0,0.0,10.0,0.0,0.0,0.0,14.0,0.0,8.0,0.0,0.0,0.0,1989.150244140625,1,Akiba S.,2013
14563,68.0,0.0,10.0,0.0,0.0,0.0,14.0,0.0,8.0,0.0,0.0,0.0,1733.542578125,2,Akiba S.,2013
14564,68.0,0.0,10.0,0.0,0.0,0.0,14.0,0.0,8.0,0.0,0.0,0.0,1536.150244140625,3,Akiba S.,2013
14565,70.0,0.0,9.0,0.0,0.0,0.0,14.0,0.0,7.0,0.0,0.0,0.0,1996.15048828125,1,Akiba S.,2013
14566,70.0,0.0,9.0,0.0,0.0,0.0,14.0,0.0,7.0,0.0,0.0,0.0,1730.432470703125,2,Akiba S.,2013
14567,70.0,0.0,9.0,0.0,0.0,0.0,14.0,0.0,7.0,0.0,0.0,0.0,1527.1503662109376,3,Akiba S.,2013
14568,66.0,0.0,11.0,0.0,0.0,0.0,15.0,0.0,8.0,0.0,0.0,0.0,1980.1493896484376,1,Akiba S.,2013
14569,66.0,0.0,11.0,0.0,0.0,0.0,15.0,0.0,8.0,0.0,0.0,0.0,1743.9821533203126,2,Akiba S.,2013
14570,66.0,0.0,11.0,0.0,0.0,0.0,15.0,0.0,8.0,0.0,0.0,0.0,1558.14951171875,3,Akiba S.,2013
14571,64.0,0.0,12.0,0.0,0.0,0.0,16.0,0.0,8.0,0.0,0.0,0.0,1950.150244140625,1,Akiba S.,2013
14572,64.0,0.0,12.0,0.0,0.0,0.0,16.0,0.0,8.0,0.0,0.0,0.0,1724.1845458984376,2,Akiba S.,2013
14573,64.0,0.0,12.0,0.0,0.0,0.0,16.0,0.0,8.0,0.0,0.0,0.0,1545.1501220703126,3,Akiba S.,2013
14574,67.68,0.0,11.11,0.0,0.0,0.0,13.13,2.02,6.06,0.0,0.0,0.0,2098.14951171875,1,Akiba S.,2013
14575,67.68,0.0,11.11,0.0,0.0,0.0,13.13,2.02,6.06,0.0,0.0,0.0,1832.8722900390626,2,Akiba S.,2013
14576,67.68,0.0,11.11,0.0,0.0,0.0,13.13,2.02,6.06,0.0,0.0,0.0,1627.1496337890626,3,Akiba S.,2013
14577,72.5,0.0,6.2,0.0,0.0,0.0,12.8,0.0,8.5,0.0,0.0,0.0,1970.1501220703126,1,Akiba S.,2013
14578,72.5,0.0,6.2,0.0,0.0,0.0,12.8,0.0,8.5,0.0,0.0,0.0,1694.908544921875,2,Akiba S.,2013
14579,72.5,0.0,6.2,0.0,0.0,0.0,12.8,0.0,8.5,0.0,0.0,0.0,1487.1501220703126,3,Akiba S.,2013
14580,71.86,0.0,1.1,0.0,0.0,0.0,12.77,0.2,5.49,8.58,0.0,0.0,1954.1498779296876,1,Akiba S.,2013
14581,71.86,0.0,1.1,0.0,0.0,0.0,12.77,0.2,5.49,8.58,0.0,0.0,1623.904638671875,2,Akiba S.,2013
14582,71.86,0.0,1.1,0.0,0.0,0.0,12.77,0.2,5.49,8.58,0.0,0.0,1389.1498779296876,3,Akiba S.,2013
14583,73.0,0.0,9.0,0.0,0.0,0.0,12.0,0.0,6.0,0.0,0.0,0.0,2111.1508544921876,1,Akiba S.,2013
14584,73.0,0.0,9.0,0.0,0.0,0.0,12.0,0.0,6.0,0.0,0.0,0.0,1830.1373046875,2,Akiba S.,2013
14585,73.0,0.0,9.0,0.0,0.0,0.0,12.0,0.0,6.0,0.0,0.0,0.0,1615.1506103515626,3,Akiba S.,2013
14586,84.0,0.0,3.0,0.0,0.0,0.0,12.0,0.0,1.0,0.0,0.0,0.0,2126.14951171875,1,Akiba S.,2013
14587,84.0,0.0,3.0,0.0,0.0,0.0,12.0,0.0,1.0,0.0,0.0,0.0,1769.3832763671876,2,Akiba S.,2013
14588,84.0,0.0,3.0,0.0,0.0,0.0,12.0,0.0,1.0,0.0,0.0,0.0,1515.1496337890626,3,Akiba S.,2013
14589,57.66,0.0,5.85,0.0,0.004,0.0,12.03,0.0,13.61,10.85,0.0,0.0,1721.1509765625,1,Matsuo Y.,2016
14590,57.66,0.0,5.85,0.0,0.004,0.0,12.03,0.0,13.61,10.85,0.0,0.0,1593.8881591796876,2,Matsuo Y.,2016
14591,57.66,0.0,5.85,0.0,0.004,0.0,12.03,0.0,13.61,10.85,0.0,0.0,1484.150732421875,3,Matsuo Y.,2016
14592,65.86,0.0,0.56,0.0,0.004,0.0,4.59,2.72,21.19,5.08,0.0,0.0,1787.150244140625,1,Matsuo Y.,2016
14593,65.86,0.0,0.56,0.0,0.004,0.0,4.59,2.72,21.19,5.08,0.0,0.0,1637.014013671875,2,Matsuo Y.,2016
14594,65.86,0.0,0.56,0.0,0.004,0.0,4.59,2.72,21.19,5.08,0.0,0.0,1510.150244140625,3,Matsuo Y.,2016
14595,68.25,0.0,0.52,0.0,0.015,0.0,12.76,0.19,9.22,9.05,0.0,0.0,1713.1506103515626,1,Matsuo Y.,2016
14596,68.25,0.0,0.52,0.0,0.015,0.0,12.76,0.19,9.22,9.05,0.0,0.0,1480.282568359375,2,Matsuo Y.,2016
14597,68.25,0.0,0.52,0.0,0.015,0.0,12.76,0.19,9.22,9.05,0.0,0.0,1303.15048828125,3,Matsuo Y.,2016
14598,67.94,0.0,10.02,0.0,0.001,0.0,14.05,0.0,7.98,0.0,0.0,0.0,1989.1496337890626,1,Matsuo Y.,2016
14599,67.94,0.0,10.02,0.0,0.001,0.0,14.05,0.0,7.98,0.0,0.0,0.0,1701.245458984375,2,Matsuo Y.,2016
14600,67.94,0.0,10.02,0.0,0.001,0.0,14.05,0.0,7.98,0.0,0.0,0.0,1486.149755859375,3,Matsuo Y.,2016
14601,61.21,0.0,11.46,0.0,0.0,0.0,0.0,0.0,15.26,12.06,0.0,0.0,1619.15,2,Nonaka T.,2016
14602,72.5,0.0,6.2,0.0,0.0,0.0,12.8,0.0,8.5,0.0,0.0,0.0,2007.150244140625,1,Ohara S.,2013
14603,72.5,0.0,6.2,0.0,0.0,0.0,12.8,0.0,8.5,0.0,0.0,0.0,1735.84189453125,2,Ohara S.,2013
14604,72.5,0.0,6.2,0.0,0.0,0.0,12.8,0.0,8.5,0.0,0.0,0.0,1529.1501220703126,3,Ohara S.,2013
14605,63.95,0.5,9.66,0.0,0.11,0.0,0.01,0.054,0.3,25.41,0.0,0.0,1801.149755859375,1,Li Hong,2016
14606,63.95,0.5,9.66,0.0,0.11,0.0,0.01,0.054,0.3,25.41,0.0,0.0,1598.1498779296876,2,Li Hong,2016
14607,76.48,0.0,5.19,0.0,0.0,0.0,11.68,0.0,6.62,0.03,0.0,0.0,1790.807470703125,2,Ashton-Patton M,2017
14608,76.48,0.0,5.19,0.0,0.0,0.0,11.68,0.0,6.62,0.03,0.0,0.0,1584.4601806640626,3,Ashton-Patton M,2017
14609,76.48,0.0,5.19,0.0,0.0,0.0,11.68,0.0,6.62,0.03,0.0,0.0,1420.75595703125,4,Ashton-Patton M,2017
14610,76.48,0.0,5.19,0.0,0.0,0.0,11.68,0.0,6.62,0.03,0.0,0.0,1287.7140869140624,5,Ashton-Patton M,2017
14611,36.97,0.0,10.01,0.0,0.0,0.0,0.0,0.0,13.41,39.61,0.0,0.0,1701.2597412109376,0,Sun Chang-yu,2017
14612,37.3,0.0,8.1,0.0,0.0,0.0,0.0,0.0,14.63,39.97,0.0,0.0,1666.2472900390626,0,Sun Chang-yu,2017
14613,36.64,0.0,9.34,0.0,0.0,0.0,0.0,0.0,14.76,39.26,0.0,0.0,1663.14951171875,0,Sun Chang-yu,2017
14614,36.31,0.0,9.96,0.0,0.0,0.0,0.0,0.0,14.83,38.9,0.0,0.0,1673.5661376953126,0,Sun Chang-yu,2017
14615,35.98,0.0,9.3,0.0,0.0,0.0,0.0,0.0,16.17,38.55,0.0,0.0,1672.410498046875,0,Sun Chang-yu,2017
14616,35.65,0.0,9.92,0.0,0.0,0.0,0.0,0.0,16.24,38.19,0.0,0.0,1682.621435546875,0,Sun Chang-yu,2017
14617,34.99,0.0,9.88,0.0,0.0,0.0,0.0,0.0,17.63,37.5,0.0,0.0,1691.5661376953126,0,Sun Chang-yu,2017
14618,34.35,0.0,9.83,0.0,0.0,0.0,0.0,0.0,19.02,36.8,0.0,0.0,1698.5651611328126,0,Sun Chang-yu,2017
14619,33.71,0.0,9.79,0.0,0.0,0.0,0.0,0.0,20.39,36.12,0.0,0.0,1701.86630859375,0,Sun Chang-yu,2017
14620,33.07,0.0,9.74,0.0,0.0,0.0,0.0,0.0,21.75,35.43,0.0,0.0,1719.537451171875,0,Sun Chang-yu,2017
14621,70.72,0.0,0.73,0.0,0.0,0.0,12.92,0.17,15.41,0.05,0.0,0.0,1560.15,2,Shan Zhitao,2017
14622,70.67,0.0,0.75,0.0,0.0,0.0,13.01,0.19,11.53,3.85,0.0,0.0,1489.15,2,Shan Zhitao,2017
14623,70.6,0.0,0.77,0.0,0.0,0.0,12.95,0.21,7.79,7.68,0.0,0.0,1429.15,2,Shan Zhitao,2017
14624,70.73,0.0,0.8,0.0,0.0,0.0,12.91,0.18,6.45,8.93,0.0,0.0,1652.4255126953126,1,Shan Zhitao,2017
14625,70.73,0.0,0.8,0.0,0.0,0.0,12.91,0.18,6.45,8.93,0.0,0.0,1445.7897705078126,2,Shan Zhitao,2017
14626,70.73,0.0,0.8,0.0,0.0,0.0,12.91,0.18,6.45,8.93,0.0,0.0,1302.3669189453126,3,Shan Zhitao,2017
14627,70.73,0.0,0.8,0.0,0.0,0.0,12.91,0.18,6.45,8.93,0.0,0.0,1196.9983276367188,4,Shan Zhitao,2017
14628,70.73,0.0,0.8,0.0,0.0,0.0,12.91,0.18,6.45,8.93,0.0,0.0,1116.3126586914063,5,Shan Zhitao,2017
14629,70.73,0.0,0.8,0.0,0.0,0.0,12.91,0.18,6.45,8.93,0.0,0.0,1052.5461791992188,6,Shan Zhitao,2017
14630,70.73,0.0,0.8,0.0,0.0,0.0,12.91,0.18,6.45,8.93,0.0,0.0,1000.8821166992187,7,Shan Zhitao,2017
14631,70.73,0.0,0.8,0.0,0.0,0.0,12.91,0.18,6.45,8.93,0.0,0.0,958.173681640625,8,Shan Zhitao,2017
14632,70.73,0.0,0.8,0.0,0.0,0.0,12.91,0.18,6.45,8.93,0.0,0.0,922.2779907226562,9,Shan Zhitao,2017
14633,70.73,0.0,0.8,0.0,0.0,0.0,12.91,0.18,6.45,8.93,0.0,0.0,891.685400390625,10,Shan Zhitao,2017
14634,70.73,0.0,0.8,0.0,0.0,0.0,12.91,0.18,6.45,8.93,0.0,0.0,865.3014282226562,11,Shan Zhitao,2017
14635,70.73,0.0,0.8,0.0,0.0,0.0,12.91,0.18,6.45,8.93,0.0,0.0,842.3136352539062,12,Shan Zhitao,2017
14636,70.78,0.0,0.76,0.0,0.0,0.0,12.78,0.21,3.88,11.59,0.0,0.0,1456.15,2,Shan Zhitao,2017
14637,70.76,0.0,0.76,0.0,0.0,0.0,12.81,0.19,0.06,15.42,0.0,0.0,1455.15,2,Shan Zhitao,2017
14638,62.54,0.0,3.1,0.0,0.04,0.0,4.1,0.5,6.4,23.31,0.0,0.0,1654.24326171875,1,Wiesner V.L.,2016
14639,45.19,0.0,2.6,5.89,0.0,0.0,0.0,0.0,44.91,1.42,0.0,0.0,1753.825048828125,0,Lv X.M.,2017
14640,46.7,0.0,2.64,7.48,0.0,0.0,0.0,0.0,41.74,1.44,0.0,0.0,1750.816259765625,0,Lv X.M.,2017
14641,32.39,5.32,8.01,0.0,0.0,0.0,0.0,0.0,17.56,36.72,0.0,0.0,1587.62412109375,0,Feng Cong,2016
14642,32.76,4.72,8.25,0.0,0.0,0.0,0.0,0.0,16.61,37.66,0.0,0.0,1595.5212158203126,0,Feng Cong,2016
14643,58.39,4.17,11.62,0.0,0.0,0.0,15.49,0.0,10.33,0.0,0.0,0.0,1565.8427490234376,2,Momono K.,2016
14644,64.0,0.2,11.0,0.0,0.0,0.0,15.9,0.6,8.3,0.0,0.0,0.0,1923.1503662109376,1,Yamamoto Y.,2018
14645,64.0,0.2,11.0,0.0,0.0,0.0,15.9,0.6,8.3,0.0,0.0,0.0,1681.0864013671876,2,Yamamoto Y.,2018
14646,64.0,0.2,11.0,0.0,0.0,0.0,15.9,0.6,8.3,0.0,0.0,0.0,1493.150244140625,3,Yamamoto Y.,2018
14647,61.16,0.11,6.59,0.0,0.19,0.0,2.82,2.01,4.61,22.51,0.0,0.0,1499.15,2,Li Hong,2013
14648,65.09,0.032,6.64,0.0,0.18,0.0,13.17,2.7,0.28,11.9,0.0,0.0,1498.15,2,Li Hong,2013
14649,50.0,0.0,0.0,0.0,0.0,0.0,0.0,0.0,0.0,50.0,0.0,0.0,1645.3443359375,0,Harada Y.,2018
14650,50.0,0.0,0.0,0.0,0.0,0.0,0.0,0.0,0.0,50.0,0.0,0.0,1457.5434326171876,1,Harada Y.,2018
14651,46.93,0.0,5.72,0.0,0.0,0.0,0.0,0.0,6.98,40.37,0.0,0.0,1656.881689453125,0,Wang Zhanjun,2018
14652,32.35,0.0,15.89,0.0,0.0,0.0,15.68,0.0,0.0,34.67,1.41,0.0,1757.827734375,0,Wang Hao,2018
14653,32.04,0.0,15.73,0.0,0.0,0.0,15.53,0.0,0.0,34.32,2.38,0.0,1770.971533203125,0,Wang Hao,2018
14654,68.79,0.0,8.34,0.0,0.0,0.0,14.03,0.0,0.0,8.83,0.0,0.0,1595.6548828125,2,Claireaux C.,2019
14655,68.79,0.0,8.34,0.0,0.0,0.0,14.03,0.0,0.0,8.83,0.0,0.0,1413.0854248046876,3,Claireaux C.,2019
14656,68.79,0.0,8.34,0.0,0.0,0.0,14.03,0.0,0.0,8.83,0.0,0.0,1284.4982666015624,4,Claireaux C.,2019
14657,68.72,0.0,8.24,0.0,0.0,0.0,11.0,0.0,0.0,12.05,0.0,0.0,1621.9360107421876,2,Claireaux C.,2019
14658,68.72,0.0,8.24,0.0,0.0,0.0,11.0,0.0,0.0,12.05,0.0,0.0,1440.6196044921876,3,Claireaux C.,2019
14659,68.72,0.0,8.24,0.0,0.0,0.0,11.0,0.0,0.0,12.05,0.0,0.0,1314.0494140625,4,Claireaux C.,2019
14660,66.01,0.0,8.46,0.0,0.0,0.0,13.91,0.0,0.0,11.62,0.0,0.0,1549.3437255859376,2,Claireaux C.,2019
14661,66.01,0.0,8.46,0.0,0.0,0.0,13.91,0.0,0.0,11.62,0.0,0.0,1371.841650390625,3,Claireaux C.,2019
14662,66.21,0.0,5.1,0.0,0.0,0.0,13.58,0.0,0.0,15.12,0.0,0.0,1706.410498046875,1,Claireaux C.,2019
14663,66.21,0.0,5.1,0.0,0.0,0.0,13.58,0.0,0.0,15.12,0.0,0.0,1472.17099609375,2,Claireaux C.,2019
14664,66.21,0.0,5.1,0.0,0.0,0.0,13.58,0.0,0.0,15.12,0.0,0.0,1312.719580078125,3,Claireaux C.,2019
14665,66.5,0.0,7.39,0.0,0.0,0.0,10.64,0.0,0.0,15.46,0.0,0.0,1758.0888427734376,1,Claireaux C.,2019
14666,66.5,0.0,7.39,0.0,0.0,0.0,10.64,0.0,0.0,15.46,0.0,0.0,1546.147314453125,2,Claireaux C.,2019
14667,66.5,0.0,7.39,0.0,0.0,0.0,10.64,0.0,0.0,15.46,0.0,0.0,1390.4255126953126,3,Claireaux C.,2019
14668,66.5,0.0,7.39,0.0,0.0,0.0,10.64,0.0,0.0,15.46,0.0,0.0,1271.1736206054688,4,Claireaux C.,2019
14669,66.62,0.0,5.43,0.0,0.0,0.0,16.07,0.0,0.0,11.88,0.0,0.0,1737.720068359375,1,Claireaux C.,2019
14670,66.62,0.0,5.43,0.0,0.0,0.0,16.07,0.0,0.0,11.88,0.0,0.0,1486.785009765625,2,Claireaux C.,2019
14671,66.62,0.0,5.43,0.0,0.0,0.0,16.07,0.0,0.0,11.88,0.0,0.0,1314.355322265625,3,Claireaux C.,2019
14672,67.78,0.0,7.17,0.0,0.0,0.0,16.17,0.0,0.0,8.88,0.0,0.0,1748.780859375,1,Claireaux C.,2019
14673,67.78,0.0,7.17,0.0,0.0,0.0,16.17,0.0,0.0,8.88,0.0,0.0,1509.1308349609376,2,Claireaux C.,2019
14674,67.78,0.0,7.17,0.0,0.0,0.0,16.17,0.0,0.0,8.88,0.0,0.0,1330.5103515625,3,Claireaux C.,2019
14675,64.7,0.0,6.64,0.0,0.0,0.0,15.58,0.0,0.0,13.08,0.0,0.0,1734.7270263671876,1,Claireaux C.,2019
14676,64.7,0.0,6.64,0.0,0.0,0.0,15.58,0.0,0.0,13.08,0.0,0.0,1471.2533935546876,2,Claireaux C.,2019
14677,64.7,0.0,6.64,0.0,0.0,0.0,15.58,0.0,0.0,13.08,0.0,0.0,1318.3515380859376,3,Claireaux C.,2019
14678,69.19,0.0,5.42,0.0,0.0,0.0,13.64,0.0,0.0,11.75,0.0,0.0,1775.8420166015626,1,Claireaux C.,2019
14679,69.19,0.0,5.42,0.0,0.0,0.0,13.64,0.0,0.0,11.75,0.0,0.0,1532.7499755859376,2,Claireaux C.,2019
14680,69.19,0.0,5.42,0.0,0.0,0.0,13.64,0.0,0.0,11.75,0.0,0.0,1357.052099609375,3,Claireaux C.,2019
14681,70.22,0.0,7.25,0.0,0.0,0.0,10.6,0.0,0.0,11.94,0.0,0.0,1618.2175048828126,2,Claireaux C.,2019
14682,70.22,0.0,7.25,0.0,0.0,0.0,10.6,0.0,0.0,11.94,0.0,0.0,1428.441259765625,3,Claireaux C.,2019
14683,70.22,0.0,7.25,0.0,0.0,0.0,10.6,0.0,0.0,11.94,0.0,0.0,1295.62021484375,4,Claireaux C.,2019
14684,36.13,1.14,8.94,0.0,0.0,2.14,0.0,0.0,9.05,42.59,0.0,0.0,1638.34970703125,0,Chang Zhi Yu,2018
14685,35.72,1.14,8.96,0.0,0.0,3.01,0.0,0.0,9.07,42.1,0.0,0.0,1610.049169921875,0,Chang Zhi Yu,2018
14686,36.16,1.9,8.95,0.0,0.0,1.29,0.0,0.0,9.06,42.63,0.0,0.0,1609.144140625,0,Chang Zhi Yu,2018
14687,31.68,2.91,10.76,0.59,0.0,0.28,0.0,0.0,13.76,40.02,0.0,0.0,1632.6506103515626,0,Liu Hao,2018
14688,30.96,2.84,12.74,0.58,0.0,0.28,0.0,0.0,13.47,39.13,0.0,0.0,1638.3969482421876,0,Liu Hao,2018
14689,67.18,0.0,2.56,0.0,0.0,0.0,14.27,0.63,11.34,4.02,0.0,0.0,1751.150244140625,1,Li Qing,2019
14690,67.18,0.0,2.56,0.0,0.0,0.0,14.27,0.63,11.34,4.02,0.0,0.0,1508.0031494140626,2,Li Qing,2019
14691,67.18,0.0,2.56,0.0,0.0,0.0,14.27,0.63,11.34,4.02,0.0,0.0,1324.1501220703126,3,Li Qing,2019
