Repository: charlesll/gpvisc

# GPVisc
=========
GPVisc is a Python module containing a Gaussian Process - Artificial Neural Network of melt viscosity.

- **Documentation:** http://charlesll.github.io/gpvisc/html/index.html
- **Examples:** https://github.com/charlesll/gpvisc/tree/master/examples
- **Web app** https://gpvisc.streamlit.app/
- **Source code:** https://github.com/charlesll/gpvisc/tree/master/src/gpvisc
- **License:** https://github.com/charlesll/gpvisc/tree/master/LICENSE.txt
- **Contributing:** https://github.com/charlesll/gpvisc/blob/master/CONTRIBUTING.md
- **Bug reports:** https://github.com/charlesll/gpvisc/issues
- **Contact:** lelosq@ipgp.fr

See the documentation for more information.

File: src/gpvisc/data/dataset_hp.csv (part 1 of 5)
,Name,sio2,tio2,al2o3,feo,fe2o3,mno,mgo,cao,na2o,k2o,p2o5,h2o,P,T,viscosity,Sc,ref,Name_publi,Date Update,System,LineNumber,Compo_interest,Sciglass
0,staffmnkmcph_47.9_0_0.4_0.1_0_0_0.1_46.9_0_0_0_4.7,47.85,0.0,0.35,0.06,0.0,0.0,0.13,46.92,0.0,0.0,0.0,4.7,1.1,1873.0,-0.73,,Cochain et al. 2017,CaSiO3,,,1,casio3,False
1,staffmnkmcph_47.9_0_0.4_0.1_0_0_0.1_46.9_0_0_0_4.7,47.85,0.0,0.35,0.06,0.0,0.0,0.13,46.92,0.0,0.0,0.0,4.7,1.8,1883.0,-0.78,,Cochain et al. 2017,CaSiO3,,,2,casio3,False
2,staffmnkmcph_47.9_0_0.4_0.1_0_0_0.1_46.9_0_0_0_4.7,47.85,0.0,0.35,0.06,0.0,0.0,0.13,46.92,0.0,0.0,0.0,4.7,3.4,1973.0,-0.8,,Cochain et al. 2017,CaSiO3,,,3,casio3,False
3,staffmnkmcph_47.9_0_0.4_0.1_0_0_0.1_46.9_0_0_0_4.7,47.85,0.0,0.35,0.06,0.0,0.0,0.13,46.92,0.0,0.0,0.0,4.7,4.3,1913.0,-0.93,,Cochain et al. 2017,CaSiO3,,,4,casio3,False
4,staffmnkmcph_47.9_0_0.4_0.1_0_0_0.1_46.9_0_0_0_4.7,47.85,0.0,0.35,0.06,0.0,0.0,0.13,46.92,0.0,0.0,0.0,4.7,5.9,2173.0,-0.96,,Cochain et al. 2017,CaSiO3,,,5,casio3,False
5,staffmnkmcph_47.9_0_0.4_0.1_0_0_0.1_46.9_0_0_0_4.7,47.85,0.0,0.35,0.06,0.0,0.0,0.13,46.92,0.0,0.0,0.0,4.7,6.1,2008.0,-1.0,,Cochain et al. 2017,CaSiO3,,,6,casio3,False
6,staffmnkmcph_47.9_0_0.4_0.1_0_0_0.1_46.9_0_0_0_4.7,47.85,0.0,0.35,0.06,0.0,0.0,0.13,46.92,0.0,0.0,0.0,4.7,6.4,2128.0,-0.98,,Cochain et al. 2017,CaSiO3,,,7,casio3,False
7,staffmnkmcph_47.9_0_0.4_0.1_0_0_0.1_46.9_0_0_0_4.7,47.85,0.0,0.35,0.06,0.0,0.0,0.13,46.92,0.0,0.0,0.0,4.7,6.8,2061.0,-0.99,,Cochain et al. 2017,CaSiO3,,,8,casio3,False
8,staffmnkmcph_50.2_0_0.1_2_0_0_43.8_1.1_0_0_0_2.8,50.19,0.0,0.14,1.98,0.0,0.0,43.8,1.07,0.0,0.0,0.0,2.82,1.1,1823.0,-0.8,,Cochain et al. 2017,MgSiO3#1,,,9,mgsio3,False
9,staffmnkmcph_50.2_0_0.1_2_0_0_43.8_1.1_0_0_0_2.8,50.19,0.0,0.14,1.98,0.0,0.0,43.8,1.07,0.0,0.0,0.0,2.82,2.6,1923.0,-1.01,,Cochain et al. 2017,MgSiO3#1,,,10,mgsio3,False
10,staffmnkmcph_50.2_0_0.1_2_0_0_43.8_1.1_0_0_0_2.8,50.19,0.0,0.14,1.98,0.0,0.0,43.8,1.07,0.0,0.0,0.0,2.82,3.1,1948.0,-1.05,,Cochain et al. 2017,MgSiO3#1,,,11,mgsio3,False
11,staffmnkmcph_50.2_0_0.1_2_0_0_43.8_1.1_0_0_0_2.8,50.19,0.0,0.14,1.98,0.0,0.0,43.8,1.07,0.0,0.0,0.0,2.82,4.5,1923.0,-1.18,,Cochain et al. 2017,MgSiO3#1,,,12,mgsio3,False
12,staffmnkmcph_50.2_0_0.1_2_0_0_43.8_1.1_0_0_0_2.8,50.19,0.0,0.14,1.98,0.0,0.0,43.8,1.07,0.0,0.0,0.0,2.82,5.2,2023.0,-1.26,,Cochain et al. 2017,MgSiO3#1,,,13,mgsio3,False
13,staffmnkmcph_50.2_0_0.1_2_0_0_43.8_1.1_0_0_0_2.8,50.19,0.0,0.14,1.98,0.0,0.0,43.8,1.07,0.0,0.0,0.0,2.82,6.1,2153.0,-1.26,,Cochain et al. 2017,MgSiO3#1,,,14,mgsio3,False
14,staffmnkmcph_50.2_0_0.1_2_0_0_43.8_1.1_0_0_0_2.8,50.19,0.0,0.14,1.98,0.0,0.0,43.8,1.07,0.0,0.0,0.0,2.82,6.3,2148.0,-1.27,,Cochain et al. 2017,MgSiO3#1,,,15,mgsio3,False
15,staffmnkmcph_50.2_0_0.1_2_0_0_43.8_1.1_0_0_0_2.8,50.19,0.0,0.14,1.98,0.0,0.0,43.8,1.07,0.0,0.0,0.0,2.82,7.0,2123.0,-1.22,,Cochain et al. 2017,MgSiO3#1,,,16,mgsio3,False
16,staffmnkmcph_50.2_0_0.1_2_0_0_43.8_1.1_0_0_0_2.8,50.19,0.0,0.14,1.98,0.0,0.0,43.8,1.07,0.0,0.0,0.0,2.82,7.6,2203.0,-1.21,,Cochain et al. 2017,MgSiO3#1,,,17,mgsio3,False
17,staffmnkmcph_50.8_0_1.2_0.5_0_0_46.6_0.9_0_0_0_0,50.83,0.0,1.21,0.45,0.0,0.0,46.57,0.94,0.0,0.0,0.0,0.0,4.4,1878.0,-1.21,,Cochain et al. 2017,MgSiO3#2,,,18,mgsio3,False
18,staffmnkmcph_50.8_0_1.2_0.5_0_0_46.6_0.9_0_0_0_0,50.83,0.0,1.21,0.45,0.0,0.0,46.57,0.94,0.0,0.0,0.0,0.0,1.0,2113.0,-1.02,,Cochain et al. 2017,MgSiO3#2,,,19,mgsio3,False
19,staffmnkmcph_50.8_0_1.2_0.5_0_0_46.6_0.9_0_0_0_0,50.83,0.0,1.21,0.45,0.0,0.0,46.57,0.94,0.0,0.0,0.0,0.0,2.6,2143.0,-1.16,,Cochain et al. 2017,MgSiO3#2,,,20,mgsio3,False
20,staffmnkmcph_50.8_0_1.2_0.5_0_0_46.6_0.9_0_0_0_0,50.83,0.0,1.21,0.45,0.0,0.0,46.57,0.94,0.0,0.0,0.0,0.0,4.3,2163.0,-1.28,,Cochain et al. 2017,MgSiO3#2,,,21,mgsio3,False
21,staffmnkmcph_50.8_0_1.2_0.5_0_0_46.6_0.9_0_0_0_0,50.83,0.0,1.21,0.45,0.0,0.0,46.57,0.94,0.0,0.0,0.0,0.0,4.5,2113.0,-1.37,,Cochain et al. 2017,MgSiO3#2,,,22,mgsio3,False
22,staffmnkmcph_50.8_0_1.2_0.5_0_0_46.6_0.9_0_0_0_0,50.83,0.0,1.21,0.45,0.0,0.0,46.57,0.94,0.0,0.0,0.0,0.0,4.8,2198.0,-1.22,,Cochain et al. 2017,MgSiO3#2,,,23,mgsio3,False
23,staffmnkmcph_50.8_0_1.2_0.5_0_0_46.6_0.9_0_0_0_0,50.83,0.0,1.21,0.45,0.0,0.0,46.57,0.94,0.0,0.0,0.0,0.0,5.7,2168.0,-1.35,,Cochain et al. 2017,MgSiO3#2,,,24,mgsio3,False
24,staffmnkmcph_50.8_0_1.2_0.5_0_0_46.6_0.9_0_0_0_0,50.83,0.0,1.21,0.45,0.0,0.0,46.57,0.94,0.0,0.0,0.0,0.0,5.8,2118.0,-1.34,,Cochain et al. 2017,MgSiO3#2,,,25,mgsio3,False
25,staffmnkmcph_50.8_0_1.2_0.5_0_0_46.6_0.9_0_0_0_0,50.83,0.0,1.21,0.45,0.0,0.0,46.57,0.94,0.0,0.0,0.0,0.0,6.6,2243.0,-1.4,,Cochain et al. 2017,MgSiO3#2,,,26,mgsio3,False
26,staffmnkmcph_33.2_0_0_61.7_0_4.1_1.1_0_0_0_0_0,33.15,0.0,0.0,61.65,0.0,4.11,1.06,0.04,0.0,0.0,0.0,0.0,2.0,1623.0,-1.29,,Spice et al. 2015,A5,,,27,,False
27,staffmnkmcph_33.2_0_0_61.7_0_4.1_1.1_0_0_0_0_0,33.15,0.0,0.0,61.65,0.0,4.11,1.06,0.04,0.0,0.0,0.0,0.0,3.6,1823.0,-1.42,,Spice et al. 2015,A10,,,28,,False
28,staffmnkmcph_33.2_0_0_61.7_0_4.1_1.1_0_0_0_0_0,33.15,0.0,0.0,61.65,0.0,4.11,1.06,0.04,0.0,0.0,0.0,0.0,6.3,1873.0,-1.46,,Spice et al. 2015,A12,,,29,,False
29,staffmnkmcph_33.2_0_0_61.7_0_4.1_1.1_0_0_0_0_0,33.15,0.0,0.0,61.65,0.0,4.11,1.06,0.04,0.0,0.0,0.0,0.0,9.2,2123.0,-1.51,,Spice et al. 2015,A8,,,30,,False
30,staffmnkmcph_33.2_0_0_61.7_0_4.1_1.1_0_0_0_0_0,33.15,0.0,0.0,61.65,0.0,4.11,1.06,0.04,0.0,0.0,0.0,0.0,1.3,1853.0,-1.29,,Spice et al. 2015,B17,,,31,,False
31,staffmnkmcph_33.2_0_0_61.7_0_4.1_1.1_0_0_0_0_0,33.15,0.0,0.0,61.65,0.0,4.11,1.06,0.04,0.0,0.0,0.0,0.0,2.8,1843.0,-1.38,,Spice et al. 2015,B14,,,32,,False
32,staffmnkmcph_33.2_0_0_61.7_0_4.1_1.1_0_0_0_0_0,33.15,0.0,0.0,61.65,0.0,4.11,1.06,0.04,0.0,0.0,0.0,0.0,3.8,1873.0,-1.39,,Spice et al. 2015,B11,,,33,,False
33,staffmnkmcph_33.2_0_0_61.7_0_4.1_1.1_0_0_0_0_0,33.15,0.0,0.0,61.65,0.0,4.11,1.06,0.04,0.0,0.0,0.0,0.0,4.3,1913.0,-1.39,,Spice et al. 2015,B7,,,34,,False
34,staffmnkmcph_33.2_0_0_61.7_0_4.1_1.1_0_0_0_0_0,33.15,0.0,0.0,61.65,0.0,4.11,1.06,0.04,0.0,0.0,0.0,0.0,5.1,1923.0,-1.43,,Spice et al. 2015,B13,,,35,,False
35,staffmnkmcph_56.3_0_3.1_0_0_0_18.8_18.8_3.1_0_0_0,56.25,0.0,3.12,0.0,0.0,0.0,18.75,18.75,3.13,0.0,0.0,0.0,0.5,1773.0,0.18,,Brearley et al. 1986,1500-Di75-5,,,36,,False
36,staffmnkmcph_56.3_0_3.1_0_0_0_18.8_18.8_3.1_0_0_0,56.25,0.0,3.12,0.0,0.0,0.0,18.75,18.75,3.13,0.0,0.0,0.0,0.5,1773.0,0.3,,Brearley et al. 1986,1500-Di75-5,,,37,,False
37,staffmnkmcph_56.3_0_3.1_0_0_0_18.8_18.8_3.1_0_0_0,56.25,0.0,3.12,0.0,0.0,0.0,18.75,18.75,3.13,0.0,0.0,0.0,1.0,1773.0,0.11,,Brearley et al. 1986,1500-Di75-10,,,38,,False
38,staffmnkmcph_56.3_0_3.1_0_0_0_18.8_18.8_3.1_0_0_0,56.25,0.0,3.12,0.0,0.0,0.0,18.75,18.75,3.13,0.0,0.0,0.0,1.5,1773.0,0.15,,Brearley et al. 1986,1500-Di75-15,,,39,,False
39,staffmnkmcph_62.5_0_6.3_0_0_0_12.5_12.5_6.3_0_0_0,62.5,0.0,6.25,0.0,0.0,0.0,12.5,12.5,6.25,0.0,0.0,0.0,0.5,1773.0,0.86,,Brearley et al. 1986,1500-Di50-5,,,40,,False
40,staffmnkmcph_62.5_0_6.3_0_0_0_12.5_12.5_6.3_0_0_0,62.5,0.0,6.25,0.0,0.0,0.0,12.5,12.5,6.25,0.0,0.0,0.0,1.0,1773.0,0.74,,Brearley et al. 1986,1500-Di50-10,,,41,,False
41,staffmnkmcph_62.5_0_6.3_0_0_0_12.5_12.5_6.3_0_0_0,62.5,0.0,6.25,0.0,0.0,0.0,12.5,12.5,6.25,0.0,0.0,0.0,1.5,1773.0,0.73,,Brearley et al. 1986,1500-Di50-15,,,42,,False
42,staffmnkmcph_67.8_0_8.9_0_0_0_7.2_7.2_8.9_0_0_0,67.82,0.0,8.91,0.0,0.0,0.0,7.19,7.19,8.9,0.0,0.0,0.0,0.5,1773.0,1.69,,Brearley et al. 1986,1500-Di25-5,,,43,,False
43,staffmnkmcph_67.8_0_8.9_0_0_0_7.2_7.2_8.9_0_0_0,67.82,0.0,8.91,0.0,0.0,0.0,7.19,7.19,8.9,0.0,0.0,0.0,1.0,1773.0,1.54,,Brearley et al. 1986,1500-Di25-10,,,44,,False
44,staffmnkmcph_67.8_0_8.9_0_0_0_7.2_7.2_8.9_0_0_0,67.82,0.0,8.91,0.0,0.0,0.0,7.19,7.19,8.9,0.0,0.0,0.0,1.5,1773.0,1.47,,Brearley et al. 1986,1500-Di25-15,,,45,,False
45,staffmnkmcph_50_0_0_0_0_0_25_25_0_0_0_0,50.0,0.0,0.0,0.0,0.0,0.0,25.0,25.0,0.0,0.0,0.0,0.0,0.5,1873.0,-0.53,,Brearley et al. 1986,1600-Di100-5,,,46,,False
46,staffmnkmcph_50_0_0_0_0_0_25_25_0_0_0_0,50.0,0.0,0.0,0.0,0.0,0.0,25.0,25.0,0.0,0.0,0.0,0.0,1.0,1873.0,-0.4,,Brearley et al. 1986,1600-Di100-10,,,47,,False
47,staffmnkmcph_50_0_0_0_0_0_25_25_0_0_0_0,50.0,0.0,0.0,0.0,0.0,0.0,25.0,25.0,0.0,0.0,0.0,0.0,1.5,1873.0,-0.01,,Brearley et al. 1986,1600-Di100-15,,,48,,False
48,staffmnkmcph_56.3_0_3.1_0_0_0_18.8_18.8_3.1_0_0_0,56.25,0.0,3.12,0.0,0.0,0.0,18.75,18.75,3.13,0.0,0.0,0.0,0.5,1873.0,-0.31,,Brearley et al. 1986,1600-Di75-5,,,49,,False
49,staffmnkmcph_56.3_0_3.1_0_0_0_18.8_18.8_3.1_0_0_0,56.25,0.0,3.12,0.0,0.0,0.0,18.75,18.75,3.13,0.0,0.0,0.0,0.5,1873.0,-0.4,,Brearley et al. 1986,1600-Di75-5,,,50,,False
50,staffmnkmcph_56.3_0_3.1_0_0_0_18.8_18.8_3.1_0_0_0,56.25,0.0,3.12,0.0,0.0,0.0,18.75,18.75,3.13,0.0,0.0,0.0,1.0,1873.0,-0.22,,Brearley et al. 1986,1600-Di75-10,,,51,,False
51,staffmnkmcph_56.3_0_3.1_0_0_0_18.8_18.8_3.1_0_0_0,56.25,0.0,3.12,0.0,0.0,0.0,18.75,18.75,3.13,0.0,0.0,0.0,1.5,1873.0,-0.36,,Brearley et al. 1986,1600-Di75-15,,,52,,False
52,staffmnkmcph_56.3_0_3.1_0_0_0_18.8_18.8_3.1_0_0_0,56.25,0.0,3.12,0.0,0.0,0.0,18.75,18.75,3.13,0.0,0.0,0.0,2.0,1873.0,-0.12,,Brearley et al. 1986,1600-Di75-20,,,53,,False
53,staffmnkmcph_56.3_0_3.1_0_0_0_18.8_18.8_3.1_0_0_0,56.25,0.0,3.12,0.0,0.0,0.0,18.75,18.75,3.13,0.0,0.0,0.0,2.5,1873.0,0.02,,Brearley et al. 1986,1600-Di75-25,,,54,,False
54,staffmnkmcph_62.5_0_6.3_0_0_0_12.5_12.5_6.3_0_0_0,62.5,0.0,6.25,0.0,0.0,0.0,12.5,12.5,6.25,0.0,0.0,0.0,0.5,1873.0,0.57,,Brearley et al. 1986,1600-Di50-5,,,55,,False
55,staffmnkmcph_62.5_0_6.3_0_0_0_12.5_12.5_6.3_0_0_0,62.5,0.0,6.25,0.0,0.0,0.0,12.5,12.5,6.25,0.0,0.0,0.0,1.0,1873.0,0.41,,Brearley et al. 1986,1600-Di50-10,,,56,,False
56,staffmnkmcph_62.5_0_6.3_0_0_0_12.5_12.5_6.3_0_0_0,62.5,0.0,6.25,0.0,0.0,0.0,12.5,12.5,6.25,0.0,0.0,0.0,1.5,1873.0,0.34,,Brearley et al. 1986,1600-Di50-15,,,57,,False
57,staffmnkmcph_62.5_0_6.3_0_0_0_12.5_12.5_6.3_0_0_0,62.5,0.0,6.25,0.0,0.0,0.0,12.5,12.5,6.25,0.0,0.0,0.0,2.0,1873.0,0.18,,Brearley et al. 1986,1600-Di50-20,,,58,,False
58,staffmnkmcph_62.5_0_6.3_0_0_0_12.5_12.5_6.3_0_0_0,62.5,0.0,6.25,0.0,0.0,0.0,12.5,12.5,6.25,0.0,0.0,0.0,2.0,1873.0,0.11,,Brearley et al. 1986,1600-Di50-20,,,59,,False
59,staffmnkmcph_62.5_0_6.3_0_0_0_12.5_12.5_6.3_0_0_0,62.5,0.0,6.25,0.0,0.0,0.0,12.5,12.5,6.25,0.0,0.0,0.0,2.5,1873.0,0.13,,Brearley et al. 1986,1600-Di50-25,,,60,,False
60,staffmnkmcph_67.8_0_8.9_0_0_0_7.2_7.2_8.9_0_0_0,67.82,0.0,8.91,0.0,0.0,0.0,7.19,7.19,8.9,0.0,0.0,0.0,0.5,1873.0,1.33,,Brearley et al. 1986,1600-Di25-5,,,61,,False
61,staffmnkmcph_67.8_0_8.9_0_0_0_7.2_7.2_8.9_0_0_0,67.82,0.0,8.91,0.0,0.0,0.0,7.19,7.19,8.9,0.0,0.0,0.0,1.0,1873.0,1.23,,Brearley et al. 1986,1600-Di25-10,,,62,,False
62,staffmnkmcph_67.8_0_8.9_0_0_0_7.2_7.2_8.9_0_0_0,67.82,0.0,8.91,0.0,0.0,0.0,7.19,7.19,8.9,0.0,0.0,0.0,1.0,1873.0,1.12,,Brearley et al. 1986,1600-Di25-10,,,63,,False
63,staffmnkmcph_67.8_0_8.9_0_0_0_7.2_7.2_8.9_0_0_0,67.82,0.0,8.91,0.0,0.0,0.0,7.19,7.19,8.9,0.0,0.0,0.0,1.5,1873.0,1.01,,Brearley et al. 1986,1600-Di25-15,,,64,,False
64,staffmnkmcph_67.8_0_8.9_0_0_0_7.2_7.2_8.9_0_0_0,67.82,0.0,8.91,0.0,0.0,0.0,7.19,7.19,8.9,0.0,0.0,0.0,2.0,1873.0,0.83,,Brearley et al. 1986,1600-Di25-20,,,65,,False
65,staffmnkmcph_75_0_12.5_0_0_0_0_0_12.5_0_0_0,75.0,0.0,12.5,0.0,0.0,0.0,0.0,0.0,12.5,0.0,0.0,0.0,1.0,1873.0,2.31,,Brearley et al. 1986,1600-Ab100-10,,,66,albite,False
66,staffmnkmcph_75_0_12.5_0_0_0_0_0_12.5_0_0_0,75.0,0.0,12.5,0.0,0.0,0.0,0.0,0.0,12.5,0.0,0.0,0.0,1.5,1873.0,2.21,,Brearley et al. 1986,1600-Ab100-15,,,67,albite,False
67,staffmnkmcph_74.4_0_15.7_0_0_0_0_0_9.9_0_0_0,74.41,0.0,15.67,0.0,0.0,0.0,0.0,0.0,9.92,0.0,0.0,0.0,0.5,1623.0,3.59,,Kushiro 1976,0,,,68,,False
68,staffmnkmcph_74.4_0_15.7_0_0_0_0_0_9.9_0_0_0,74.41,0.0,15.67,0.0,0.0,0.0,0.0,0.0,9.92,0.0,0.0,0.0,0.5,1623.0,3.53,,Kushiro 1976,0,,,69,,False
69,staffmnkmcph_74.4_0_15.7_0_0_0_0_0_9.9_0_0_0,74.41,0.0,15.67,0.0,0.0,0.0,0.0,0.0,9.92,0.0,0.0,0.0,0.8,1623.0,3.45,,Kushiro 1976,0,,,70,,False
70,staffmnkmcph_74.4_0_15.7_0_0_0_0_0_9.9_0_0_0,74.41,0.0,15.67,0.0,0.0,0.0,0.0,0.0,9.92,0.0,0.0,0.0,1.0,1623.0,3.15,,Kushiro 1976,0,,,71,,False
71,staffmnkmcph_74.4_0_15.7_0_0_0_0_0_9.9_0_0_0,74.41,0.0,15.67,0.0,0.0,0.0,0.0,0.0,9.92,0.0,0.0,0.0,1.5,1623.0,2.94,,Kushiro 1976,0,,,72,,False
72,staffmnkmcph_74.4_0_15.7_0_0_0_0_0_9.9_0_0_0,74.41,0.0,15.67,0.0,0.0,0.0,0.0,0.0,9.92,0.0,0.0,0.0,2.1,1623.0,2.83,,Kushiro 1976,0,,,73,,False
73,staffmnkmcph_74.4_0_15.7_0_0_0_0_0_9.9_0_0_0,74.41,0.0,15.67,0.0,0.0,0.0,0.0,0.0,9.92,0.0,0.0,0.0,2.4,1623.0,2.72,,Kushiro 1976,0,,,74,,False
74,staffmnkmcph_62.6_0_13.6_0_0_0_8.6_10.8_3.4_1.1_0_0,62.55,0.01,13.55,0.02,0.0,0.02,8.55,10.84,3.41,1.07,0.0,0.0,0.1,1036.0,11.58,,Liebske et al. 2003,0,,,75,,False
75,staffmnkmcph_62.6_0_13.6_0_0_0_8.6_10.8_3.4_1.1_0_0,62.55,0.01,13.55,0.02,0.0,0.02,8.55,10.84,3.41,1.07,0.0,0.0,0.1,1054.0,10.77,,Liebske et al. 2003,0,,,76,,False
76,staffmnkmcph_62.6_0_13.6_0_0_0_8.6_10.8_3.4_1.1_0_0,62.55,0.01,13.55,0.02,0.0,0.02,8.55,10.84,3.41,1.07,0.0,0.0,0.1,1065.0,10.45,,Liebske et al. 2003,0,,,77,,False
77,staffmnkmcph_62.6_0_13.6_0_0_0_8.6_10.8_3.4_1.1_0_0,62.55,0.01,13.55,0.02,0.0,0.02,8.55,10.84,3.41,1.07,0.0,0.0,0.1,1075.0,10.16,,Liebske et al. 2003,0,,,78,,False
78,staffmnkmcph_62.6_0_13.6_0_0_0_8.6_10.8_3.4_1.1_0_0,62.55,0.01,13.55,0.02,0.0,0.02,8.55,10.84,3.41,1.07,0.0,0.0,0.1,1084.0,9.87,,Liebske et al. 2003,0,,,79,,False
79,staffmnkmcph_62.6_0_13.6_0_0_0_8.6_10.8_3.4_1.1_0_0,62.55,0.01,13.55,0.02,0.0,0.02,8.55,10.84,3.41,1.07,0.0,0.0,0.1,1096.0,9.55,,Liebske et al. 2003,0,,,80,,False
80,staffmnkmcph_62.6_0_13.6_0_0_0_8.6_10.8_3.4_1.1_0_0,62.55,0.01,13.55,0.02,0.0,0.02,8.55,10.84,3.41,1.07,0.0,0.0,0.1,1106.0,9.3,,Liebske et al. 2003,0,,,81,,False
81,staffmnkmcph_62.6_0_13.6_0_0_0_8.6_10.8_3.4_1.1_0_0,62.55,0.01,13.55,0.02,0.0,0.02,8.55,10.84,3.41,1.07,0.0,0.0,0.1,1116.0,9.06,,Liebske et al. 2003,0,,,82,,False
82,staffmnkmcph_62.6_0_13.6_0_0_0_8.6_10.8_3.4_1.1_0_0,62.55,0.01,13.55,0.02,0.0,0.02,8.55,10.84,3.41,1.07,0.0,0.0,0.2,1036.0,11.32,,Liebske et al. 2003,0,,,83,,False
83,staffmnkmcph_62.6_0_13.6_0_0_0_8.6_10.8_3.4_1.1_0_0,62.55,0.01,13.55,0.02,0.0,0.02,8.55,10.84,3.41,1.07,0.0,0.0,0.2,1054.0,10.83,,Liebske et al. 2003,0,,,84,,False
84,staffmnkmcph_62.6_0_13.6_0_0_0_8.6_10.8_3.4_1.1_0_0,62.55,0.01,13.55,0.02,0.0,0.02,8.55,10.84,3.41,1.07,0.0,0.0,0.2,1062.0,10.3,,Liebske et al. 2003,0,,,85,,False
85,staffmnkmcph_62.6_0_13.6_0_0_0_8.6_10.8_3.4_1.1_0_0,62.55,0.01,13.55,0.02,0.0,0.02,8.55,10.84,3.41,1.07,0.0,0.0,0.2,1065.0,10.44,,Liebske et al. 2003,0,,,86,,False
86,staffmnkmcph_62.6_0_13.6_0_0_0_8.6_10.8_3.4_1.1_0_0,62.55,0.01,13.55,0.02,0.0,0.02,8.55,10.84,3.41,1.07,0.0,0.0,0.2,1074.0,10.15,,Liebske et al. 2003,0,,,87,,False
87,staffmnkmcph_62.6_0_13.6_0_0_0_8.6_10.8_3.4_1.1_0_0,62.55,0.01,13.55,0.02,0.0,0.02,8.55,10.84,3.41,1.07,0.0,0.0,0.2,1083.0,9.74,,Liebske et al. 2003,0,,,88,,False
88,staffmnkmcph_62.6_0_13.6_0_0_0_8.6_10.8_3.4_1.1_0_0,62.55,0.01,13.55,0.02,0.0,0.02,8.55,10.84,3.41,1.07,0.0,0.0,0.2,1088.0,9.63,,Liebske et al. 2003,0,,,89,,False
89,staffmnkmcph_62.6_0_13.6_0_0_0_8.6_10.8_3.4_1.1_0_0,62.55,0.01,13.55,0.02,0.0,0.02,8.55,10.84,3.41,1.07,0.0,0.0,0.2,1094.0,9.48,,Liebske et al. 2003,0,,,90,,False
90,staffmnkmcph_62.6_0_13.6_0_0_0_8.6_10.8_3.4_1.1_0_0,62.55,0.01,13.55,0.02,0.0,0.02,8.55,10.84,3.41,1.07,0.0,0.0,0.2,1103.0,9.25,,Liebske et al. 2003,0,,,91,,False
91,staffmnkmcph_62.6_0_13.6_0_0_0_8.6_10.8_3.4_1.1_0_0,62.55,0.01,13.55,0.02,0.0,0.02,8.55,10.84,3.41,1.07,0.0,0.0,0.2,1113.0,8.99,,Liebske et al. 2003,0,,,92,,False
92,staffmnkmcph_62.6_0_13.6_0_0_0_8.6_10.8_3.4_1.1_0_0,62.55,0.01,13.55,0.02,0.0,0.02,8.55,10.84,3.41,1.07,0.0,0.0,0.2,1123.0,8.75,,Liebske et al. 2003,0,,,93,,False
93,staffmnkmcph_62.6_0_13.6_0_0_0_8.6_10.8_3.4_1.1_0_0,62.55,0.01,13.55,0.02,0.0,0.02,8.55,10.84,3.41,1.07,0.0,0.0,0.3,1081.0,10.02,,Liebske et al. 2003,0,,,94,,False
94,staffmnkmcph_62.6_0_13.6_0_0_0_8.6_10.8_3.4_1.1_0_0,62.55,0.01,13.55,0.02,0.0,0.02,8.55,10.84,3.41,1.07,0.0,0.0,0.3,1091.0,9.72,,Liebske et al. 2003,0,,,95,,False
95,staffmnkmcph_62.6_0_13.6_0_0_0_8.6_10.8_3.4_1.1_0_0,62.55,0.01,13.55,0.02,0.0,0.02,8.55,10.84,3.41,1.07,0.0,0.0,0.3,1100.0,9.44,,Liebske et al. 2003,0,,,96,,False
96,staffmnkmcph_62.6_0_13.6_0_0_0_8.6_10.8_3.4_1.1_0_0,62.55,0.01,13.55,0.02,0.0,0.02,8.55,10.84,3.41,1.07,0.0,0.0,0.3,1110.0,9.17,,Liebske et al. 2003,0,,,97,,False
97,staffmnkmcph_62.6_0_13.6_0_0_0_8.6_10.8_3.4_1.1_0_0,62.55,0.01,13.55,0.02,0.0,0.02,8.55,10.84,3.41,1.07,0.0,0.0,0.3,1120.0,8.91,,Liebske et al. 2003,0,,,98,,False
98,staffmnkmcph_62.6_0_13.6_0_0_0_8.6_10.8_3.4_1.1_0_0,62.55,0.01,13.55,0.02,0.0,0.02,8.55,10.84,3.41,1.07,0.0,0.0,0.3,1130.0,8.67,,Liebske et al. 2003,0,,,99,,False
99,staffmnkmcph_60.3_0_13.1_0_0_0_8.2_10.4_3.3_1_0_3.6,60.28,0.01,13.05,0.02,0.0,0.02,8.24,10.44,3.29,1.03,0.0,3.63,0.2,917.0,10.55,,Liebske et al. 2003,0,,,100,,False
100,staffmnkmcph_60.3_0_13.1_0_0_0_8.2_10.4_3.3_1_0_3.6,60.28,0.01,13.05,0.02,0.0,0.02,8.24,10.44,3.29,1.03,0.0,3.63,0.2,928.0,10.44,,Liebske et al. 2003,0,,,101,,False
101,staffmnkmcph_60.3_0_13.1_0_0_0_8.2_10.4_3.3_1_0_3.6,60.28,0.01,13.05,0.02,0.0,0.02,8.24,10.44,3.29,1.03,0.0,3.63,0.2,937.0,10.07,,Liebske et al. 2003,0,,,102,,False
102,staffmnkmcph_60.3_0_13.1_0_0_0_8.2_10.4_3.3_1_0_3.6,60.28,0.01,13.05,0.02,0.0,0.02,8.24,10.44,3.29,1.03,0.0,3.63,0.2,935.0,9.97,,Liebske et al. 2003,0,,,103,,False
103,staffmnkmcph_60.3_0_13.1_0_0_0_8.2_10.4_3.3_1_0_3.6,60.28,0.01,13.05,0.02,0.0,0.02,8.24,10.44,3.29,1.03,0.0,3.63,0.2,954.0,9.54,,Liebske et al. 2003,0,,,104,,False
104,staffmnkmcph_60.3_0_13.1_0_0_0_8.2_10.4_3.3_1_0_3.6,60.28,0.01,13.05,0.02,0.0,0.02,8.24,10.44,3.29,1.03,0.0,3.63,0.2,976.0,9.0,,Liebske et al. 2003,0,,,105,,False
105,staffmnkmcph_60.3_0_13.1_0_0_0_8.2_10.4_3.3_1_0_3.6,60.28,0.01,13.05,0.02,0.0,0.02,8.24,10.44,3.29,1.03,0.0,3.63,0.2,985.0,8.74,,Liebske et al. 2003,0,,,106,,False
106,staffmnkmcph_60.3_0_13.1_0_0_0_8.2_10.4_3.3_1_0_3.6,60.28,0.01,13.05,0.02,0.0,0.02,8.24,10.44,3.29,1.03,0.0,3.63,0.2,996.0,8.54,,Liebske et al. 2003,0,,,107,,False
107,staffmnkmcph_60.3_0_13.1_0_0_0_8.2_10.4_3.3_1_0_3.6,60.28,0.01,13.05,0.02,0.0,0.02,8.24,10.44,3.29,1.03,0.0,3.63,0.2,1013.0,8.13,,Liebske et al. 2003,0,,,108,,False
108,staffmnkmcph_60.3_0_13.1_0_0_0_8.2_10.4_3.3_1_0_3.6,60.28,0.01,13.05,0.02,0.0,0.02,8.24,10.44,3.29,1.03,0.0,3.63,0.3,908.0,11.03,,Liebske et al. 2003,0,,,109,,False
109,staffmnkmcph_60.3_0_13.1_0_0_0_8.2_10.4_3.3_1_0_3.6,60.28,0.01,13.05,0.02,0.0,0.02,8.24,10.44,3.29,1.03,0.0,3.63,0.3,918.0,10.65,,Liebske et al. 2003,0,,,110,,False
110,staffmnkmcph_60.3_0_13.1_0_0_0_8.2_10.4_3.3_1_0_3.6,60.28,0.01,13.05,0.02,0.0,0.02,8.24,10.44,3.29,1.03,0.0,3.63,0.3,938.0,10.07,,Liebske et al. 2003,0,,,111,,False
111,staffmnkmcph_60.3_0_13.1_0_0_0_8.2_10.4_3.3_1_0_3.6,60.28,0.01,13.05,0.02,0.0,0.02,8.24,10.44,3.29,1.03,0.0,3.63,0.3,948.0,9.81,,Liebske et al. 2003,0,,,112,,False
112,staffmnkmcph_60.3_0_13.1_0_0_0_8.2_10.4_3.3_1_0_3.6,60.28,0.01,13.05,0.02,0.0,0.02,8.24,10.44,3.29,1.03,0.0,3.63,0.3,948.0,9.78,,Liebske et al. 2003,0,,,113,,False
113,staffmnkmcph_60.3_0_13.1_0_0_0_8.2_10.4_3.3_1_0_3.6,60.28,0.01,13.05,0.02,0.0,0.02,8.24,10.44,3.29,1.03,0.0,3.63,0.3,957.0,9.57,,Liebske et al. 2003,0,,,114,,False
114,staffmnkmcph_60.3_0_13.1_0_0_0_8.2_10.4_3.3_1_0_3.6,60.28,0.01,13.05,0.02,0.0,0.02,8.24,10.44,3.29,1.03,0.0,3.63,0.3,977.0,9.04,,Liebske et al. 2003,0,,,115,,False
115,staffmnkmcph_60.3_0_13.1_0_0_0_8.2_10.4_3.3_1_0_3.6,60.28,0.01,13.05,0.02,0.0,0.02,8.24,10.44,3.29,1.03,0.0,3.63,0.3,987.0,8.77,,Liebske et al. 2003,0,,,116,,False
116,staffmnkmcph_58.5_0_12.7_0_0_0_8_10.1_3.2_1_0_6.5,58.47,0.01,12.66,0.02,0.0,0.02,7.99,10.13,3.19,1.0,0.0,6.51,0.1,840.0,10.8,,Liebske et al. 2003,0,,,117,,False
117,staffmnkmcph_58.5_0_12.7_0_0_0_8_10.1_3.2_1_0_6.5,58.47,0.01,12.66,0.02,0.0,0.02,7.99,10.13,3.19,1.0,0.0,6.51,0.1,849.0,10.52,,Liebske et al. 2003,0,,,118,,False
118,staffmnkmcph_58.5_0_12.7_0_0_0_8_10.1_3.2_1_0_6.5,58.47,0.01,12.66,0.02,0.0,0.02,7.99,10.13,3.19,1.0,0.0,6.51,0.1,851.0,10.43,,Liebske et al. 2003,0,,,119,,False
119,staffmnkmcph_58.5_0_12.7_0_0_0_8_10.1_3.2_1_0_6.5,58.47,0.01,12.66,0.02,0.0,0.02,7.99,10.13,3.19,1.0,0.0,6.51,0.1,859.0,10.2,,Liebske et al. 2003,0,,,120,,False
120,staffmnkmcph_58.5_0_12.7_0_0_0_8_10.1_3.2_1_0_6.5,58.47,0.01,12.66,0.02,0.0,0.02,7.99,10.13,3.19,1.0,0.0,6.51,0.1,870.0,9.85,,Liebske et al. 2003,0,,,121,,False
121,staffmnkmcph_58.5_0_12.7_0_0_0_8_10.1_3.2_1_0_6.5,58.47,0.01,12.66,0.02,0.0,0.02,7.99,10.13,3.19,1.0,0.0,6.51,0.1,879.0,9.57,,Liebske et al. 2003,0,,,122,,False
122,staffmnkmcph_58.5_0_12.7_0_0_0_8_10.1_3.2_1_0_6.5,58.47,0.01,12.66,0.02,0.0,0.02,7.99,10.13,3.19,1.0,0.0,6.51,0.1,889.0,9.32,,Liebske et al. 2003,0,,,123,,False
123,staffmnkmcph_58.5_0_12.7_0_0_0_8_10.1_3.2_1_0_6.5,58.47,0.01,12.66,0.02,0.0,0.02,7.99,10.13,3.19,1.0,0.0,6.51,0.3,835.0,11.14,,Liebske et al. 2003,0,,,124,,False
124,staffmnkmcph_58.5_0_12.7_0_0_0_8_10.1_3.2_1_0_6.5,58.47,0.01,12.66,0.02,0.0,0.02,7.99,10.13,3.19,1.0,0.0,6.51,0.3,835.0,11.33,,Liebske et al. 2003,0,,,125,,False
125,staffmnkmcph_58.5_0_12.7_0_0_0_8_10.1_3.2_1_0_6.5,58.47,0.01,12.66,0.02,0.0,0.02,7.99,10.13,3.19,1.0,0.0,6.51,0.3,844.0,10.8,,Liebske et al. 2003,0,,,126,,False
126,staffmnkmcph_58.5_0_12.7_0_0_0_8_10.1_3.2_1_0_6.5,58.47,0.01,12.66,0.02,0.0,0.02,7.99,10.13,3.19,1.0,0.0,6.51,0.3,853.0,10.51,,Liebske et al. 2003,0,,,127,,False
127,staffmnkmcph_58.5_0_12.7_0_0_0_8_10.1_3.2_1_0_6.5,58.47,0.01,12.66,0.02,0.0,0.02,7.99,10.13,3.19,1.0,0.0,6.51,0.3,863.0,10.17,,Liebske et al. 2003,0,,,128,,False
128,staffmnkmcph_58.5_0_12.7_0_0_0_8_10.1_3.2_1_0_6.5,58.47,0.01,12.66,0.02,0.0,0.02,7.99,10.13,3.19,1.0,0.0,6.51,0.3,864.0,10.15,,Liebske et al. 2003,0,,,129,,False
129,staffmnkmcph_58.5_0_12.7_0_0_0_8_10.1_3.2_1_0_6.5,58.47,0.01,12.66,0.02,0.0,0.02,7.99,10.13,3.19,1.0,0.0,6.51,0.3,873.0,9.86,,Liebske et al. 2003,0,,,130,,False
130,staffmnkmcph_58.5_0_12.7_0_0_0_8_10.1_3.2_1_0_6.5,58.47,0.01,12.66,0.02,0.0,0.02,7.99,10.13,3.19,1.0,0.0,6.51,0.3,883.0,9.56,,Liebske et al. 2003,0,,,131,,False
131,staffmnkmcph_58.5_0_12.7_0_0_0_8_10.1_3.2_1_0_6.5,58.47,0.01,12.66,0.02,0.0,0.02,7.99,10.13,3.19,1.0,0.0,6.51,0.3,893.0,9.27,,Liebske et al. 2003,0,,,132,,False
132,staffmnkmcph_40.4_0_2_6.3_0_0_47.9_3.3_0_0_0_0,40.38,0.0,2.04,6.3,0.0,0.0,47.93,3.34,0.0,0.0,0.0,0.0,2.8,2053.0,-1.25,,Liebske et al. 2005,0,,,133,peridotite,False
133,staffmnkmcph_40.4_0_2_6.3_0_0_47.9_3.3_0_0_0_0,40.38,0.0,2.04,6.3,0.0,0.0,47.93,3.34,0.0,0.0,0.0,0.0,4.7,2073.0,-1.08,,Liebske et al. 2005,0,,,134,peridotite,False
134,staffmnkmcph_40.4_0_2_6.3_0_0_47.9_3.3_0_0_0_0,40.38,0.0,2.04,6.3,0.0,0.0,47.93,3.34,0.0,0.0,0.0,0.0,7.3,2223.0,-1.03,,Liebske et al. 2005,0,,,135,peridotite,False
135,staffmnkmcph_40.4_0_2_6.3_0_0_47.9_3.3_0_0_0_0,40.38,0.0,2.04,6.3,0.0,0.0,47.93,3.34,0.0,0.0,0.0,0.0,3.8,2093.0,-1.3,,Liebske et al. 2005,0,,,136,peridotite,False
136,staffmnkmcph_40.4_0_2_6.3_0_0_47.9_3.3_0_0_0_0,40.38,0.0,2.04,6.3,0.0,0.0,47.93,3.34,0.0,0.0,0.0,0.0,4.2,2283.0,-1.62,,Liebske et al. 2005,0,,,137,peridotite,False
137,staffmnkmcph_40.4_0_2_6.3_0_0_47.9_3.3_0_0_0_0,40.38,0.0,2.04,6.3,0.0,0.0,47.93,3.34,0.0,0.0,0.0,0.0,4.2,2173.0,-1.52,,Liebske et al. 2005,0,,,138,peridotite,False
138,staffmnkmcph_40.4_0_2_6.3_0_0_47.9_3.3_0_0_0_0,40.38,0.0,2.04,6.3,0.0,0.0,47.93,3.34,0.0,0.0,0.0,0.0,2.8,2043.0,-1.02,,Liebske et al. 2005,0,,,139,peridotite,False
139,staffmnkmcph_40.4_0_2_6.3_0_0_47.9_3.3_0_0_0_0,40.38,0.0,2.04,6.3,0.0,0.0,47.93,3.34,0.0,0.0,0.0,0.0,2.8,2223.0,-1.66,,Liebske et al. 2005,0,,,140,peridotite,False
140,staffmnkmcph_40.4_0_2_6.3_0_0_47.9_3.3_0_0_0_0,40.38,0.0,2.04,6.3,0.0,0.0,47.93,3.34,0.0,0.0,0.0,0.0,6.4,2143.0,-0.9,,Liebske et al. 2005,0,,,141,peridotite,False
141,staffmnkmcph_40.4_0_2_6.3_0_0_47.9_3.3_0_0_0_0,40.38,0.0,2.04,6.3,0.0,0.0,47.93,3.34,0.0,0.0,0.0,0.0,5.0,2123.0,-1.03,,Liebske et al. 2005,0,,,142,peridotite,False
142,staffmnkmcph_40.4_0_2_6.3_0_0_47.9_3.3_0_0_0_0,40.38,0.0,2.04,6.3,0.0,0.0,47.93,3.34,0.0,0.0,0.0,0.0,6.4,2293.0,-1.21,,Liebske et al. 2005,0,,,143,peridotite,False
143,staffmnkmcph_40.4_0_2_6.3_0_0_47.9_3.3_0_0_0_0,40.38,0.0,2.04,6.3,0.0,0.0,47.93,3.34,0.0,0.0,0.0,0.0,11.1,2173.0,-1.32,,Liebske et al. 2005,0,,,144,peridotite,False
144,staffmnkmcph_40.4_0_2_6.3_0_0_47.9_3.3_0_0_0_0,40.38,0.0,2.04,6.3,0.0,0.0,47.93,3.34,0.0,0.0,0.0,0.0,11.1,2373.0,-1.7,,Liebske et al. 2005,0,,,145,peridotite,False
145,staffmnkmcph_40.4_0_2_6.3_0_0_47.9_3.3_0_0_0_0,40.38,0.0,2.04,6.3,0.0,0.0,47.93,3.34,0.0,0.0,0.0,0.0,9.8,2373.0,-1.29,,Liebske et al. 2005,0,,,146,peridotite,False
146,staffmnkmcph_40.4_0_2_6.3_0_0_47.9_3.3_0_0_0_0,40.38,0.0,2.04,6.3,0.0,0.0,47.93,3.34,0.0,0.0,0.0,0.0,9.8,2403.0,-1.52,,Liebske et al. 2005,0,,,147,peridotite,False
147,staffmnkmcph_40.4_0_2_6.3_0_0_47.9_3.3_0_0_0_0,40.38,0.0,2.04,6.3,0.0,0.0,47.93,3.34,0.0,0.0,0.0,0.0,8.1,2443.0,-1.39,,Liebske et al. 2005,0,,,148,peridotite,False
148,staffmnkmcph_40.4_0_2_6.3_0_0_47.9_3.3_0_0_0_0,40.38,0.0,2.04,6.3,0.0,0.0,47.93,3.34,0.0,0.0,0.0,0.0,8.1,2523.0,-1.66,,Liebske et al. 2005,0,,,149,peridotite,False
149,staffmnkmcph_40.4_0_2_6.3_0_0_47.9_3.3_0_0_0_0,40.38,0.0,2.04,6.3,0.0,0.0,47.93,3.34,0.0,0.0,0.0,0.0,2.3,2123.0,-1.15,,Liebske et al. 2005,0,,,150,peridotite,False
150,staffmnkmcph_40.4_0_2_6.3_0_0_47.9_3.3_0_0_0_0,40.38,0.0,2.04,6.3,0.0,0.0,47.93,3.34,0.0,0.0,0.0,0.0,2.3,2283.0,-1.68,,Liebske et al. 2005,0,,,151,peridotite,False
151,staffmnkmcph_40.4_0_2_6.3_0_0_47.9_3.3_0_0_0_0,40.38,0.0,2.04,6.3,0.0,0.0,47.93,3.34,0.0,0.0,0.0,0.0,13.0,2253.0,-1.49,,Liebske et al. 2005,0,,,152,peridotite,False
152,staffmnkmcph_40.4_0_2_6.3_0_0_47.9_3.3_0_0_0_0,40.38,0.0,2.04,6.3,0.0,0.0,47.93,3.34,0.0,0.0,0.0,0.0,13.0,2283.0,-1.72,,Liebske et al. 2005,0,,,153,peridotite,False
153,staffmnkmcph_50_0_0_0_0_0_25_25_0_0_0_0,50.0,0.0,0.0,0.0,0.0,0.0,25.0,25.0,0.0,0.0,0.0,0.0,3.5,2000.0,-0.51,,Reid et al. 2003,S328,,,154,,False
154,staffmnkmcph_50_0_0_0_0_0_25_25_0_0_0_0,50.0,0.0,0.0,0.0,0.0,0.0,25.0,25.0,0.0,0.0,0.0,0.0,7.0,2200.0,-0.82,,Reid et al. 2003,S347,,,155,,False
155,staffmnkmcph_50_0_0_0_0_0_25_25_0_0_0_0,50.0,0.0,0.0,0.0,0.0,0.0,25.0,25.0,0.0,0.0,0.0,0.0,7.0,2200.0,-0.8,,Reid et al. 2003,S347,,,156,,False
156,staffmnkmcph_50_0_0_0_0_0_25_25_0_0_0_0,50.0,0.0,0.0,0.0,0.0,0.0,25.0,25.0,0.0,0.0,0.0,0.0,8.0,2200.0,-0.29,,Reid et al. 2003,S352,,,157,,False
157,staffmnkmcph_50_0_0_0_0_0_25_25_0_0_0_0,50.0,0.0,0.0,0.0,0.0,0.0,25.0,25.0,0.0,0.0,0.0,0.0,8.4,2270.0,-0.3,,Reid et al. 2003,S358,,,158,,False
158,staffmnkmcph_50_0_0_0_0_0_25_25_0_0_0_0,50.0,0.0,0.0,0.0,0.0,0.0,25.0,25.0,0.0,0.0,0.0,0.0,9.5,2370.0,-1.1,,Reid et al. 2003,S653,,,159,,False
159,staffmnkmcph_50_0_0_0_0_0_25_25_0_0_0_0,50.0,0.0,0.0,0.0,0.0,0.0,25.0,25.0,0.0,0.0,0.0,0.0,13.1,2470.0,-1.55,,Reid et al. 2003,S657,,,160,,False
160,staffmnkmcph_74.7_0_13.3_0_0_0_0_0_12_0_0_0,74.69,0.0,13.29,0.0,0.0,0.0,0.0,0.0,12.02,0.0,0.0,0.0,3.3,1873.0,1.16,,Suzuki et al. 2002,S182,,,161,,False
161,staffmnkmcph_74.7_0_13.3_0_0_0_0_0_12_0_0_0,74.69,0.0,13.29,0.0,0.0,0.0,0.0,0.0,12.02,0.0,0.0,0.0,4.6,1873.0,1.0,,Suzuki et al. 2002,S171,,,162,,False
162,staffmnkmcph_74.7_0_13.3_0_0_0_0_0_12_0_0_0,74.69,0.0,13.29,0.0,0.0,0.0,0.0,0.0,12.02,0.0,0.0,0.0,2.6,1973.0,0.76,,Suzuki et al. 2002,S224,,,163,,False
163,staffmnkmcph_74.7_0_13.3_0_0_0_0_0_12_0_0_0,74.69,0.0,13.29,0.0,0.0,0.0,0.0,0.0,12.02,0.0,0.0,0.0,4.2,1973.0,0.63,,Suzuki et al. 2002,S186,,,164,,False
164,staffmnkmcph_74.7_0_13.3_0_0_0_0_0_12_0_0_0,74.69,0.0,13.29,0.0,0.0,0.0,0.0,0.0,12.02,0.0,0.0,0.0,5.1,1973.0,0.49,,Suzuki et al. 2002,S232,,,165,,False
165,staffmnkmcph_74.7_0_13.3_0_0_0_0_0_12_0_0_0,74.69,0.0,13.29,0.0,0.0,0.0,0.0,0.0,12.02,0.0,0.0,0.0,5.2,1973.0,0.42,,Suzuki et al. 2002,S227,,,166,,False
166,staffmnkmcph_74.7_0_13.3_0_0_0_0_0_12_0_0_0,74.69,0.0,13.29,0.0,0.0,0.0,0.0,0.0,12.02,0.0,0.0,0.0,5.3,1973.0,0.34,,Suzuki et al. 2002,S229,,,167,,False
167,staffmnkmcph_74.7_0_13.3_0_0_0_0_0_12_0_0_0,74.69,0.0,13.29,0.0,0.0,0.0,0.0,0.0,12.02,0.0,0.0,0.0,1.6,1843.0,1.18,,Suzuki et al. 2011,P033,,,168,,False
168,staffmnkmcph_74.7_0_13.3_0_0_0_0_0_12_0_0_0,74.69,0.0,13.29,0.0,0.0,0.0,0.0,0.0,12.02,0.0,0.0,0.0,2.1,1913.0,0.67,,Suzuki et al. 2011,P031,,,169,,False
169,staffmnkmcph_74.7_0_13.3_0_0_0_0_0_12_0_0_0,74.69,0.0,13.29,0.0,0.0,0.0,0.0,0.0,12.02,0.0,0.0,0.0,2.2,1623.0,2.38,,Suzuki et al. 2011,P040-1,,,170,,False
170,staffmnkmcph_74.7_0_13.3_0_0_0_0_0_12_0_0_0,74.69,0.0,13.29,0.0,0.0,0.0,0.0,0.0,12.02,0.0,0.0,0.0,2.3,1723.0,2.05,,Suzuki et al. 2011,P024,,,171,,False
171,staffmnkmcph_74.7_0_13.3_0_0_0_0_0_12_0_0_0,74.69,0.0,13.29,0.0,0.0,0.0,0.0,0.0,12.02,0.0,0.0,0.0,2.4,1723.0,1.92,,Suzuki et al. 2011,P040-2,,,172,,False
172,staffmnkmcph_74.7_0_13.3_0_0_0_0_0_12_0_0_0,74.69,0.0,13.29,0.0,0.0,0.0,0.0,0.0,12.02,0.0,0.0,0.0,2.8,1813.0,1.42,,Suzuki et al. 2011,P025,,,173,,False
173,staffmnkmcph_74.7_0_13.3_0_0_0_0_0_12_0_0_0,74.69,0.0,13.29,0.0,0.0,0.0,0.0,0.0,12.02,0.0,0.0,0.0,2.9,1923.0,0.63,,Suzuki et al. 2011,P028,,,174,,False
174,staffmnkmcph_74.7_0_13.3_0_0_0_0_0_12_0_0_0,74.69,0.0,13.29,0.0,0.0,0.0,0.0,0.0,12.02,0.0,0.0,0.0,2.9,2103.0,-0.05,,Suzuki et al. 2011,P032,,,175,,False
175,staffmnkmcph_74.7_0_13.3_0_0_0_0_0_12_0_0_0,74.69,0.0,13.29,0.0,0.0,0.0,0.0,0.0,12.02,0.0,0.0,0.0,3.4,1873.0,1.01,,Suzuki et al. 2011,P011,,,176,,False
176,staffmnkmcph_74.7_0_13.3_0_0_0_0_0_12_0_0_0,74.69,0.0,13.29,0.0,0.0,0.0,0.0,0.0,12.02,0.0,0.0,0.0,5.4,2153.0,0.0,,Suzuki et al. 2011,P027,,,177,,False
177,staffmnkmcph_74.7_0_13.3_0_0_0_0_0_12_0_0_0,74.69,0.0,13.29,0.0,0.0,0.0,0.0,0.0,12.02,0.0,0.0,0.0,5.5,2123.0,0.1,,Suzuki et al. 2011,P039,,,178,,False
178,staffmnkmcph_50_0_0_0_0_0_25_25_0_0_0_0,50.0,0.0,0.0,0.0,0.0,0.0,25.0,25.0,0.0,0.0,0.0,0.0,0.5,1823.0,-0.45,,Taniguchi 1992,0,,,179,,False
179,staffmnkmcph_50_0_0_0_0_0_25_25_0_0_0_0,50.0,0.0,0.0,0.0,0.0,0.0,25.0,25.0,0.0,0.0,0.0,0.0,0.5,1923.0,-0.64,,Taniguchi 1992,0,,,180,,False
180,staffmnkmcph_50_0_0_0_0_0_25_25_0_0_0_0,50.0,0.0,0.0,0.0,0.0,0.0,25.0,25.0,0.0,0.0,0.0,0.0,1.0,1923.0,-0.66,,Taniguchi 1992,0,,,181,,False
181,staffmnkmcph_50_0_0_0_0_0_25_25_0_0_0_0,50.0,0.0,0.0,0.0,0.0,0.0,25.0,25.0,0.0,0.0,0.0,0.0,1.5,1923.0,-0.56,,Taniguchi 1992,0,,,182,,False
182,staffmnkmcph_50_0_0_0_0_0_25_25_0_0_0_0,50.0,0.0,0.0,0.0,0.0,0.0,25.0,25.0,0.0,0.0,0.0,0.0,0.5,2073.0,-0.94,,Taniguchi 1992,0,,,183,,False
183,staffmnkmcph_50_0_0_0_0_0_25_25_0_0_0_0,50.0,0.0,0.0,0.0,0.0,0.0,25.0,25.0,0.0,0.0,0.0,0.0,1.0,2073.0,-0.95,,Taniguchi 1992,0,,,184,,False
184,staffmnkmcph_50_0_0_0_0_0_25_25_0_0_0_0,50.0,0.0,0.0,0.0,0.0,0.0,25.0,25.0,0.0,0.0,0.0,0.0,1.5,2073.0,-0.81,,Taniguchi 1992,0,,,185,,False
185,staffmnkmcph_50_0_0_0_0_0_25_25_0_0_0_0,50.0,0.0,0.0,0.0,0.0,0.0,25.0,25.0,0.0,0.0,0.0,0.0,2.0,2073.0,-0.77,,Taniguchi 1992,0,,,186,,False
186,staffmnkmcph_50.5_0_7.5_0_0_0_17.4_24.7_0_0_0_0,50.48,0.0,7.48,0.0,0.0,0.0,17.37,24.67,0.0,0.0,0.0,0.0,0.5,1673.0,0.41,,Taniguchi 1992,0,,,187,,False
187,staffmnkmcph_50.5_0_7.5_0_0_0_17.4_24.7_0_0_0_0,50.48,0.0,7.48,0.0,0.0,0.0,17.37,24.67,0.0,0.0,0.0,0.0,1.0,1673.0,0.54,,Taniguchi 1992,0,,,188,,False
188,staffmnkmcph_50.5_0_7.5_0_0_0_17.4_24.7_0_0_0_0,50.48,0.0,7.48,0.0,0.0,0.0,17.37,24.67,0.0,0.0,0.0,0.0,1.0,1773.0,-0.05,,Taniguchi 1992,0,,,189,,False
189,staffmnkmcph_50.5_0_7.5_0_0_0_17.4_24.7_0_0_0_0,50.48,0.0,7.48,0.0,0.0,0.0,17.37,24.67,0.0,0.0,0.0,0.0,1.5,1773.0,0.02,,Taniguchi 1992,0,,,190,,False
190,staffmnkmcph_50.5_0_7.5_0_0_0_17.4_24.7_0_0_0_0,50.48,0.0,7.48,0.0,0.0,0.0,17.37,24.67,0.0,0.0,0.0,0.0,1.0,1923.0,-0.45,,Taniguchi 1992,0,,,191,,False
191,staffmnkmcph_50.5_0_7.5_0_0_0_17.4_24.7_0_0_0_0,50.48,0.0,7.48,0.0,0.0,0.0,17.37,24.67,0.0,0.0,0.0,0.0,1.5,1923.0,-0.36,,Taniguchi 1992,0,,,192,,False
192,staffmnkmcph_50.5_0_7.5_0_0_0_17.4_24.7_0_0_0_0,50.48,0.0,7.48,0.0,0.0,0.0,17.37,24.67,0.0,0.0,0.0,0.0,2.0,1923.0,-0.28,,Taniguchi 1992,0,,,193,,False
193,staffmnkmcph_51.6_0_24.5_0_0_0_0_23.9_0_0_0_0,51.57,0.0,24.53,0.0,0.0,0.0,0.0,23.9,0.0,0.0,0.0,0.0,0.5,1923.0,0.22,,Taniguchi 1992,0,,,194,,False
194,staffmnkmcph_51.6_0_24.5_0_0_0_0_23.9_0_0_0_0,51.57,0.0,24.53,0.0,0.0,0.0,0.0,23.9,0.0,0.0,0.0,0.0,0.8,1923.0,0.25,,Taniguchi 1992,0,,,195,,False
195,staffmnkmcph_51.6_0_24.5_0_0_0_0_23.9_0_0_0_0,51.57,0.0,24.53,0.0,0.0,0.0,0.0,23.9,0.0,0.0,0.0,0.0,1.0,1923.0,0.2,,Taniguchi 1992,0,,,196,,False
196,staffmnkmcph_51.6_0_24.5_0_0_0_0_23.9_0_0_0_0,51.57,0.0,24.53,0.0,0.0,0.0,0.0,23.9,0.0,0.0,0.0,0.0,0.5,2073.0,-0.11,,Taniguchi 1992,0,,,197,,False
197,staffmnkmcph_51.6_0_24.5_0_0_0_0_23.9_0_0_0_0,51.57,0.0,24.53,0.0,0.0,0.0,0.0,23.9,0.0,0.0,0.0,0.0,1.0,2073.0,-0.33,,Taniguchi 1992,0,,,198,,False
198,staffmnkmcph_51.6_0_24.5_0_0_0_0_23.9_0_0_0_0,51.57,0.0,24.53,0.0,0.0,0.0,0.0,23.9,0.0,0.0,0.0,0.0,1.5,2073.0,-0.46,,Taniguchi 1992,0,,,199,,False
199,staffmnkmcph_51.6_0_24.5_0_0_0_0_23.9_0_0_0_0,51.57,0.0,24.53,0.0,0.0,0.0,0.0,23.9,0.0,0.0,0.0,0.0,2.0,2073.0,-0.23,,Taniguchi 1992,0,,,200,,False
200,staffmnkmcph_74.9_0_12.4_0_0_0_0_0.1_12.6_0_0_0,74.87,0.0,12.42,0.01,0.04,0.0,0.0,0.09,12.56,0.03,0.0,0.0,1.5,1673.0,3.03,,Brearley and Montana 1989,80-83-1,,,201,,False
201,staffmnkmcph_74.9_0_12.4_0_0_0_0_0.1_12.6_0_0_0,74.87,0.0,12.42,0.01,0.04,0.0,0.0,0.09,12.56,0.03,0.0,0.0,1.5,1673.0,3.04,,Brearley and Montana 1989,80-83-2,,,202,,False
202,staffmnkmcph_74.9_0_12.4_0_0_0_0_0.1_12.6_0_0_0,74.87,0.0,12.42,0.01,0.04,0.0,0.0,0.09,12.56,0.03,0.0,0.0,1.5,1673.0,3.03,,Brearley and Montana 1989,242,,,203,,False
203,staffmnkmcph_74.9_0_12.4_0_0_0_0_0.1_12.6_0_0_0,74.87,0.0,12.42,0.01,0.04,0.0,0.0,0.09,12.56,0.03,0.0,0.0,2.0,1673.0,2.83,,Brearley and Montana 1989,85-87-1,,,204,,False
204,staffmnkmcph_74.9_0_12.4_0_0_0_0_0.1_12.6_0_0_0,74.87,0.0,12.42,0.01,0.04,0.0,0.0,0.09,12.56,0.03,0.0,0.0,2.0,1673.0,2.74,,Brearley and Montana 1989,85-87-2,,,205,,False
205,staffmnkmcph_74.9_0_12.4_0_0_0_0_0.1_12.6_0_0_0,74.87,0.0,12.42,0.01,0.04,0.0,0.0,0.09,12.56,0.03,0.0,0.0,2.5,1673.0,2.52,,Brearley and Montana 1989,88-92-1,,,206,,False
206,staffmnkmcph_74.9_0_12.4_0_0_0_0_0.1_12.6_0_0_0,74.87,0.0,12.42,0.01,0.04,0.0,0.0,0.09,12.56,0.03,0.0,0.0,2.5,1673.0,2.61,,Brearley and Montana 1989,88-92-2,,,207,,False
207,staffmnkmcph_74.9_0_12.4_0_0_0_0_0.1_12.6_0_0_0,74.87,0.0,12.42,0.01,0.04,0.0,0.0,0.09,12.56,0.03,0.0,0.0,1.5,1673.0,2.85,,Brearley and Montana 1989,97-98-1,,,208,,False
208,staffmnkmcph_74.9_0_12.4_0_0_0_0_0.1_12.6_0_0_0,74.87,0.0,12.42,0.01,0.04,0.0,0.0,0.09,12.56,0.03,0.0,0.0,1.5,1673.0,2.89,,Brearley and Montana 1989,97-98-2,,,209,,False
209,staffmnkmcph_74.9_0_12.4_0_0_0_0_0.1_12.6_0_0_0,74.87,0.0,12.42,0.01,0.04,0.0,0.0,0.09,12.56,0.03,0.0,0.0,2.0,1673.0,2.64,,Brearley and Montana 1989,95-100,,,210,,False
210,staffmnkmcph_74.9_0_12.4_0_0_0_0_0.1_12.6_0_0_0,74.87,0.0,12.42,0.01,0.04,0.0,0.0,0.09,12.56,0.03,0.0,0.0,2.0,1673.0,2.56,,Brearley and Montana 1989,95-105,,,211,,False
211,staffmnkmcph_74.9_0_12.4_0_0_0_0_0.1_12.6_0_0_0,74.87,0.0,12.42,0.01,0.04,0.0,0.0,0.09,12.56,0.03,0.0,0.0,2.5,1673.0,2.47,,Brearley and Montana 1989,93-94-1,,,212,,False
212,staffmnkmcph_74.9_0_12.4_0_0_0_0_0.1_12.6_0_0_0,74.87,0.0,12.42,0.01,0.04,0.0,0.0,0.09,12.56,0.03,0.0,0.0,2.5,1673.0,2.52,,Brearley and Montana 1989,93-94-2,,,213,,False
213,staffmnkmcph_49.8_0_12.6_0_0.1_0_0_25.4_12.3_0_0_0,49.77,0.0,12.57,0.01,0.06,0.0,0.0,25.38,12.25,0.0,0.0,0.0,1.0,1723.0,0.2,,Brearley and Montana 1989,123,,,214,,False
214,staffmnkmcph_49.8_0_12.6_0_0.1_0_0_25.4_12.3_0_0_0,49.77,0.0,12.57,0.01,0.06,0.0,0.0,25.38,12.25,0.0,0.0,0.0,1.0,1723.0,0.24,,Brearley and Montana 1989,123,,,215,,False
215,staffmnkmcph_49.8_0_12.6_0_0.1_0_0_25.4_12.3_0_0_0,49.77,0.0,12.57,0.01,0.06,0.0,0.0,25.38,12.25,0.0,0.0,0.0,1.0,1723.0,0.18,,Brearley and Montana 1989,123,,,216,,False
216,staffmnkmcph_49.8_0_12.6_0_0.1_0_0_25.4_12.3_0_0_0,49.77,0.0,12.57,0.01,0.06,0.0,0.0,25.38,12.25,0.0,0.0,0.0,1.5,1723.0,0.13,,Brearley and Montana 1989,117,,,217,,False
217,staffmnkmcph_49.8_0_12.6_0_0.1_0_0_25.4_12.3_0_0_0,49.77,0.0,12.57,0.01,0.06,0.0,0.0,25.38,12.25,0.0,0.0,0.0,1.5,1723.0,0.18,,Brearley and Montana 1989,121,,,218,,False
218,staffmnkmcph_49.8_0_12.6_0_0.1_0_0_25.4_12.3_0_0_0,49.77,0.0,12.57,0.01,0.06,0.0,0.0,25.38,12.25,0.0,0.0,0.0,1.5,1723.0,0.18,,Brearley and Montana 1989,121,,,219,,False
219,staffmnkmcph_49.8_0_12.6_0_0.1_0_0_25.4_12.3_0_0_0,49.77,0.0,12.57,0.01,0.06,0.0,0.0,25.38,12.25,0.0,0.0,0.0,2.0,1723.0,0.18,,Brearley and Montana 1989,110,,,220,,False
220,staffmnkmcph_49.8_0_12.6_0_0.1_0_0_25.4_12.3_0_0_0,49.77,0.0,12.57,0.01,0.06,0.0,0.0,25.38,12.25,0.0,0.0,0.0,2.0,1723.0,-0.02,,Brearley and Montana 1989,127,,,221,,False
221,staffmnkmcph_49.8_0_12.6_0_0.1_0_0_25.4_12.3_0_0_0,49.77,0.0,12.57,0.01,0.06,0.0,0.0,25.38,12.25,0.0,0.0,0.0,2.0,1723.0,0.17,,Brearley and Montana 1989,127,,,222,,False
222,staffmnkmcph_49.8_0_12.6_0_0.1_0_0_25.4_12.3_0_0_0,49.77,0.0,12.57,0.01,0.06,0.0,0.0,25.38,12.25,0.0,0.0,0.0,1.5,1723.0,0.14,,Brearley and Montana 1989,130,,,223,,False
223,staffmnkmcph_49.8_0_12.6_0_0.1_0_0_25.4_12.3_0_0_0,49.77,0.0,12.57,0.01,0.06,0.0,0.0,25.38,12.25,0.0,0.0,0.0,1.5,1723.0,0.18,,Brearley and Montana 1989,240,,,224,,False
224,staffmnkmcph_49.8_0_12.6_0_0.1_0_0_25.4_12.3_0_0_0,49.77,0.0,12.57,0.01,0.06,0.0,0.0,25.38,12.25,0.0,0.0,0.0,1.5,1723.0,0.22,,Brearley and Montana 1989,241,,,225,,False
225,staffmnkmcph_49.8_0_12.6_0_0.1_0_0_25.4_12.3_0_0_0,49.77,0.0,12.57,0.01,0.06,0.0,0.0,25.38,12.25,0.0,0.0,0.0,2.0,1723.0,0.18,,Brearley and Montana 1989,214,,,226,,False
226,staffmnkmcph_49.8_0_12.6_0_0.1_0_0_25.4_12.3_0_0_0,49.77,0.0,12.57,0.01,0.06,0.0,0.0,25.38,12.25,0.0,0.0,0.0,2.0,1723.0,0.16,,Brearley and Montana 1989,239,,,227,,False
227,staffmnkmcph_82.7_0.1_8.1_0.3_0.3_0.1_0.1_0.7_4.3_3.1_0_0.5,82.66,0.08,8.1,0.33,0.28,0.08,0.11,0.65,4.26,3.12,0.0,0.47,0.2,1038.0,11.42,,Hui et al. 2009,EDF12,,,228,,False
228,staffmnkmcph_82.7_0.1_8.1_0.3_0.3_0.1_0.1_0.7_4.3_3.1_0_0.5,82.66,0.08,8.1,0.33,0.28,0.08,0.11,0.65,4.26,3.12,0.0,0.47,0.2,1048.0,11.28,,Hui et al. 2009,EDF1,,,229,,False
229,staffmnkmcph_82.7_0.1_8.1_0.3_0.3_0.1_0.1_0.7_4.3_3.1_0_0.5,82.66,0.08,8.1,0.33,0.28,0.08,0.11,0.65,4.26,3.12,0.0,0.47,0.2,1048.0,11.21,,Hui et al. 2009,EDF13,,,230,,False
230,staffmnkmcph_82.7_0.1_8.1_0.3_0.3_0.1_0.1_0.7_4.3_3.1_0_0.5,82.66,0.08,8.1,0.33,0.28,0.08,0.11,0.65,4.26,3.12,0.0,0.47,0.2,1067.0,10.83,,Hui et al. 2009,EDF2,,,231,,False
231,staffmnkmcph_82.7_0.1_8.1_0.3_0.3_0.1_0.1_0.7_4.3_3.1_0_0.5,82.66,0.08,8.1,0.33,0.28,0.08,0.11,0.65,4.26,3.12,0.0,0.47,0.2,1067.0,10.74,,Hui et al. 2009,EDF5,,,232,,False
232,staffmnkmcph_82.7_0.1_8.1_0.3_0.3_0.1_0.1_0.7_4.3_3.1_0_0.5,82.66,0.08,8.1,0.32,0.29,0.08,0.11,0.65,4.26,3.12,0.0,0.47,0.2,1088.0,10.52,,Hui et al. 2009,EDF14,,,233,,False
233,staffmnkmcph_82.7_0.1_8.1_0.3_0.3_0.1_0.1_0.7_4.3_3.1_0_0.5,82.66,0.08,8.1,0.32,0.29,0.08,0.11,0.65,4.26,3.12,0.0,0.47,0.2,1087.0,10.47,,Hui et al. 2009,EDF3,,,234,,False
234,staffmnkmcph_82.7_0.1_8.1_0.3_0.3_0.1_0.1_0.7_4.3_3.1_0_0.5,82.66,0.08,8.1,0.32,0.29,0.08,0.11,0.65,4.26,3.12,0.0,0.47,0.2,1118.0,9.97,,Hui et al. 2009,EDF4,,,235,,False
235,staffmnkmcph_82.7_0.1_8.1_0.3_0.3_0.1_0.1_0.7_4.3_3.1_0_0.5,82.66,0.08,8.1,0.33,0.28,0.08,0.11,0.65,4.26,3.12,0.0,0.47,0.4,1028.0,11.19,,Hui et al. 2009,EDF11,,,236,,False
236,staffmnkmcph_82.7_0.1_8.1_0.3_0.3_0.1_0.1_0.7_4.3_3.1_0_0.5,82.66,0.08,8.1,0.32,0.29,0.08,0.11,0.65,4.26,3.12,0.0,0.47,0.4,1038.0,11.03,,Hui et al. 2009,EDF6,,,237,,False
237,staffmnkmcph_82.7_0.1_8.1_0.3_0.3_0.1_0.1_0.7_4.3_3.1_0_0.5,82.66,0.08,8.1,0.32,0.29,0.08,0.11,0.65,4.26,3.12,0.0,0.47,0.4,1038.0,11.01,,Hui et al. 2009,EDF10,,,238,,False
238,staffmnkmcph_82.7_0.1_8.1_0.3_0.3_0.1_0.1_0.7_4.3_3.1_0_0.5,82.66,0.08,8.1,0.32,0.29,0.08,0.11,0.65,4.26,3.12,0.0,0.47,0.4,1058.0,10.78,,Hui et al. 2009,EDF7,,,239,,False
239,staffmnkmcph_82.7_0.1_8.1_0.3_0.3_0.1_0.1_0.7_4.3_3.1_0_0.5,82.66,0.08,8.1,0.32,0.3,0.08,0.11,0.65,4.26,3.12,0.0,0.47,0.4,1088.0,10.25,,Hui et al. 2009,EDF8,,,240,,False
240,staffmnkmcph_82.7_0.1_8.1_0.3_0.3_0.1_0.1_0.7_4.3_3.1_0_0.5,82.66,0.08,8.1,0.32,0.3,0.08,0.11,0.65,4.26,3.12,0.0,0.47,0.4,1118.0,9.8,,Hui et al. 2009,EDF9,,,241,,False
