Repository: charlesll/gpvisc

# GPVisc
=========
GPVisc is a Python module containing a Gaussian Process - Artificial Neural Network of melt viscosity.

- **Documentation:** http://charlesll.github.io/gpvisc/html/index.html
- **Examples:** https://github.com/charlesll/gpvisc/tree/master/examples
- **Web app** https://gpvisc.streamlit.app/
- **Source code:** https://github.com/charlesll/gpvisc/tree/master/src/gpvisc
- **License:** https://github.com/charlesll/gpvisc/tree/master/LICENSE.txt
- **Contributing:** https://github.com/charlesll/gpvisc/blob/master/CONTRIBUTING.md
- **Bug reports:** https://github.com/charlesll/gpvisc/issues
- **Contact:** lelosq@ipgp.fr

See the documentation for more information.

File: src/gpvisc/data/dataset_hp.csv (part 2 of 5)
,Name,sio2,tio2,al2o3,feo,fe2o3,mno,mgo,cao,na2o,k2o,p2o5,h2o,P,T,viscosity,Sc,ref,Name_publi,Date Update,System,LineNumber,Compo_interest,Sciglass
241,staffmnkmcph_80.4_0.1_7.8_0.6_0.5_0_0.1_0.6_4.1_3.2_0_2.9,80.42,0.05,7.81,0.64,0.47,0.0,0.05,0.61,4.11,3.21,0.0,2.87,0.4,848.0,11.51,,Hui et al. 2009,KS1,,,242,,False
242,staffmnkmcph_80.4_0.1_7.8_0.6_0.5_0_0.1_0.6_4.1_3.2_0_2.9,80.42,0.05,7.81,0.64,0.47,0.0,0.05,0.61,4.11,3.21,0.0,2.87,0.4,856.0,11.35,,Hui et al. 2009,KS6,,,243,,False
243,staffmnkmcph_80.4_0.1_7.8_0.6_0.5_0_0.1_0.6_4.1_3.2_0_2.9,80.42,0.05,7.81,0.64,0.48,0.0,0.05,0.61,4.11,3.21,0.0,2.87,0.4,867.0,11.14,,Hui et al. 2009,KS5,,,244,,False
244,staffmnkmcph_80.4_0.1_7.8_0.6_0.5_0_0.1_0.6_4.1_3.2_0_2.9,80.42,0.05,7.81,0.63,0.49,0.0,0.05,0.61,4.11,3.21,0.0,2.87,0.4,886.0,10.6,,Hui et al. 2009,KS2,,,245,,False
245,staffmnkmcph_80.4_0.1_7.8_0.6_0.5_0_0.1_0.6_4.1_3.2_0_2.9,80.42,0.05,7.81,0.63,0.5,0.0,0.05,0.61,4.11,3.21,0.0,2.87,0.4,907.0,10.3,,Hui et al. 2009,KS3,,,246,,False
246,staffmnkmcph_80.4_0.1_7.8_0.6_0.5_0_0.1_0.6_4.1_3.2_0_2.9,80.42,0.05,7.81,0.62,0.51,0.0,0.05,0.61,4.11,3.21,0.0,2.87,0.4,925.0,10.02,,Hui et al. 2009,KS4,,,247,,False
247,staffmnkmcph_73_0.4_10.6_0_0_0_5.5_3.4_4.3_2.8_0_0,73.04,0.43,10.58,0.0,0.0,0.0,5.52,3.35,4.29,2.79,0.0,0.0,3.8,1730.0,1.6,,Tinker et al. 2004,0,,,248,,False
248,staffmnkmcph_73_0.4_10.6_0_0_0_5.5_3.4_4.3_2.8_0_0,73.04,0.43,10.58,0.0,0.0,0.0,5.52,3.35,4.29,2.79,0.0,0.0,2.8,1800.0,1.64,,Tinker et al. 2004,0,,,249,,False
249,staffmnkmcph_73_0.4_10.6_0_0_0_5.5_3.4_4.3_2.8_0_0,73.04,0.43,10.58,0.0,0.0,0.0,5.52,3.35,4.29,2.79,0.0,0.0,3.8,1800.0,1.36,,Tinker et al. 2004,0,,,250,,False
250,staffmnkmcph_73_0.4_10.6_0_0_0_5.5_3.4_4.3_2.8_0_0,73.04,0.43,10.58,0.0,0.0,0.0,5.52,3.35,4.29,2.79,0.0,0.0,3.8,1800.0,1.33,,Tinker et al. 2004,0,,,251,,False
251,staffmnkmcph_73_0.4_10.6_0_0_0_5.5_3.4_4.3_2.8_0_0,73.04,0.43,10.58,0.0,0.0,0.0,5.52,3.35,4.29,2.79,0.0,0.0,4.9,1800.0,0.89,,Tinker et al. 2004,0,,,252,,False
252,staffmnkmcph_73_0.4_10.6_0_0_0_5.5_3.4_4.3_2.8_0_0,73.04,0.43,10.58,0.0,0.0,0.0,5.52,3.35,4.29,2.79,0.0,0.0,1.5,1825.0,1.94,,Tinker et al. 2004,0,,,253,,False
253,staffmnkmcph_73_0.4_10.6_0_0_0_5.5_3.4_4.3_2.8_0_0,73.04,0.43,10.58,0.0,0.0,0.0,5.52,3.35,4.29,2.79,0.0,0.0,3.7,1900.0,0.86,,Tinker et al. 2004,0,,,254,,False
254,staffmnkmcph_73_0.4_10.6_0_0_0_5.5_3.4_4.3_2.8_0_0,73.04,0.43,10.58,0.0,0.0,0.0,5.52,3.35,4.29,2.79,0.0,0.0,5.0,1900.0,0.58,,Tinker et al. 2004,0,,,255,,False
255,staffmnkmcph_73_0.4_10.6_0_0_0_5.5_3.4_4.3_2.8_0_0,73.04,0.43,10.58,0.0,0.0,0.0,5.52,3.35,4.29,2.79,0.0,0.0,6.6,1900.0,0.45,,Tinker et al. 2004,0,,,256,,False
256,staffmnkmcph_73_0.4_10.6_0_0_0_5.5_3.4_4.3_2.8_0_0,73.04,0.43,10.58,0.0,0.0,0.0,5.52,3.35,4.29,2.79,0.0,0.0,7.1,1950.0,-0.22,,Tinker et al. 2004,0,,,257,,False
257,staffmnkmcph_74.7_0_13.3_0_0_0_0_0_12_0_0_0,74.69,0.0,13.29,0.0,0.0,0.0,0.0,0.0,12.02,0.0,0.0,0.0,0.5,1673.0,3.91,,Kushiro 1978,0,,,258,albite,False
258,staffmnkmcph_74.7_0_13.3_0_0_0_0_0_12_0_0_0,74.69,0.0,13.29,0.0,0.0,0.0,0.0,0.0,12.02,0.0,0.0,0.0,0.9,1673.0,3.79,,Kushiro 1978,0,,,259,albite,False
259,staffmnkmcph_74.7_0_13.3_0_0_0_0_0_12_0_0_0,74.69,0.0,13.29,0.0,0.0,0.0,0.0,0.0,12.02,0.0,0.0,0.0,1.2,1673.0,3.72,,Kushiro 1978,0,,,260,albite,False
260,staffmnkmcph_74.7_0_13.3_0_0_0_0_0_12_0_0_0,74.69,0.0,13.29,0.0,0.0,0.0,0.0,0.0,12.02,0.0,0.0,0.0,1.2,1673.0,3.64,,Kushiro 1978,0,,,261,albite,False
261,staffmnkmcph_74.7_0_13.3_0_0_0_0_0_12_0_0_0,74.69,0.0,13.29,0.0,0.0,0.0,0.0,0.0,12.02,0.0,0.0,0.0,1.5,1673.0,3.38,,Kushiro 1978,0,,,262,albite,False
262,staffmnkmcph_74.7_0_13.3_0_0_0_0_0_12_0_0_0,74.69,0.0,13.29,0.0,0.0,0.0,0.0,0.0,12.02,0.0,0.0,0.0,1.5,1673.0,3.45,,Kushiro 1978,0,,,263,albite,False
263,staffmnkmcph_74.7_0_13.3_0_0_0_0_0_12_0_0_0,74.69,0.0,13.29,0.0,0.0,0.0,0.0,0.0,12.02,0.0,0.0,0.0,2.0,1673.0,3.26,,Kushiro 1978,0,,,264,albite,False
264,staffmnkmcph_74.7_0_13.3_0_0_0_0_0_12_0_0_0,74.69,0.0,13.29,0.0,0.0,0.0,0.0,0.0,12.02,0.0,0.0,0.0,3.0,2000.0,0.72,,Mori et al. 2000,0,,,265,albite,False
265,staffmnkmcph_74.7_0_13.3_0_0_0_0_0_12_0_0_0,74.69,0.0,13.29,0.0,0.0,0.0,0.0,0.0,12.02,0.0,0.0,0.0,4.0,2000.0,0.46,,Mori et al. 2000,0,,,266,albite,False
266,staffmnkmcph_74.7_0_13.3_0_0_0_0_0_12_0_0_0,74.69,0.0,13.29,0.0,0.0,0.0,0.0,0.0,12.02,0.0,0.0,0.0,4.5,2000.0,0.14,,Mori et al. 2000,0,,,267,albite,False
267,staffmnkmcph_74.7_0_13.3_0_0_0_0_0_12_0_0_0,74.69,0.0,13.29,0.0,0.0,0.0,0.0,0.0,12.02,0.0,0.0,0.0,5.0,2000.0,-0.05,,Mori et al. 2000,0,,,268,albite,False
268,staffmnkmcph_74.7_0_13.3_0_0_0_0_0_12_0_0_0,74.69,0.0,13.29,0.0,0.0,0.0,0.0,0.0,12.02,0.0,0.0,0.0,6.0,2000.0,0.0,,Mori et al. 2000,0,,,269,albite,False
269,staffmnkmcph_74.7_0_13.3_0_0_0_0_0_12_0_0_0,74.69,0.0,13.29,0.0,0.0,0.0,0.0,0.0,12.02,0.0,0.0,0.0,6.5,2000.0,-0.16,,Mori et al. 2000,0,,,270,albite,False
270,staffmnkmcph_74.7_0_13.3_0_0_0_0_0_12_0_0_0,74.69,0.0,13.29,0.0,0.0,0.0,0.0,0.0,12.02,0.0,0.0,0.0,7.0,2000.0,-0.55,,Mori et al. 2000,0,,,271,albite,False
271,staffmnkmcph_75.1_0_12.3_0_0.1_0_0_0_0_12.5_0_0,75.09,0.0,12.27,0.01,0.09,0.0,0.0,0.02,0.04,12.51,0.0,0.0,1.5,1773.0,3.36,,White and Montana 1990,0,,,272,,False
272,staffmnkmcph_75.1_0_12.3_0_0.1_0_0_0_0_12.5_0_0,75.09,0.0,12.27,0.01,0.09,0.0,0.0,0.02,0.04,12.51,0.0,0.0,2.0,1773.0,2.96,,White and Montana 1990,0,,,273,,False
273,staffmnkmcph_75.1_0_12.3_0_0.1_0_0_0_0_12.5_0_0,75.09,0.0,12.27,0.01,0.09,0.0,0.0,0.02,0.04,12.51,0.0,0.0,2.0,1873.0,2.71,,White and Montana 1990,0,,,274,,False
274,staffmnkmcph_75.1_0_12.3_0_0.1_0_0_0_0_12.5_0_0,75.09,0.0,12.27,0.01,0.09,0.0,0.0,0.02,0.04,12.51,0.0,0.0,2.5,1773.0,3.23,,White and Montana 1990,0,,,275,,False
275,staffmnkmcph_75.1_0_12.3_0_0.1_0_0_0_0_12.5_0_0,75.09,0.0,12.27,0.01,0.09,0.0,0.0,0.02,0.04,12.51,0.0,0.0,2.5,1873.0,2.56,,White and Montana 1990,0,,,276,,False
276,staffmnkmcph_74.5_0_12.2_0_0.1_0_0_0_0_12.4_0_0.8,74.48,0.0,12.18,0.01,0.09,0.0,0.0,0.02,0.04,12.41,0.0,0.8,1.5,1873.0,2.45,,White and Montana 1990,0,,,277,,False
277,staffmnkmcph_74.5_0_12.2_0_0.1_0_0_0_0_12.4_0_0.8,74.48,0.0,12.18,0.01,0.09,0.0,0.0,0.02,0.04,12.41,0.0,0.8,2.0,1773.0,2.4,,White and Montana 1990,0,,,278,,False
278,staffmnkmcph_74.5_0_12.2_0_0.1_0_0_0_0_12.4_0_0.8,74.48,0.0,12.18,0.01,0.09,0.0,0.0,0.02,0.04,12.41,0.0,0.8,2.0,1873.0,1.68,,White and Montana 1990,0,,,279,,False
279,staffmnkmcph_74.5_0_12.2_0_0.1_0_0_0_0_12.4_0_0.8,74.48,0.0,12.18,0.01,0.09,0.0,0.0,0.02,0.04,12.41,0.0,0.8,2.5,1773.0,2.34,,White and Montana 1990,0,,,280,,False
280,staffmnkmcph_74.5_0_12.2_0_0.1_0_0_0_0_12.4_0_0.8,74.48,0.0,12.18,0.01,0.09,0.0,0.0,0.02,0.04,12.41,0.0,0.8,2.5,1873.0,1.71,,White and Montana 1990,0,,,281,,False
281,staffmnkmcph_73.9_0_12.1_0_0.1_0_0_0_0_12.3_0_1.6,73.92,0.0,12.08,0.01,0.09,0.0,0.0,0.02,0.04,12.31,0.0,1.56,2.0,1773.0,2.1,,White and Montana 1990,0,,,282,,False
282,staffmnkmcph_73.9_0_12.1_0_0.1_0_0_0_0_12.3_0_1.6,73.92,0.0,12.08,0.01,0.09,0.0,0.0,0.02,0.04,12.31,0.0,1.56,2.5,1773.0,1.94,,White and Montana 1990,0,,,283,,False
283,staffmnkmcph_72.3_0_11.8_0_0.1_0_0_0_0_12_0_3.7,72.3,0.0,11.82,0.01,0.09,0.0,0.0,0.02,0.04,12.04,0.0,3.72,2.0,1773.0,1.78,,White and Montana 1990,0,,,284,,False
284,staffmnkmcph_72.3_0_11.8_0_0.1_0_0_0_0_12_0_3.7,72.3,0.0,11.82,0.01,0.09,0.0,0.0,0.02,0.04,12.04,0.0,3.72,2.5,1773.0,1.74,,White and Montana 1990,0,,,285,,False
285,staffmnkmcph_69.7_0_11.4_0_0.1_0_0_0_0_11.6_0_7.2,69.7,0.0,11.39,0.01,0.09,0.0,0.0,0.02,0.04,11.61,0.0,7.17,2.0,1773.0,1.3,,White and Montana 1990,0,,,286,,False
286,staffmnkmcph_69.7_0_11.4_0_0.1_0_0_0_0_11.6_0_7.2,69.7,0.0,11.39,0.01,0.09,0.0,0.0,0.02,0.04,11.61,0.0,7.17,2.5,1773.0,1.3,,White and Montana 1990,0,,,287,,False
287,staffmnkmcph_73.2_0_12.4_0_0_0_0_0_12.2_0_0_2.3,73.17,0.0,12.37,0.0,0.0,0.0,0.0,0.0,12.15,0.0,0.0,2.3,0.4,1548.0,3.64,,Holtz et al. 1999,0,,,288,,False
288,staffmnkmcph_73.2_0_12.4_0_0_0_0_0_12.2_0_0_2.3,73.17,0.0,12.37,0.0,0.0,0.0,0.0,0.0,12.15,0.0,0.0,2.3,0.4,1548.0,3.67,,Holtz et al. 1999,0,,,289,,False
289,staffmnkmcph_73.2_0_12.4_0_0_0_0_0_12.2_0_0_2.3,73.17,0.0,12.37,0.0,0.0,0.0,0.0,0.0,12.15,0.0,0.0,2.3,0.4,1598.0,3.46,,Holtz et al. 1999,0,,,290,,False
290,staffmnkmcph_73.2_0_12.4_0_0_0_0_0_12.2_0_0_2.3,73.17,0.0,12.37,0.0,0.0,0.0,0.0,0.0,12.15,0.0,0.0,2.3,0.4,1598.0,3.46,,Holtz et al. 1999,0,,,291,,False
291,staffmnkmcph_73.2_0_12.4_0_0_0_0_0_12.2_0_0_2.3,73.17,0.0,12.37,0.0,0.0,0.0,0.0,0.0,12.15,0.0,0.0,2.3,0.3,1648.0,3.22,,Holtz et al. 1999,0,,,292,,False
292,staffmnkmcph_73.2_0_12.4_0_0_0_0_0_12.2_0_0_2.3,73.17,0.0,12.37,0.0,0.0,0.0,0.0,0.0,12.15,0.0,0.0,2.3,0.3,1648.0,3.23,,Holtz et al. 1999,0,,,293,,False
293,staffmnkmcph_67.8_0_11.3_0_0_0_0_0_11.3_0_0_9.5,67.84,0.0,11.33,0.0,0.0,0.0,0.0,0.0,11.32,0.0,0.0,9.52,0.3,1253.0,4.01,,Holtz et al. 1999,0,,,294,,False
294,staffmnkmcph_67.8_0_11.3_0_0_0_0_0_11.3_0_0_9.5,67.84,0.0,11.33,0.0,0.0,0.0,0.0,0.0,11.32,0.0,0.0,9.52,0.3,1413.0,3.22,,Holtz et al. 1999,0,,,295,,False
295,staffmnkmcph_67.8_0_11.3_0_0_0_0_0_11.3_0_0_9.5,67.84,0.0,11.33,0.0,0.0,0.0,0.0,0.0,11.32,0.0,0.0,9.52,0.3,1473.0,2.99,,Holtz et al. 1999,0,,,296,,False
296,staffmnkmcph_75.4_0_7.8_0_0_0_0_0_7.5_0_0_9.3,75.39,0.0,7.82,0.0,0.0,0.0,0.0,0.0,7.51,0.0,0.0,9.28,0.3,1388.0,3.75,,Holtz et al. 1999,0,,,297,,False
297,staffmnkmcph_75.4_0_7.8_0_0_0_0_0_7.5_0_0_9.3,75.39,0.0,7.82,0.0,0.0,0.0,0.0,0.0,7.51,0.0,0.0,9.28,0.3,1388.0,3.72,,Holtz et al. 1999,0,,,298,,False
298,staffmnkmcph_75.4_0_7.8_0_0_0_0_0_7.5_0_0_9.3,75.39,0.0,7.82,0.0,0.0,0.0,0.0,0.0,7.51,0.0,0.0,9.28,0.3,1473.0,3.29,,Holtz et al. 1999,0,,,299,,False
299,staffmnkmcph_75.4_0_7.8_0_0_0_0_0_7.5_0_0_9.3,75.39,0.0,7.82,0.0,0.0,0.0,0.0,0.0,7.51,0.0,0.0,9.28,0.3,1473.0,3.29,,Holtz et al. 1999,0,,,300,,False
300,staffmnkmcph_75.4_0_7.8_0_0_0_0_0_7.5_0_0_9.3,75.39,0.0,7.82,0.0,0.0,0.0,0.0,0.0,7.51,0.0,0.0,9.28,0.3,1580.0,2.84,,Holtz et al. 1999,0,,,301,,False
301,staffmnkmcph_75.4_0_7.8_0_0_0_0_0_7.5_0_0_9.3,75.39,0.0,7.82,0.0,0.0,0.0,0.0,0.0,7.51,0.0,0.0,9.28,0.3,1580.0,2.84,,Holtz et al. 1999,0,,,302,,False
302,staffmnkmcph_75.4_0_7.8_0_0_0_0_0_7.5_0_0_9.3,75.39,0.0,7.82,0.0,0.0,0.0,0.0,0.0,7.51,0.0,0.0,9.28,0.3,1580.0,2.84,,Holtz et al. 1999,0,,,303,,False
303,staffmnkmcph_75.4_0_7.8_0_0_0_0_0_7.5_0_0_9.3,75.39,0.0,7.82,0.0,0.0,0.0,0.0,0.0,7.51,0.0,0.0,9.28,0.3,1580.0,2.85,,Holtz et al. 1999,0,,,304,,False
304,staffmnkmcph_79.5_0_5.9_0_0_0_0_0_5.5_0_0_9.2,79.45,0.0,5.87,0.0,0.0,0.0,0.0,0.0,5.49,0.0,0.0,9.2,0.2,1408.0,3.94,,Holtz et al. 1999,0,,,305,,False
305,staffmnkmcph_79.5_0_5.9_0_0_0_0_0_5.5_0_0_9.2,79.45,0.0,5.87,0.0,0.0,0.0,0.0,0.0,5.49,0.0,0.0,9.2,0.2,1408.0,3.93,,Holtz et al. 1999,0,,,306,,False
306,staffmnkmcph_79.5_0_5.9_0_0_0_0_0_5.5_0_0_9.2,79.45,0.0,5.87,0.0,0.0,0.0,0.0,0.0,5.49,0.0,0.0,9.2,0.2,1473.0,3.64,,Holtz et al. 1999,0,,,307,,False
307,staffmnkmcph_79.5_0_5.9_0_0_0_0_0_5.5_0_0_9.2,79.45,0.0,5.87,0.0,0.0,0.0,0.0,0.0,5.49,0.0,0.0,9.2,0.2,1473.0,3.65,,Holtz et al. 1999,0,,,308,,False
308,staffmnkmcph_79.5_0_5.9_0_0_0_0_0_5.5_0_0_9.2,79.45,0.0,5.87,0.0,0.0,0.0,0.0,0.0,5.49,0.0,0.0,9.2,0.2,1578.0,3.2,,Holtz et al. 1999,0,,,309,,False
309,staffmnkmcph_79.5_0_5.9_0_0_0_0_0_5.5_0_0_9.2,79.45,0.0,5.87,0.0,0.0,0.0,0.0,0.0,5.49,0.0,0.0,9.2,0.2,1578.0,3.18,,Holtz et al. 1999,0,,,310,,False
310,staffmnkmcph_74.7_0_13.3_0_0_0_0_0_12_0_0_0,74.69,0.0,13.29,0.0,0.0,0.0,0.0,0.0,12.02,0.0,0.0,0.0,0.8,1873.0,2.65,,Dingwell 1987,0,,,311,,False
311,staffmnkmcph_67.8_0_12.1_0_0_0_0_0_10.9_0_0_9.3,67.77,0.0,12.06,0.0,0.0,0.0,0.0,0.0,10.91,0.0,0.0,9.26,0.3,1373.0,3.55,,Dingwell 1987,0,,,312,,False
312,staffmnkmcph_67.8_0_12.1_0_0_0_0_0_10.9_0_0_9.3,67.77,0.0,12.06,0.0,0.0,0.0,0.0,0.0,10.91,0.0,0.0,9.26,0.3,1473.0,2.85,,Dingwell 1987,0,,,313,,False
313,staffmnkmcph_67.8_0_12.1_0_0_0_0_0_10.9_0_0_9.3,67.77,0.0,12.06,0.0,0.0,0.0,0.0,0.0,10.91,0.0,0.0,9.26,0.8,1473.0,3.1,,Dingwell 1987,0,,,314,,False
314,staffmnkmcph_67.8_0_12.1_0_0_0_0_0_10.9_0_0_9.3,67.77,0.0,12.06,0.0,0.0,0.0,0.0,0.0,10.91,0.0,0.0,9.26,0.8,1673.0,1.81,,Dingwell 1987,0,,,315,,False
315,staffmnkmcph_67.8_0_12.1_0_0_0_0_0_10.9_0_0_9.3,67.77,0.0,12.06,0.0,0.0,0.0,0.0,0.0,10.91,0.0,0.0,9.26,1.5,1473.0,2.7,,Dingwell 1987,0,,,316,,False
316,staffmnkmcph_67.8_0_12.1_0_0_0_0_0_10.9_0_0_9.3,67.77,0.0,12.06,0.0,0.0,0.0,0.0,0.0,10.91,0.0,0.0,9.26,1.5,1673.0,1.57,,Dingwell 1987,0,,,317,,False
317,staffmnkmcph_67.8_0_12.1_0_0_0_0_0_10.9_0_0_9.3,67.77,0.0,12.06,0.0,0.0,0.0,0.0,0.0,10.91,0.0,0.0,9.26,2.3,1673.0,1.6,,Dingwell 1987,0,,,318,,False
318,staffmnkmcph_62_0_11_0_0_0_0_0_10_0_0_17,62.03,0.0,11.04,0.0,0.0,0.0,0.0,0.0,9.98,0.0,0.0,16.95,0.8,1273.0,2.75,,Dingwell 1987,0,,,319,,False
319,staffmnkmcph_62_0_11_0_0_0_0_0_10_0_0_17,62.03,0.0,11.04,0.0,0.0,0.0,0.0,0.0,9.98,0.0,0.0,16.95,0.8,1473.0,1.76,,Dingwell 1987,0,,,320,,False
320,staffmnkmcph_57.2_0_10.2_0_0_0_0_0_9.2_0_0_23.4,57.2,0.0,10.18,0.0,0.0,0.0,0.0,0.0,9.21,0.0,0.0,23.41,0.8,1273.0,2.45,,Dingwell 1987,0,,,321,,False
321,staffmnkmcph_57.2_0_10.2_0_0_0_0_0_9.2_0_0_23.4,57.2,0.0,10.18,0.0,0.0,0.0,0.0,0.0,9.21,0.0,0.0,23.41,0.8,1473.0,1.35,,Dingwell 1987,0,,,322,,False
322,staffmnkmcph_85.6_0_0_0_0_0_0_0_0_13.7_0_0.7,85.63,0.0,0.0,0.0,0.0,0.0,0.0,0.0,0.0,13.66,0.0,0.71,0.2,1273.0,2.88,,Persikov 1991,0,,,323,,False
323,staffmnkmcph_74.7_0_13.3_0_0_0_0_0_12_0_0_0,74.69,0.0,13.29,0.0,0.0,0.0,0.0,0.0,12.02,0.0,0.0,0.0,0.4,1673.0,4.02,,Persikov 1991,0,,,324,,False
324,staffmnkmcph_69.8_0_12.4_0_0_0_0_0_11.2_0_0_6.5,69.84,0.0,12.43,0.0,0.0,0.0,0.0,0.0,11.24,0.0,0.0,6.5,0.1,1373.0,4.26,,Persikov 1991,0,,,325,,False
325,staffmnkmcph_69.8_0_12.4_0_0_0_0_0_11.2_0_0_6.5,69.84,0.0,12.43,0.0,0.0,0.0,0.0,0.0,11.24,0.0,0.0,6.5,0.1,1523.0,3.46,,Persikov 1991,0,,,326,,False
326,staffmnkmcph_64.1_0_11.4_0_0_0_0_0_10.3_0_0_14.1,64.13,0.0,11.41,0.0,0.0,0.0,0.0,0.0,10.32,0.0,0.0,14.13,0.2,1273.0,3.82,,Persikov 1991,0,,,327,,False
327,staffmnkmcph_64.1_0_11.4_0_0_0_0_0_10.3_0_0_14.1,64.13,0.0,11.41,0.0,0.0,0.0,0.0,0.0,10.32,0.0,0.0,14.13,0.2,1473.0,2.75,,Persikov 1991,0,,,328,,False
328,staffmnkmcph_59.6_0_10.6_0_0_0_0_0_9.6_0_0_20.2,59.64,0.0,10.61,0.0,0.0,0.0,0.0,0.0,9.6,0.0,0.0,20.15,0.4,1273.0,2.71,,Persikov 1991,0,,,329,,False
329,staffmnkmcph_59.6_0_10.6_0_0_0_0_0_9.6_0_0_20.2,59.64,0.0,10.61,0.0,0.0,0.0,0.0,0.0,9.6,0.0,0.0,20.15,0.4,1473.0,1.84,,Persikov 1991,0,,,330,,False
330,staffmnkmcph_69.8_0_12.4_0_0_0_0_0_11.2_0_0_6.5,69.84,0.0,12.43,0.0,0.0,0.0,0.0,0.0,11.24,0.0,0.0,6.5,0.4,1473.0,3.35,,Persikov 1991,0,,,331,,False
331,staffmnkmcph_74.6_0.2_8.2_0.4_1_0_0.3_1.9_3.7_2.7_0_7.1,74.64,0.15,8.17,0.41,0.98,0.0,0.26,1.85,3.74,2.67,0.0,7.14,0.1,1073.0,5.1,,Persikov 1991,0,,,332,,False
332,staffmnkmcph_74.6_0.2_8.2_0.4_1_0_0.3_1.9_3.7_2.7_0_7.1,74.64,0.15,8.17,0.41,0.98,0.0,0.26,1.85,3.74,2.67,0.0,7.14,0.1,1373.0,3.25,,Persikov 1991,0,,,333,,False
333,staffmnkmcph_71.7_0.1_7.9_0.4_0.9_0_0.3_1.8_3.6_2.6_0_10.8,71.72,0.14,7.85,0.39,0.94,0.0,0.25,1.77,3.59,2.57,0.0,10.78,0.1,1073.0,4.8,,Persikov 1991,0,,,334,,False
334,staffmnkmcph_71.7_0.1_7.9_0.4_0.9_0_0.3_1.8_3.6_2.6_0_10.8,71.72,0.14,7.85,0.39,0.94,0.0,0.25,1.77,3.59,2.57,0.0,10.78,0.1,1473.0,2.25,,Persikov 1991,0,,,335,,False
335,staffmnkmcph_67.5_0.1_7.4_0.4_0.9_0_0.2_1.7_3.4_2.4_0_16,67.53,0.13,7.39,0.37,0.89,0.0,0.23,1.67,3.38,2.42,0.0,15.99,0.2,1073.0,3.97,,Persikov 1991,0,,,336,,False
336,staffmnkmcph_67.5_0.1_7.4_0.4_0.9_0_0.2_1.7_3.4_2.4_0_16,67.53,0.13,7.39,0.37,0.89,0.0,0.23,1.67,3.38,2.42,0.0,15.99,0.2,1473.0,1.67,,Persikov 1991,0,,,337,,False
337,staffmnkmcph_55.4_0.1_6.1_0.3_0.7_0_0.2_1.4_2.8_2_0_31.1,55.42,0.11,6.07,0.3,0.73,0.0,0.19,1.37,2.77,1.98,0.0,31.05,0.7,1123.0,3.2,,Persikov 1991,0,,,338,,False
338,staffmnkmcph_55.4_0.1_6.1_0.3_0.7_0_0.2_1.4_2.8_2_0_31.1,55.42,0.11,6.07,0.3,0.73,0.0,0.19,1.37,2.77,1.98,0.0,31.05,0.7,1223.0,2.4,,Persikov 1991,0,,,339,,False
339,staffmnkmcph_74.6_0.2_8.2_0.4_1_0_0.3_1.9_3.7_2.7_0_7.1,74.64,0.15,8.17,0.41,0.98,0.0,0.26,1.85,3.74,2.67,0.0,7.14,0.1,1373.0,4.04,,Persikov 1991,0,,,340,,False
340,staffmnkmcph_74.6_0.2_8.2_0.4_1_0_0.3_1.9_3.7_2.7_0_7.1,74.64,0.15,8.17,0.41,0.98,0.0,0.26,1.85,3.74,2.67,0.0,7.14,0.1,1523.0,3.36,,Persikov 1991,0,,,341,,False
341,staffmnkmcph_66.7_0.1_7.3_0.4_0.9_0_0.2_1.7_3.3_2.4_0_17,66.71,0.13,7.3,0.37,0.88,0.0,0.23,1.65,3.34,2.39,0.0,17.01,0.2,1223.0,3.65,,Persikov 1991,0,,,342,,False
342,staffmnkmcph_66.7_0.1_7.3_0.4_0.9_0_0.2_1.7_3.3_2.4_0_17,66.71,0.13,7.3,0.37,0.88,0.0,0.23,1.65,3.34,2.39,0.0,17.01,0.2,1373.0,2.85,,Persikov 1991,0,,,343,,False
343,staffmnkmcph_60.6_0.1_6.6_0.3_0.8_0_0.2_1.5_3_2.2_0_24.6,60.63,0.12,6.64,0.33,0.8,0.0,0.21,1.5,3.03,2.17,0.0,24.58,0.4,1173.0,3.1,,Persikov 1991,0,,,344,,False
344,staffmnkmcph_60.6_0.1_6.6_0.3_0.8_0_0.2_1.5_3_2.2_0_24.6,60.63,0.12,6.64,0.33,0.8,0.0,0.21,1.5,3.03,2.17,0.0,24.58,0.4,1373.0,2.5,,Persikov 1991,0,,,345,,False
345,staffmnkmcph_74.6_0.2_8.2_0.4_1_0_0.3_1.9_3.7_2.7_0_7.1,74.64,0.15,8.17,0.41,0.98,0.0,0.26,1.85,3.74,2.67,0.0,7.14,0.4,1373.0,3.66,,Persikov 1991,0,,,346,,False
346,staffmnkmcph_74.6_0.2_8.2_0.4_1_0_0.3_1.9_3.7_2.7_0_7.1,74.64,0.15,8.17,0.41,0.98,0.0,0.26,1.85,3.74,2.67,0.0,7.14,0.4,1473.0,3.11,,Persikov 1991,0,,,347,,False
347,staffmnkmcph_67.5_0.1_7.4_0.4_0.9_0_0.2_1.7_3.4_2.4_0_16,67.53,0.13,7.39,0.37,0.89,0.0,0.23,1.67,3.38,2.42,0.0,15.99,0.2,1173.0,4.2,,Persikov 1991,0,,,348,,False
348,staffmnkmcph_67.5_0.1_7.4_0.4_0.9_0_0.2_1.7_3.4_2.4_0_16,67.53,0.13,7.39,0.37,0.89,0.0,0.23,1.67,3.38,2.42,0.0,15.99,0.2,1473.0,2.58,,Persikov 1991,0,,,349,,False
349,staffmnkmcph_67.4_0.1_7.4_0.4_0.9_0_0.2_1.7_3.4_2.4_0_16.1,67.42,0.13,7.38,0.37,0.89,0.0,0.23,1.67,3.37,2.41,0.0,16.12,0.2,1273.0,3.62,,Persikov 1991,0,,,350,,False
350,staffmnkmcph_67.4_0.1_7.4_0.4_0.9_0_0.2_1.7_3.4_2.4_0_16.1,67.42,0.13,7.38,0.37,0.89,0.0,0.23,1.67,3.37,2.41,0.0,16.12,0.2,1523.0,2.7,,Persikov 1991,0,,,351,,False
351,staffmnkmcph_61_0.1_6.7_0.3_0.8_0_0.2_1.5_3.1_2.2_0_24.2,60.96,0.12,6.67,0.33,0.8,0.0,0.21,1.51,3.05,2.18,0.0,24.16,0.4,1173.0,3.03,,Persikov 1991,0,,,352,,False
352,staffmnkmcph_61_0.1_6.7_0.3_0.8_0_0.2_1.5_3.1_2.2_0_24.2,60.96,0.12,6.67,0.33,0.8,0.0,0.21,1.51,3.05,2.18,0.0,24.16,0.4,1373.0,2.35,,Persikov 1991,0,,,353,,False
353,staffmnkmcph_65.3_0.1_7.2_0.4_0.9_0_0.2_1.6_3.3_2.3_0_18.7,65.32,0.13,7.15,0.36,0.86,0.0,0.23,1.62,3.27,2.34,0.0,18.74,0.2,1173.0,3.66,,Persikov 1991,0,,,354,,False
354,staffmnkmcph_65.3_0.1_7.2_0.4_0.9_0_0.2_1.6_3.3_2.3_0_18.7,65.32,0.13,7.15,0.36,0.86,0.0,0.23,1.62,3.27,2.34,0.0,18.74,0.2,1473.0,2.36,,Persikov 1991,0,,,355,,False
355,staffmnkmcph_64.7_0.5_12.4_3.6_1.6_0_5.7_7.3_3.5_0.7_0_0,64.71,0.53,12.36,3.6,1.64,0.0,5.73,7.3,3.47,0.65,0.0,0.0,0.4,1573.0,2.15,,Persikov 1991,0,,,356,,False
356,staffmnkmcph_64.7_0.5_12.4_3.6_1.6_0_5.7_7.3_3.5_0.7_0_0,64.71,0.53,12.36,3.6,1.64,0.0,5.73,7.3,3.47,0.65,0.0,0.0,0.4,1623.0,1.86,,Persikov 1991,0,,,357,,False
357,staffmnkmcph_62.4_0.5_11.9_3.5_1.6_0_5.5_7_3.4_0.6_0_3.6,62.41,0.51,11.92,3.48,1.58,0.0,5.53,7.04,3.35,0.63,0.0,3.55,0.025,1423.0,2.5,,Persikov 1991,0,,,358,,False
358,staffmnkmcph_62.4_0.5_11.9_3.5_1.6_0_5.5_7_3.4_0.6_0_3.6,62.41,0.51,11.92,3.48,1.58,0.0,5.53,7.04,3.35,0.63,0.0,3.55,0.025,1473.0,2.25,,Persikov 1991,0,,,359,,False
359,staffmnkmcph_62.4_0.5_11.9_3.5_1.6_0_5.5_7_3.4_0.6_0_3.6,62.41,0.51,11.92,3.48,1.58,0.0,5.53,7.04,3.35,0.63,0.0,3.55,0.3,1373.0,2.64,,Persikov 1991,0,,,360,,False
360,staffmnkmcph_62.4_0.5_11.9_3.5_1.6_0_5.5_7_3.4_0.6_0_3.6,62.41,0.51,11.92,3.48,1.58,0.0,5.53,7.04,3.35,0.63,0.0,3.55,0.3,1473.0,2.01,,Persikov 1991,0,,,361,,False
361,staffmnkmcph_55.3_0.5_10.6_3.1_1.4_0_4.9_6.3_3_0.6_0_14.5,55.33,0.45,10.57,3.08,1.4,0.0,4.9,6.25,2.97,0.55,0.0,14.5,0.2,1373.0,1.8,,Persikov 1991,0,,,362,,False
362,staffmnkmcph_55.3_0.5_10.6_3.1_1.4_0_4.9_6.3_3_0.6_0_14.5,55.33,0.45,10.57,3.08,1.4,0.0,4.9,6.25,2.97,0.55,0.0,14.5,0.2,1473.0,1.45,,Persikov 1991,0,,,363,,False
363,staffmnkmcph_59.6_0.9_11.3_1_3.1_0_9.1_9.9_3.9_1.2_0_0,59.6,0.88,11.34,1.03,3.12,0.0,9.06,9.92,3.87,1.16,0.0,0.0,0.4,1473.0,2.4,,Persikov 1991,0,,,364,,False
364,staffmnkmcph_59.6_0.9_11.3_1_3.1_0_9.1_9.9_3.9_1.2_0_0,59.6,0.88,11.34,1.03,3.12,0.0,9.06,9.92,3.87,1.16,0.0,0.0,0.4,1573.0,1.94,,Persikov 1991,0,,,365,,False
365,staffmnkmcph_54.5_0.8_10.4_1_2.9_0_8.3_9.1_3.6_1.1_0_8.5,54.54,0.8,10.38,0.95,2.86,0.0,8.29,9.08,3.55,1.07,0.0,8.49,0.1,1373.0,1.74,,Persikov 1991,0,,,366,,False
366,staffmnkmcph_54.5_0.8_10.4_1_2.9_0_8.3_9.1_3.6_1.1_0_8.5,54.54,0.8,10.38,0.95,2.86,0.0,8.29,9.08,3.55,1.07,0.0,8.49,0.1,1573.0,0.91,,Persikov 1991,0,,,367,,False
367,staffmnkmcph_54.5_0.8_10.4_1_2.9_0_8.3_9.1_3.6_1.1_0_8.5,54.54,0.8,10.38,0.95,2.86,0.0,8.29,9.08,3.55,1.07,0.0,8.49,0.4,1373.0,1.42,,Persikov 1991,0,,,368,,False
368,staffmnkmcph_54.5_0.8_10.4_1_2.9_0_8.3_9.1_3.6_1.1_0_8.5,54.54,0.8,10.38,0.95,2.86,0.0,8.29,9.08,3.55,1.07,0.0,8.49,0.4,1573.0,0.8,,Persikov 1991,0,,,369,,False
369,staffmnkmcph_48.2_0.7_9.2_0.8_2.5_0_7.3_8_3.1_0.9_0_19.1,48.21,0.71,9.18,0.84,2.53,0.0,7.33,8.03,3.13,0.94,0.0,19.1,0.4,1273.0,1.3,,Persikov 1991,0,,,370,,False
370,staffmnkmcph_48.2_0.7_9.2_0.8_2.5_0_7.3_8_3.1_0.9_0_19.1,48.21,0.71,9.18,0.84,2.53,0.0,7.33,8.03,3.13,0.94,0.0,19.1,0.4,1573.0,0.27,,Persikov 1991,0,,,371,,False
371,staffmnkmcph_51_1_9.7_5.2_2.1_0_14.3_13.5_2.5_0.1_0_0.8,50.96,0.99,9.65,5.19,2.11,0.0,14.31,13.5,2.46,0.05,0.0,0.78,0.01,1373.0,1.86,,Persikov 1991,0,,,372,,False
372,staffmnkmcph_51_1_9.7_5.2_2.1_0_14.3_13.5_2.5_0.1_0_0.8,50.96,0.99,9.65,5.19,2.11,0.0,14.31,13.5,2.46,0.05,0.0,0.78,0.01,1523.0,1.3,,Persikov 1991,0,,,373,,False
373,staffmnkmcph_66.7_16.7_0_0_0_0_0_0_0_16.7_0_0,66.67,16.67,0.0,0.0,0.0,0.0,0.0,0.0,0.0,16.67,0.0,0.0,1.3,1583.0,0.78,,Suzuki 2019b,0,,,374,jadeite,False
374,staffmnkmcph_66.7_16.7_0_0_0_0_0_0_0_16.7_0_0,66.67,16.67,0.0,0.0,0.0,0.0,0.0,0.0,0.0,16.67,0.0,0.0,2.3,1743.0,0.15,,Suzuki 2019b,0,,,375,jadeite,False
375,staffmnkmcph_66.7_16.7_0_0_0_0_0_0_0_16.7_0_0,66.67,16.67,0.0,0.0,0.0,0.0,0.0,0.0,0.0,16.67,0.0,0.0,3.3,1723.0,-0.03,,Suzuki 2019b,0,,,376,jadeite,False
376,staffmnkmcph_66.7_16.7_0_0_0_0_0_0_0_16.7_0_0,66.67,16.67,0.0,0.0,0.0,0.0,0.0,0.0,0.0,16.67,0.0,0.0,4.8,1903.0,-0.49,,Suzuki 2019b,0,,,377,jadeite,False
377,staffmnkmcph_66.7_16.7_0_0_0_0_0_0_0_16.7_0_0,66.67,16.67,0.0,0.0,0.0,0.0,0.0,0.0,0.0,16.67,0.0,0.0,5.7,1933.0,-0.42,,Suzuki 2019b,0,,,378,jadeite,False
378,staffmnkmcph_66.7_16.7_0_0_0_0_0_0_0_16.7_0_0,66.67,16.67,0.0,0.0,0.0,0.0,0.0,0.0,0.0,16.67,0.0,0.0,6.2,1993.0,-0.64,,Suzuki 2019b,0,,,379,jadeite,False
379,staffmnkmcph_66.7_16.7_0_0_0_0_0_0_0_16.7_0_0,66.67,16.67,0.0,0.0,0.0,0.0,0.0,0.0,0.0,16.67,0.0,0.0,7.4,2133.0,0.3,,Suzuki 2019b,0,,,380,jadeite,False
380,staffmnkmcph_49.4_0_7.4_0_0_0_0_37_6.2_0_0_0,49.39,0.0,7.41,0.0,0.0,0.0,0.0,37.04,6.16,0.0,0.0,0.0,1.2,1573.0,0.87,,Suzuki 2019a,0,,,381,,False
381,staffmnkmcph_49.4_0_7.4_0_0_0_0_37_6.2_0_0_0,49.39,0.0,7.41,0.0,0.0,0.0,0.0,37.04,6.16,0.0,0.0,0.0,1.3,1673.0,0.61,,Suzuki 2019a,0,,,382,,False
382,staffmnkmcph_49.4_0_7.4_0_0_0_0_37_6.2_0_0_0,49.39,0.0,7.41,0.0,0.0,0.0,0.0,37.04,6.16,0.0,0.0,0.0,2.3,1743.0,0.03,,Suzuki 2019a,0,,,383,,False
383,staffmnkmcph_49.4_0_7.4_0_0_0_0_37_6.2_0_0_0,49.39,0.0,7.41,0.0,0.0,0.0,0.0,37.04,6.16,0.0,0.0,0.0,3.0,1773.0,-0.14,,Suzuki 2019a,0,,,384,,False
384,staffmnkmcph_49.4_0_7.4_0_0_0_0_37_6.2_0_0_0,49.39,0.0,7.41,0.0,0.0,0.0,0.0,37.04,6.16,0.0,0.0,0.0,3.8,1773.0,-0.21,,Suzuki 2019a,0,,,385,,False
385,staffmnkmcph_49.4_0_7.4_0_0_0_0_37_6.2_0_0_0,49.39,0.0,7.41,0.0,0.0,0.0,0.0,37.04,6.16,0.0,0.0,0.0,4.8,1873.0,0.25,,Suzuki 2019a,0,,,386,,False
386,staffmnkmcph_49.4_0_7.4_0_0_0_0_37_6.2_0_0_0,49.39,0.0,7.41,0.0,0.0,0.0,0.0,37.04,6.16,0.0,0.0,0.0,5.6,1948.0,0.3,,Suzuki 2019a,0,,,387,,False
387,staffmnkmcph_67.3_0_11.1_0_0_0_7.3_7.3_7_0_0_0,67.3,0.0,11.1,0.0,0.0,0.0,7.28,7.29,7.03,0.0,0.0,0.0,3.0,2023.0,0.48,,Suzuki et al. 2005,S359,,,388,,False
388,staffmnkmcph_67.3_0_11.1_0_0_0_7.3_7.3_7_0_0_0,67.3,0.0,11.1,0.0,0.0,0.0,7.28,7.29,7.03,0.0,0.0,0.0,3.3,2013.0,0.07,,Suzuki et al. 2005,S362,,,389,,False
389,staffmnkmcph_67.3_0_11.1_0_0_0_7.3_7.3_7_0_0_0,67.3,0.0,11.1,0.0,0.0,0.0,7.28,7.29,7.03,0.0,0.0,0.0,3.8,2003.0,-0.08,,Suzuki et al. 2005,S353,,,390,,False
390,staffmnkmcph_67.3_0_11.1_0_0_0_7.3_7.3_7_0_0_0,67.3,0.0,11.1,0.0,0.0,0.0,7.28,7.29,7.03,0.0,0.0,0.0,5.0,2023.0,-0.62,,Suzuki et al. 2005,S329,,,391,,False
391,staffmnkmcph_60.9_0_7_0_0_0_13.8_13.8_4.4_0_0_0,60.92,0.0,7.01,0.0,0.0,0.0,13.82,13.81,4.44,0.0,0.0,0.0,2.0,2073.0,-0.21,,Suzuki et al. 2005,S1037,,,392,,False
392,staffmnkmcph_60.9_0_7_0_0_0_13.8_13.8_4.4_0_0_0,60.92,0.0,7.01,0.0,0.0,0.0,13.82,13.81,4.44,0.0,0.0,0.0,3.0,2023.0,-0.36,,Suzuki et al. 2005,S303,,,393,,False
393,staffmnkmcph_60.9_0_7_0_0_0_13.8_13.8_4.4_0_0_0,60.92,0.0,7.01,0.0,0.0,0.0,13.82,13.81,4.44,0.0,0.0,0.0,3.5,2063.0,-0.67,,Suzuki et al. 2005,S306,,,394,,False
394,staffmnkmcph_60.9_0_7_0_0_0_13.8_13.8_4.4_0_0_0,60.92,0.0,7.01,0.0,0.0,0.0,13.82,13.81,4.44,0.0,0.0,0.0,5.0,2083.0,-0.59,,Suzuki et al. 2005,S309,,,395,,False
395,staffmnkmcph_60.9_0_7_0_0_0_13.8_13.8_4.4_0_0_0,60.92,0.0,7.01,0.0,0.0,0.0,13.82,13.81,4.44,0.0,0.0,0.0,6.0,2173.0,-0.97,,Suzuki et al. 2005,S300,,,396,,False
396,staffmnkmcph_60.9_0_7_0_0_0_13.8_13.8_4.4_0_0_0,60.92,0.0,7.01,0.0,0.0,0.0,13.82,13.81,4.44,0.0,0.0,0.0,7.9,2173.0,-0.83,,Suzuki et al. 2005,S270,,,397,,False
397,staffmnkmcph_61.2_0_6_0_0_0_0_32.8_0_0_0_0,61.2,0.0,6.01,0.0,0.0,0.0,0.0,32.79,0.0,0.0,0.0,0.0,3.7,1913.0,-0.38,,Allwardt et al. 2007,S1330Re,,,398,,False
398,staffmnkmcph_61.2_0_6_0_0_0_0_32.8_0_0_0_0,61.2,0.0,6.01,0.0,0.0,0.0,0.0,32.79,0.0,0.0,0.0,0.0,5.5,2013.0,-0.41,,Allwardt et al. 2007,S1333Re,,,399,,False
399,staffmnkmcph_61.2_0_6_0_0_0_0_32.8_0_0_0_0,61.2,0.0,6.01,0.0,0.0,0.0,0.0,32.79,0.0,0.0,0.0,0.0,5.5,2013.0,-0.44,,Allwardt et al. 2007,S1333Rh,,,400,,False
400,staffmnkmcph_52.2_0_23.6_0_0_0_0.1_23.9_0.2_0_0_0.1,52.22,0.0,23.61,0.0,0.0,0.0,0.05,23.89,0.17,0.01,0.0,0.05,0.1,1128.0,11.6,,Del Gaudio and Behrens 2009,0,,,401,,False
401,staffmnkmcph_52.2_0_23.6_0_0_0_0.1_23.9_0.2_0_0_0.1,52.22,0.0,23.61,0.0,0.0,0.0,0.05,23.89,0.17,0.01,0.0,0.05,0.1,1138.0,11.25,,Del Gaudio and Behrens 2009,0,,,402,,False
402,staffmnkmcph_52.2_0_23.6_0_0_0_0.1_23.9_0.2_0_0_0.1,52.22,0.0,23.61,0.0,0.0,0.0,0.05,23.89,0.17,0.01,0.0,0.05,0.1,1148.0,10.82,,Del Gaudio and Behrens 2009,0,,,403,,False
403,staffmnkmcph_52.2_0_23.6_0_0_0_0.1_23.9_0.2_0_0_0.1,52.22,0.0,23.61,0.0,0.0,0.0,0.05,23.89,0.17,0.01,0.0,0.05,0.1,1158.0,10.38,,Del Gaudio and Behrens 2009,0,,,404,,False
404,staffmnkmcph_52.2_0_23.6_0_0_0_0.1_23.9_0.2_0_0_0.1,52.22,0.0,23.61,0.0,0.0,0.0,0.05,23.89,0.17,0.01,0.0,0.05,0.1,1138.0,11.45,,Del Gaudio and Behrens 2009,0,,,405,,False
405,staffmnkmcph_52.2_0_23.6_0_0_0_0.1_23.9_0.2_0_0_0.1,52.22,0.0,23.61,0.0,0.0,0.0,0.05,23.89,0.17,0.01,0.0,0.05,0.1,1148.0,11.03,,Del Gaudio and Behrens 2009,0,,,406,,False
406,staffmnkmcph_52.2_0_23.6_0_0_0_0.1_23.9_0.2_0_0_0.1,52.22,0.0,23.61,0.0,0.0,0.0,0.05,23.89,0.17,0.01,0.0,0.05,0.1,1158.0,10.61,,Del Gaudio and Behrens 2009,0,,,407,,False
407,staffmnkmcph_52.2_0_23.6_0_0_0_0.1_23.9_0.2_0_0_0.1,52.22,0.0,23.61,0.0,0.0,0.0,0.05,23.89,0.17,0.01,0.0,0.05,0.2,1128.0,11.58,,Del Gaudio and Behrens 2009,0,,,408,,False
408,staffmnkmcph_52.2_0_23.6_0_0_0_0.1_23.9_0.2_0_0_0.1,52.22,0.0,23.61,0.0,0.0,0.0,0.05,23.89,0.17,0.01,0.0,0.05,0.2,1138.0,11.13,,Del Gaudio and Behrens 2009,0,,,409,,False
409,staffmnkmcph_52.2_0_23.6_0_0_0_0.1_23.9_0.2_0_0_0.1,52.22,0.0,23.61,0.0,0.0,0.0,0.05,23.89,0.17,0.01,0.0,0.05,0.2,1148.0,10.63,,Del Gaudio and Behrens 2009,0,,,410,,False
410,staffmnkmcph_52.2_0_23.6_0_0_0_0.1_23.9_0.2_0_0_0.1,52.22,0.0,23.61,0.0,0.0,0.0,0.05,23.89,0.17,0.01,0.0,0.05,0.2,1158.0,10.24,,Del Gaudio and Behrens 2009,0,,,411,,False
411,staffmnkmcph_52.2_0_23.6_0_0_0_0.1_23.9_0.2_0_0_0.1,52.22,0.0,23.61,0.0,0.0,0.0,0.05,23.89,0.17,0.01,0.0,0.05,0.3,1128.0,11.54,,Del Gaudio and Behrens 2009,0,,,412,,False
412,staffmnkmcph_52.2_0_23.6_0_0_0_0.1_23.9_0.2_0_0_0.1,52.22,0.0,23.61,0.0,0.0,0.0,0.05,23.89,0.17,0.01,0.0,0.05,0.3,1138.0,11.26,,Del Gaudio and Behrens 2009,0,,,413,,False
413,staffmnkmcph_52.2_0_23.6_0_0_0_0.1_23.9_0.2_0_0_0.1,52.22,0.0,23.61,0.0,0.0,0.0,0.05,23.89,0.17,0.01,0.0,0.05,0.3,1148.0,10.75,,Del Gaudio and Behrens 2009,0,,,414,,False
414,staffmnkmcph_52.2_0_23.6_0_0_0_0.1_23.9_0.2_0_0_0.1,52.22,0.0,23.61,0.0,0.0,0.0,0.05,23.89,0.17,0.01,0.0,0.05,0.3,1158.0,10.33,,Del Gaudio and Behrens 2009,0,,,415,,False
415,staffmnkmcph_52.2_0_23.6_0_0_0_0.1_23.9_0.2_0_0_0.1,52.22,0.0,23.61,0.0,0.0,0.0,0.05,23.89,0.17,0.01,0.0,0.05,0.4,1138.0,11.1,,Del Gaudio and Behrens 2009,0,,,416,,False
416,staffmnkmcph_52.2_0_23.6_0_0_0_0.1_23.9_0.2_0_0_0.1,52.22,0.0,23.61,0.0,0.0,0.0,0.05,23.89,0.17,0.01,0.0,0.05,0.4,1148.0,10.69,,Del Gaudio and Behrens 2009,0,,,417,,False
417,staffmnkmcph_52.2_0_23.6_0_0_0_0.1_23.9_0.2_0_0_0.1,52.22,0.0,23.61,0.0,0.0,0.0,0.05,23.89,0.17,0.01,0.0,0.05,0.4,1158.0,10.32,,Del Gaudio and Behrens 2009,0,,,418,,False
418,staffmnkmcph_49.2_0_18.2_0_0_0_6.1_26.4_0_0_0_0,49.18,0.0,18.21,0.0,0.0,0.0,6.09,26.43,0.04,0.0,0.0,0.04,0.1,1080.0,11.14,,Del Gaudio and Behrens 2009,0,,,419,,False
419,staffmnkmcph_49.2_0_18.2_0_0_0_6.1_26.4_0_0_0_0,49.18,0.0,18.21,0.0,0.0,0.0,6.09,26.43,0.04,0.0,0.0,0.04,0.1,1102.0,10.24,,Del Gaudio and Behrens 2009,0,,,420,,False
420,staffmnkmcph_49.2_0_18.2_0_0_0_6.1_26.4_0_0_0_0,49.18,0.0,18.21,0.0,0.0,0.0,6.09,26.43,0.04,0.0,0.0,0.04,0.1,1114.0,9.85,,Del Gaudio and Behrens 2009,0,,,421,,False
421,staffmnkmcph_49.2_0_18.2_0_0_0_6.1_26.4_0_0_0_0,49.18,0.0,18.21,0.0,0.0,0.0,6.09,26.43,0.04,0.0,0.0,0.04,0.1,1080.0,11.32,,Del Gaudio and Behrens 2009,0,,,422,,False
422,staffmnkmcph_49.2_0_18.2_0_0_0_6.1_26.4_0_0_0_0,49.18,0.0,18.21,0.0,0.0,0.0,6.09,26.43,0.04,0.0,0.0,0.04,0.1,1103.0,10.36,,Del Gaudio and Behrens 2009,0,,,423,,False
423,staffmnkmcph_49.2_0_18.2_0_0_0_6.1_26.4_0_0_0_0,49.18,0.0,18.21,0.0,0.0,0.0,6.09,26.43,0.04,0.0,0.0,0.04,0.1,1113.0,9.95,,Del Gaudio and Behrens 2009,0,,,424,,False
424,staffmnkmcph_49.2_0_18.2_0_0_0_6.1_26.4_0_0_0_0,49.18,0.0,18.21,0.0,0.0,0.0,6.09,26.43,0.04,0.0,0.0,0.04,0.1,1127.0,9.45,,Del Gaudio and Behrens 2009,0,,,425,,False
425,staffmnkmcph_49.2_0_18.2_0_0_0_6.1_26.4_0_0_0_0,49.18,0.0,18.21,0.0,0.0,0.0,6.09,26.43,0.04,0.0,0.0,0.04,0.2,1080.0,11.32,,Del Gaudio and Behrens 2009,0,,,426,,False
426,staffmnkmcph_49.2_0_18.2_0_0_0_6.1_26.4_0_0_0_0,49.18,0.0,18.21,0.0,0.0,0.0,6.09,26.43,0.04,0.0,0.0,0.04,0.2,1102.0,10.37,,Del Gaudio and Behrens 2009,0,,,427,,False
427,staffmnkmcph_49.2_0_18.2_0_0_0_6.1_26.4_0_0_0_0,49.18,0.0,18.21,0.0,0.0,0.0,6.09,26.43,0.04,0.0,0.0,0.04,0.2,1114.0,9.94,,Del Gaudio and Behrens 2009,0,,,428,,False
428,staffmnkmcph_49.2_0_18.2_0_0_0_6.1_26.4_0_0_0_0,49.18,0.0,18.21,0.0,0.0,0.0,6.09,26.43,0.04,0.0,0.0,0.04,0.3,1102.0,10.55,,Del Gaudio and Behrens 2009,0,,,429,,False
429,staffmnkmcph_49.2_0_18.2_0_0_0_6.1_26.4_0_0_0_0,49.18,0.0,18.21,0.0,0.0,0.0,6.09,26.43,0.04,0.0,0.0,0.04,0.3,1113.0,10.11,,Del Gaudio and Behrens 2009,0,,,430,,False
430,staffmnkmcph_49.2_0_18.2_0_0_0_6.1_26.4_0_0_0_0,49.18,0.0,18.21,0.0,0.0,0.0,6.09,26.43,0.04,0.0,0.0,0.04,0.3,1128.0,9.58,,Del Gaudio and Behrens 2009,0,,,431,,False
431,staffmnkmcph_49.2_0_18.2_0_0_0_6.1_26.4_0_0_0_0,49.18,0.0,18.21,0.0,0.0,0.0,6.09,26.43,0.04,0.0,0.0,0.04,0.4,1078.0,11.43,,Del Gaudio and Behrens 2009,0,,,432,,False
432,staffmnkmcph_49.2_0_18.2_0_0_0_6.1_26.4_0_0_0_0,49.18,0.0,18.21,0.0,0.0,0.0,6.09,26.43,0.04,0.0,0.0,0.04,0.4,1102.0,10.55,,Del Gaudio and Behrens 2009,0,,,433,,False
433,staffmnkmcph_49.2_0_18.2_0_0_0_6.1_26.4_0_0_0_0,49.18,0.0,18.21,0.0,0.0,0.0,6.09,26.43,0.04,0.0,0.0,0.04,0.4,1114.0,10.08,,Del Gaudio and Behrens 2009,0,,,434,,False
434,staffmnkmcph_49.7_0_12.2_0_0_0_12.2_25.9_0.1_0_0_0,49.66,0.0,12.15,0.0,0.0,0.0,12.15,25.94,0.06,0.01,0.0,0.03,0.1,1052.0,10.94,,Del Gaudio and Behrens 2009,0,,,435,,False
435,staffmnkmcph_49.7_0_12.2_0_0_0_12.2_25.9_0.1_0_0_0,49.66,0.0,12.15,0.0,0.0,0.0,12.15,25.94,0.06,0.01,0.0,0.03,0.1,1067.0,10.37,,Del Gaudio and Behrens 2009,0,,,436,,False
436,staffmnkmcph_49.7_0_12.2_0_0_0_12.2_25.9_0.1_0_0_0,49.66,0.0,12.15,0.0,0.0,0.0,12.15,25.94,0.06,0.01,0.0,0.03,0.1,1077.0,9.99,,Del Gaudio and Behrens 2009,0,,,437,,False
437,staffmnkmcph_49.7_0_12.2_0_0_0_12.2_25.9_0.1_0_0_0,49.66,0.0,12.15,0.0,0.0,0.0,12.15,25.94,0.06,0.01,0.0,0.03,0.1,1091.0,9.45,,Del Gaudio and Behrens 2009,0,,,438,,False
438,staffmnkmcph_49.7_0_12.2_0_0_0_12.2_25.9_0.1_0_0_0,49.66,0.0,12.15,0.0,0.0,0.0,12.15,25.94,0.06,0.01,0.0,0.03,0.1,1052.0,11.09,,Del Gaudio and Behrens 2009,0,,,439,,False
439,staffmnkmcph_49.7_0_12.2_0_0_0_12.2_25.9_0.1_0_0_0,49.66,0.0,12.15,0.0,0.0,0.0,12.15,25.94,0.06,0.01,0.0,0.03,0.1,1062.0,10.6,,Del Gaudio and Behrens 2009,0,,,440,,False
440,staffmnkmcph_49.7_0_12.2_0_0_0_12.2_25.9_0.1_0_0_0,49.66,0.0,12.15,0.0,0.0,0.0,12.15,25.94,0.06,0.01,0.0,0.03,0.1,1077.0,10.0,,Del Gaudio and Behrens 2009,0,,,441,,False
441,staffmnkmcph_49.7_0_12.2_0_0_0_12.2_25.9_0.1_0_0_0,49.66,0.0,12.15,0.0,0.0,0.0,12.15,25.94,0.06,0.01,0.0,0.03,0.1,1097.0,9.23,,Del Gaudio and Behrens 2009,0,,,442,,False
442,staffmnkmcph_49.7_0_12.2_0_0_0_12.2_25.9_0.1_0_0_0,49.66,0.0,12.15,0.0,0.0,0.0,12.15,25.94,0.06,0.01,0.0,0.03,0.1,1100.0,9.1,,Del Gaudio and Behrens 2009,0,,,443,,False
443,staffmnkmcph_49.7_0_12.2_0_0_0_12.2_25.9_0.1_0_0_0,49.66,0.0,12.15,0.0,0.0,0.0,12.15,25.94,0.06,0.01,0.0,0.03,0.2,1047.0,11.27,,Del Gaudio and Behrens 2009,0,,,444,,False
444,staffmnkmcph_49.7_0_12.2_0_0_0_12.2_25.9_0.1_0_0_0,49.66,0.0,12.15,0.0,0.0,0.0,12.15,25.94,0.06,0.01,0.0,0.03,0.2,1057.0,10.77,,Del Gaudio and Behrens 2009,0,,,445,,False
445,staffmnkmcph_49.7_0_12.2_0_0_0_12.2_25.9_0.1_0_0_0,49.66,0.0,12.15,0.0,0.0,0.0,12.15,25.94,0.06,0.01,0.0,0.03,0.2,1061.0,10.63,,Del Gaudio and Behrens 2009,0,,,446,,False
446,staffmnkmcph_49.7_0_12.2_0_0_0_12.2_25.9_0.1_0_0_0,49.66,0.0,12.15,0.0,0.0,0.0,12.15,25.94,0.06,0.01,0.0,0.03,0.2,1071.0,10.17,,Del Gaudio and Behrens 2009,0,,,447,,False
447,staffmnkmcph_49.7_0_12.2_0_0_0_12.2_25.9_0.1_0_0_0,49.66,0.0,12.15,0.0,0.0,0.0,12.15,25.94,0.06,0.01,0.0,0.03,0.2,1082.0,9.81,,Del Gaudio and Behrens 2009,0,,,448,,False
448,staffmnkmcph_49.7_0_12.2_0_0_0_12.2_25.9_0.1_0_0_0,49.66,0.0,12.15,0.0,0.0,0.0,12.15,25.94,0.06,0.01,0.0,0.03,0.2,1092.0,9.44,,Del Gaudio and Behrens 2009,0,,,449,,False
449,staffmnkmcph_49.7_0_12.2_0_0_0_12.2_25.9_0.1_0_0_0,49.66,0.0,12.15,0.0,0.0,0.0,12.15,25.94,0.06,0.01,0.0,0.03,0.2,1067.0,10.48,,Del Gaudio and Behrens 2009,0,,,450,,False
450,staffmnkmcph_49.7_0_12.2_0_0_0_12.2_25.9_0.1_0_0_0,49.66,0.0,12.15,0.0,0.0,0.0,12.15,25.94,0.06,0.01,0.0,0.03,0.3,1059.0,10.89,,Del Gaudio and Behrens 2009,0,,,451,,False
451,staffmnkmcph_49.7_0_12.2_0_0_0_12.2_25.9_0.1_0_0_0,49.66,0.0,12.15,0.0,0.0,0.0,12.15,25.94,0.06,0.01,0.0,0.03,0.3,1072.0,10.55,,Del Gaudio and Behrens 2009,0,,,452,,False
452,staffmnkmcph_49.7_0_12.2_0_0_0_12.2_25.9_0.1_0_0_0,49.66,0.0,12.15,0.0,0.0,0.0,12.15,25.94,0.06,0.01,0.0,0.03,0.3,1080.0,10.15,,Del Gaudio and Behrens 2009,0,,,453,,False
453,staffmnkmcph_49.7_0_12.2_0_0_0_12.2_25.9_0.1_0_0_0,49.66,0.0,12.15,0.0,0.0,0.0,12.15,25.94,0.06,0.01,0.0,0.03,0.3,1071.0,10.47,,Del Gaudio and Behrens 2009,0,,,454,,False
454,staffmnkmcph_49.7_0_12.2_0_0_0_12.2_25.9_0.1_0_0_0,49.66,0.0,12.15,0.0,0.0,0.0,12.15,25.94,0.06,0.01,0.0,0.03,0.4,1067.0,10.58,,Del Gaudio and Behrens 2009,0,,,455,,False
455,staffmnkmcph_49.7_0_12.2_0_0_0_12.2_25.9_0.1_0_0_0,49.66,0.0,12.15,0.0,0.0,0.0,12.15,25.94,0.06,0.01,0.0,0.03,0.4,1073.0,10.43,,Del Gaudio and Behrens 2009,0,,,456,,False
456,staffmnkmcph_49.7_0_12.2_0_0_0_12.2_25.9_0.1_0_0_0,49.66,0.0,12.15,0.0,0.0,0.0,12.15,25.94,0.06,0.01,0.0,0.03,0.4,1063.0,10.74,,Del Gaudio and Behrens 2009,0,,,457,,False
457,staffmnkmcph_49.7_0_12.2_0_0_0_12.2_25.9_0.1_0_0_0,49.66,0.0,12.15,0.0,0.0,0.0,12.15,25.94,0.06,0.01,0.0,0.03,0.4,1054.0,11.12,,Del Gaudio and Behrens 2009,0,,,458,,False
458,staffmnkmcph_49.8_0_6.1_0_0_0_18.2_25.8_0_0_0_0,49.78,0.0,6.13,0.0,0.0,0.0,18.21,25.83,0.03,0.0,0.0,0.03,0.1,1030.0,10.57,,Del Gaudio and Behrens 2009,0,,,459,,False
459,staffmnkmcph_49.8_0_6.1_0_0_0_18.2_25.8_0_0_0_0,49.78,0.0,6.13,0.0,0.0,0.0,18.21,25.83,0.03,0.0,0.0,0.03,0.1,1046.0,9.94,,Del Gaudio and Behrens 2009,0,,,460,,False
460,staffmnkmcph_49.8_0_6.1_0_0_0_18.2_25.8_0_0_0_0,49.78,0.0,6.13,0.0,0.0,0.0,18.21,25.83,0.03,0.0,0.0,0.03,0.1,1056.0,9.53,,Del Gaudio and Behrens 2009,0,,,461,,False
461,staffmnkmcph_49.8_0_6.1_0_0_0_18.2_25.8_0_0_0_0,49.78,0.0,6.13,0.0,0.0,0.0,18.21,25.83,0.03,0.0,0.0,0.03,0.1,1035.0,10.38,,Del Gaudio and Behrens 2009,0,,,462,,False
462,staffmnkmcph_49.8_0_6.1_0_0_0_18.2_25.8_0_0_0_0,49.78,0.0,6.13,0.0,0.0,0.0,18.21,25.83,0.03,0.0,0.0,0.03,0.1,1033.0,10.89,,Del Gaudio and Behrens 2009,0,,,463,,False
463,staffmnkmcph_49.8_0_6.1_0_0_0_18.2_25.8_0_0_0_0,49.78,0.0,6.13,0.0,0.0,0.0,18.21,25.83,0.03,0.0,0.0,0.03,0.1,1043.0,10.37,,Del Gaudio and Behrens 2009,0,,,464,,False
464,staffmnkmcph_49.8_0_6.1_0_0_0_18.2_25.8_0_0_0_0,49.78,0.0,6.13,0.0,0.0,0.0,18.21,25.83,0.03,0.0,0.0,0.03,0.1,1054.0,9.94,,Del Gaudio and Behrens 2009,0,,,465,,False
465,staffmnkmcph_49.8_0_6.1_0_0_0_18.2_25.8_0_0_0_0,49.78,0.0,6.13,0.0,0.0,0.0,18.21,25.83,0.03,0.0,0.0,0.03,0.1,1033.0,10.81,,Del Gaudio and Behrens 2009,0,,,466,,False
466,staffmnkmcph_49.8_0_6.1_0_0_0_18.2_25.8_0_0_0_0,49.78,0.0,6.13,0.0,0.0,0.0,18.21,25.83,0.03,0.0,0.0,0.03,0.2,1032.0,10.81,,Del Gaudio and Behrens 2009,0,,,467,,False
467,staffmnkmcph_49.8_0_6.1_0_0_0_18.2_25.8_0_0_0_0,49.78,0.0,6.13,0.0,0.0,0.0,18.21,25.83,0.03,0.0,0.0,0.03,0.2,1041.0,10.35,,Del Gaudio and Behrens 2009,0,,,468,,False
468,staffmnkmcph_49.8_0_6.1_0_0_0_18.2_25.8_0_0_0_0,49.78,0.0,6.13,0.0,0.0,0.0,18.21,25.83,0.03,0.0,0.0,0.03,0.2,1047.0,10.13,,Del Gaudio and Behrens 2009,0,,,469,,False
469,staffmnkmcph_49.8_0_6.1_0_0_0_18.2_25.8_0_0_0_0,49.78,0.0,6.13,0.0,0.0,0.0,18.21,25.83,0.03,0.0,0.0,0.03,0.2,1053.0,9.96,,Del Gaudio and Behrens 2009,0,,,470,,False
470,staffmnkmcph_49.8_0_6.1_0_0_0_18.2_25.8_0_0_0_0,49.78,0.0,6.13,0.0,0.0,0.0,18.21,25.83,0.03,0.0,0.0,0.03,0.2,1022.0,11.22,,Del Gaudio and Behrens 2009,0,,,471,,False
471,staffmnkmcph_49.8_0_6.1_0_0_0_18.2_25.8_0_0_0_0,49.78,0.0,6.13,0.0,0.0,0.0,18.21,25.83,0.03,0.0,0.0,0.03,0.3,1022.0,11.29,,Del Gaudio and Behrens 2009,0,,,472,,False
472,staffmnkmcph_49.8_0_6.1_0_0_0_18.2_25.8_0_0_0_0,49.78,0.0,6.13,0.0,0.0,0.0,18.21,25.83,0.03,0.0,0.0,0.03,0.3,1037.0,10.64,,Del Gaudio and Behrens 2009,0,,,473,,False
473,staffmnkmcph_49.8_0_6.1_0_0_0_18.2_25.8_0_0_0_0,49.78,0.0,6.13,0.0,0.0,0.0,18.21,25.83,0.03,0.0,0.0,0.03,0.3,1052.0,9.98,,Del Gaudio and Behrens 2009,0,,,474,,False
474,staffmnkmcph_49.8_0_6.1_0_0_0_18.2_25.8_0_0_0_0,49.78,0.0,6.13,0.0,0.0,0.0,18.21,25.83,0.03,0.0,0.0,0.03,0.3,1041.0,10.41,,Del Gaudio and Behrens 2009,0,,,475,,False
475,staffmnkmcph_49.8_0_6.1_0_0_0_18.2_25.8_0_0_0_0,49.78,0.0,6.13,0.0,0.0,0.0,18.21,25.83,0.03,0.0,0.0,0.03,0.4,1037.0,10.69,,Del Gaudio and Behrens 2009,0,,,476,,False
476,staffmnkmcph_49.8_0_6.1_0_0_0_18.2_25.8_0_0_0_0,49.78,0.0,6.13,0.0,0.0,0.0,18.21,25.83,0.03,0.0,0.0,0.03,0.4,1046.0,10.38,,Del Gaudio and Behrens 2009,0,,,477,,False
477,staffmnkmcph_49.8_0_6.1_0_0_0_18.2_25.8_0_0_0_0,49.78,0.0,6.13,0.0,0.0,0.0,18.21,25.83,0.03,0.0,0.0,0.03,0.4,1032.0,11.01,,Del Gaudio and Behrens 2009,0,,,478,,False
478,staffmnkmcph_50.3_0_0_0_0_0_24.1_25.5_0.1_0_0_0,50.31,0.0,0.01,0.0,0.0,0.0,24.14,25.47,0.05,0.01,0.0,0.02,0.2,1032.0,10.48,,Del Gaudio and Behrens 2009,0,,,479,,False
479,staffmnkmcph_50.3_0_0_0_0_0_24.1_25.5_0.1_0_0_0,50.31,0.0,0.01,0.0,0.0,0.0,24.14,25.47,0.05,0.01,0.0,0.02,0.2,1043.0,10.04,,Del Gaudio and Behrens 2009,0,,,480,,False
480,staffmnkmcph_50.3_0_0_0_0_0_24.1_25.5_0.1_0_0_0,50.31,0.0,0.01,0.0,0.0,0.0,24.14,25.47,0.05,0.01,0.0,0.02,0.2,1053.0,9.57,,Del Gaudio and Behrens 2009,0,,,481,,False
481,staffmnkmcph_50.3_0_0_0_0_0_24.1_25.5_0.1_0_0_0,50.31,0.0,0.01,0.0,0.0,0.0,24.14,25.47,0.05,0.01,0.0,0.02,0.2,1069.0,8.89,,Del Gaudio and Behrens 2009,0,,,482,,False
482,staffmnkmcph_50.3_0_0_0_0_0_24.1_25.5_0.1_0_0_0,50.31,0.0,0.01,0.0,0.0,0.0,24.14,25.47,0.05,0.01,0.0,0.02,0.2,1036.0,10.44,,Del Gaudio and Behrens 2009,0,,,483,,False
483,staffmnkmcph_50.3_0_0_0_0_0_24.1_25.5_0.1_0_0_0,50.31,0.0,0.01,0.0,0.0,0.0,24.14,25.47,0.05,0.01,0.0,0.02,0.2,1027.0,10.97,,Del Gaudio and Behrens 2009,0,,,484,,False
