Repository: charlesll/gpvisc

# GPVisc
=========
GPVisc is a Python module containing a Gaussian Process - Artificial Neural Network of melt viscosity.

- **Documentation:** http://charlesll.github.io/gpvisc/html/index.html
- **Examples:** https://github.com/charlesll/gpvisc/tree/master/examples
- **Web app** https://gpvisc.streamlit.app/
- **Source code:** https://github.com/charlesll/gpvisc/tree/master/src/gpvisc
- **License:** https://github.com/charlesll/gpvisc/tree/master/LICENSE.txt
- **Contributing:** https://github.com/charlesll/gpvisc/blob/master/CONTRIBUTING.md
- **Bug reports:** https://github.com/charlesll/gpvisc/issues
- **Contact:** lelosq@ipgp.fr

See the documentation for more information.

File: src/gpvisc/data/dataset_hp.csv (part 3 of 5)
,Name,sio2,tio2,al2o3,feo,fe2o3,mno,mgo,cao,na2o,k2o,p2o5,h2o,P,T,viscosity,Sc,ref,Name_publi,Date Update,System,LineNumber,Compo_interest,Sciglass
484,staffmnkmcph_50.3_0_0_0_0_0_24.1_25.5_0.1_0_0_0,50.31,0.0,0.01,0.0,0.0,0.0,24.14,25.47,0.05,0.01,0.0,0.02,0.3,1047.0,10.37,,Del Gaudio and Behrens 2009,0,,,485,,False
485,staffmnkmcph_50.3_0_0_0_0_0_24.1_25.5_0.1_0_0_0,50.31,0.0,0.01,0.0,0.0,0.0,24.14,25.47,0.05,0.01,0.0,0.02,0.3,1057.0,9.91,,Del Gaudio and Behrens 2009,0,,,486,,False
486,staffmnkmcph_50.3_0_0_0_0_0_24.1_25.5_0.1_0_0_0,50.31,0.0,0.01,0.0,0.0,0.0,24.14,25.47,0.05,0.01,0.0,0.02,0.3,1066.0,9.44,,Del Gaudio and Behrens 2009,0,,,487,,False
487,staffmnkmcph_50.3_0_0_0_0_0_24.1_25.5_0.1_0_0_0,50.31,0.0,0.01,0.0,0.0,0.0,24.14,25.47,0.05,0.01,0.0,0.02,0.4,1046.0,10.59,,Del Gaudio and Behrens 2009,0,,,488,,False
488,staffmnkmcph_50.3_0_0_0_0_0_24.1_25.5_0.1_0_0_0,50.31,0.0,0.01,0.0,0.0,0.0,24.14,25.47,0.05,0.01,0.0,0.02,0.4,1055.0,10.18,,Del Gaudio and Behrens 2009,0,,,489,,False
489,staffmnkmcph_50.3_0_0_0_0_0_24.1_25.5_0.1_0_0_0,50.31,0.0,0.01,0.0,0.0,0.0,24.14,25.47,0.05,0.01,0.0,0.02,0.4,1065.0,9.69,,Del Gaudio and Behrens 2009,0,,,490,,False
490,staffmnkmcph_67.9_0.1_6.6_0.4_0.2_0_0_0.3_3.5_2.6_0_18.3,67.91,0.07,6.64,0.42,0.19,0.0,0.03,0.29,3.52,2.6,0.0,18.33,0.2,973.0,5.52,,Shaw 1963,1,,,491,,False
491,staffmnkmcph_67.9_0.1_6.6_0.4_0.2_0_0_0.3_3.5_2.6_0_18.3,67.91,0.07,6.64,0.42,0.19,0.0,0.03,0.29,3.52,2.6,0.0,18.33,0.2,1023.0,5.05,,Shaw 1963,2,,,492,,False
492,staffmnkmcph_67.9_0.1_6.6_0.4_0.2_0_0_0.3_3.5_2.6_0_18.3,67.91,0.07,6.64,0.42,0.19,0.0,0.03,0.29,3.52,2.6,0.0,18.33,0.2,1073.0,4.57,,Shaw 1963,3,,,493,,False
493,staffmnkmcph_67.9_0.1_6.6_0.4_0.2_0_0_0.3_3.5_2.6_0_18.3,67.91,0.07,6.64,0.42,0.19,0.0,0.03,0.29,3.52,2.6,0.0,18.33,0.2,1073.0,4.63,,Shaw 1963,4,,,494,,False
494,staffmnkmcph_67.9_0.1_6.6_0.4_0.2_0_0_0.3_3.5_2.6_0_18.3,67.91,0.07,6.64,0.42,0.19,0.0,0.03,0.29,3.52,2.6,0.0,18.33,0.2,1123.0,4.25,,Shaw 1963,5,,,495,,False
495,staffmnkmcph_71.8_0.1_7.1_0.4_0.2_0_0.1_0.3_3.8_2.8_0_13.5,71.84,0.06,7.07,0.44,0.2,0.0,0.08,0.27,3.82,2.75,0.0,13.45,0.1,1073.0,5.51,,Shaw 1963,6,,,496,,False
496,staffmnkmcph_71.8_0.1_7.1_0.4_0.2_0_0.1_0.3_3.8_2.8_0_13.5,71.84,0.06,7.07,0.44,0.2,0.0,0.08,0.27,3.82,2.75,0.0,13.45,0.1,1123.0,5.26,,Shaw 1963,7,,,497,,False
497,staffmnkmcph_71.8_0.1_7.1_0.4_0.2_0_0.1_0.3_3.8_2.8_0_13.5,71.84,0.06,7.07,0.44,0.2,0.0,0.08,0.27,3.82,2.75,0.0,13.45,0.1,1173.0,4.88,,Shaw 1963,8,,,498,,False
498,staffmnkmcph_71.8_0.1_7.1_0.4_0.2_0_0.1_0.3_3.8_2.8_0_13.5,71.84,0.06,7.07,0.44,0.2,0.0,0.08,0.27,3.82,2.75,0.0,13.45,0.2,1073.0,5.45,,Shaw 1963,9,,,499,,False
499,staffmnkmcph_71.8_0.1_7.1_0.4_0.2_0_0.1_0.3_3.8_2.8_0_13.5,71.84,0.06,7.07,0.44,0.2,0.0,0.08,0.27,3.82,2.75,0.0,13.45,0.2,1123.0,5.17,,Shaw 1963,10,,,500,,False
500,staffmnkmcph_49.4_0.4_9.7_2.4_3.4_0.1_20_13_1.6_0.2_0_0,49.42,0.35,9.7,2.36,3.37,0.09,19.96,13.02,1.56,0.17,0.0,0.0,0.7,1648.0,0.49,,Kushiro 1986,0,,,501,,False
501,staffmnkmcph_49.4_0.4_9.7_2.4_3.4_0.1_20_13_1.6_0.2_0_0,49.42,0.35,9.7,2.36,3.37,0.09,19.96,13.02,1.56,0.17,0.0,0.0,1.0,1673.0,0.29,,Kushiro 1986,0,,,502,,False
502,staffmnkmcph_49.4_0.4_9.7_2.4_3.4_0.1_20_13_1.6_0.2_0_0,49.42,0.35,9.7,2.36,3.37,0.09,19.96,13.02,1.56,0.17,0.0,0.0,1.0,1673.0,0.32,,Kushiro 1986,0,,,503,,False
503,staffmnkmcph_49.4_0.4_9.7_2.4_3.4_0.1_20_13_1.6_0.2_0_0,49.42,0.35,9.7,2.36,3.37,0.09,19.96,13.02,1.56,0.17,0.0,0.0,1.3,1698.0,0.17,,Kushiro 1986,0,,,504,,False
504,staffmnkmcph_49.4_0.4_9.7_2.4_3.4_0.1_20_13_1.6_0.2_0_0,49.42,0.35,9.7,2.36,3.37,0.09,19.96,13.02,1.56,0.17,0.0,0.0,1.3,1723.0,0.07,,Kushiro 1986,0,,,505,,False
505,staffmnkmcph_49.4_0.4_9.7_2.4_3.4_0.1_20_13_1.6_0.2_0_0,49.42,0.35,9.7,2.36,3.37,0.09,19.96,13.02,1.56,0.17,0.0,0.0,1.3,1748.0,-0.04,,Kushiro 1986,0,,,506,,False
506,staffmnkmcph_50.9_0.6_9_7_1_0_19.9_9.9_1.6_0.2_0_0,50.88,0.57,9.03,7.04,1.0,0.0,19.88,9.87,1.55,0.18,0.0,0.0,0.7,1623.0,0.62,,Kushiro 1986,0,,,507,,False
507,staffmnkmcph_50.9_0.6_9_7_1_0_19.9_9.9_1.6_0.2_0_0,50.88,0.57,9.03,7.04,1.0,0.0,19.88,9.87,1.55,0.18,0.0,0.0,1.0,1648.0,0.58,,Kushiro 1986,0,,,508,,False
508,staffmnkmcph_50.9_0.6_9_7_1_0_19.9_9.9_1.6_0.2_0_0,50.88,0.57,9.03,7.04,1.0,0.0,19.88,9.87,1.55,0.18,0.0,0.0,1.3,1673.0,0.31,,Kushiro 1986,0,,,509,,False
509,staffmnkmcph_51.3_0.5_11.3_5.9_1.8_0.1_12_15.1_1.8_0.2_0_0,51.34,0.45,11.25,5.86,1.83,0.11,12.03,15.1,1.81,0.2,0.0,0.0,1.0,1623.0,0.86,,Kushiro 1986,0,,,510,,False
510,staffmnkmcph_51.3_0.5_11.3_5.9_1.8_0.1_12_15.1_1.8_0.2_0_0,51.34,0.45,11.25,5.86,1.83,0.11,12.03,15.1,1.81,0.2,0.0,0.0,1.0,1623.0,0.87,,Kushiro 1986,0,,,511,,False
511,staffmnkmcph_51.3_0.5_11.3_5.9_1.8_0.1_12_15.1_1.8_0.2_0_0,51.34,0.45,11.25,5.86,1.83,0.11,12.03,15.1,1.81,0.2,0.0,0.0,1.0,1623.0,0.37,,Kushiro 1986,0,,,512,,False
512,staffmnkmcph_51.3_0.5_11.3_5.9_1.8_0.1_12_15.1_1.8_0.2_0_0,51.34,0.45,11.25,5.86,1.83,0.11,12.03,15.1,1.81,0.2,0.0,0.0,1.3,1648.0,0.79,,Kushiro 1986,0,,,513,,False
513,staffmnkmcph_51.3_0.5_11.3_5.9_1.8_0.1_12_15.1_1.8_0.2_0_0,51.34,0.45,11.25,5.86,1.83,0.11,12.03,15.1,1.81,0.2,0.0,0.0,1.5,1673.0,0.62,,Kushiro 1986,0,,,514,,False
514,staffmnkmcph_50.1_1.6_9.6_5.4_1.8_0.1_16.1_11_3.2_1_0.2_0,50.11,1.56,9.57,5.39,1.83,0.13,16.11,11.01,3.15,0.97,0.16,0.0,0.7,1623.0,0.46,,Kushiro 1986,0,,,515,,False
515,staffmnkmcph_50.1_1.6_9.6_5.4_1.8_0.1_16.1_11_3.2_1_0.2_0,50.11,1.56,9.57,5.39,1.83,0.13,16.11,11.01,3.15,0.97,0.16,0.0,1.0,1673.0,0.31,,Kushiro 1986,0,,,516,,False
516,staffmnkmcph_50.1_1.6_9.6_5.4_1.8_0.1_16.1_11_3.2_1_0.2_0,50.11,1.56,9.57,5.39,1.83,0.13,16.11,11.01,3.15,0.97,0.16,0.0,1.0,1673.0,0.31,,Kushiro 1986,0,,,517,,False
517,staffmnkmcph_50.1_1.6_9.6_5.4_1.8_0.1_16.1_11_3.2_1_0.2_0,50.11,1.56,9.57,5.39,1.83,0.13,16.11,11.01,3.15,0.97,0.16,0.0,1.3,1698.0,0.15,,Kushiro 1986,0,,,518,,False
518,staffmnkmcph_50.1_1.6_9.6_5.4_1.8_0.1_16.1_11_3.2_1_0.2_0,50.11,1.56,9.57,5.39,1.83,0.13,16.11,11.01,3.15,0.97,0.16,0.0,1.5,1673.0,0.32,,Kushiro 1986,0,,,519,,False
519,staffmnkmcph_50.1_1.6_9.6_5.4_1.8_0.1_16.1_11_3.2_1_0.2_0,50.11,1.56,9.57,5.39,1.83,0.13,16.11,11.01,3.15,0.97,0.16,0.0,1.0,1673.0,0.18,,Kushiro 1986,0,,,520,,False
520,staffmnkmcph_50.1_1.6_9.6_5.4_1.8_0.1_16.1_11_3.2_1_0.2_0,50.11,1.56,9.57,5.39,1.83,0.13,16.11,11.01,3.15,0.97,0.16,0.0,1.0,1673.0,0.18,,Kushiro 1986,0,,,521,,False
521,staffmnkmcph_54.5_1.2_10.1_4.9_1.1_0.1_14.8_8.7_1.9_2.5_0.2_0,54.5,1.15,10.06,4.94,1.09,0.12,14.81,8.68,1.91,2.51,0.24,0.0,0.7,1673.0,0.75,,Kushiro 1986,0,,,522,,False
522,staffmnkmcph_54.5_1.2_10.1_4.9_1.1_0.1_14.8_8.7_1.9_2.5_0.2_0,54.5,1.15,10.06,4.94,1.09,0.12,14.81,8.68,1.91,2.51,0.24,0.0,1.0,1673.0,0.72,,Kushiro 1986,0,,,523,,False
523,staffmnkmcph_54.5_1.2_10.1_4.9_1.1_0.1_14.8_8.7_1.9_2.5_0.2_0,54.5,1.15,10.06,4.94,1.09,0.12,14.81,8.68,1.91,2.51,0.24,0.0,1.3,1698.0,0.56,,Kushiro 1986,0,,,524,,False
524,staffmnkmcph_75.2_0_12.1_0_0_0_0_0_12.6_0_0_0.1,75.19,0.0,12.06,0.0,0.0,0.0,0.0,0.01,12.6,0.0,0.0,0.14,0.1,1070.0,10.96,,Behrens and Schulze 2003,0,,,525,,False
525,staffmnkmcph_75.2_0_12.1_0_0_0_0_0_12.6_0_0_0.1,75.19,0.0,12.06,0.0,0.0,0.0,0.0,0.01,12.6,0.0,0.0,0.14,0.1,1109.0,10.11,,Behrens and Schulze 2003,0,,,526,,False
526,staffmnkmcph_75.2_0_12.1_0_0_0_0_0_12.6_0_0_0.1,75.19,0.0,12.06,0.0,0.0,0.0,0.0,0.01,12.6,0.0,0.0,0.14,0.1,1148.0,9.39,,Behrens and Schulze 2003,0,,,527,,False
527,staffmnkmcph_75.2_0_12.1_0_0_0_0_0_12.6_0_0_0.1,75.19,0.0,12.06,0.0,0.0,0.0,0.0,0.01,12.6,0.0,0.0,0.14,0.2,1070.0,10.98,,Behrens and Schulze 2003,0,,,528,,False
528,staffmnkmcph_75.2_0_12.1_0_0_0_0_0_12.6_0_0_0.1,75.19,0.0,12.06,0.0,0.0,0.0,0.0,0.01,12.6,0.0,0.0,0.14,0.2,1109.0,10.07,,Behrens and Schulze 2003,0,,,529,,False
529,staffmnkmcph_75.2_0_12.1_0_0_0_0_0_12.6_0_0_0.1,75.19,0.0,12.06,0.0,0.0,0.0,0.0,0.01,12.6,0.0,0.0,0.14,0.2,1148.0,9.32,,Behrens and Schulze 2003,0,,,530,,False
530,staffmnkmcph_75.2_0_12.1_0_0_0_0_0_12.6_0_0_0.1,75.19,0.0,12.06,0.0,0.0,0.0,0.0,0.01,12.6,0.0,0.0,0.14,0.2,1070.0,10.83,,Behrens and Schulze 2003,0,,,531,,False
531,staffmnkmcph_75.2_0_12.1_0_0_0_0_0_12.6_0_0_0.1,75.19,0.0,12.06,0.0,0.0,0.0,0.0,0.01,12.6,0.0,0.0,0.14,0.2,1109.0,9.9,,Behrens and Schulze 2003,0,,,532,,False
532,staffmnkmcph_75.2_0_12.1_0_0_0_0_0_12.6_0_0_0.1,75.19,0.0,12.06,0.0,0.0,0.0,0.0,0.01,12.6,0.0,0.0,0.14,0.2,1148.0,9.19,,Behrens and Schulze 2003,0,,,533,,False
533,staffmnkmcph_75.2_0_12.1_0_0_0_0_0_12.6_0_0_0.1,75.19,0.0,12.06,0.0,0.0,0.0,0.0,0.01,12.6,0.0,0.0,0.14,0.2,1129.0,9.51,,Behrens and Schulze 2003,0,,,534,,False
534,staffmnkmcph_75.2_0_12.1_0_0_0_0_0_12.6_0_0_0.1,75.19,0.0,12.06,0.0,0.0,0.0,0.0,0.01,12.6,0.0,0.0,0.14,0.2,1060.0,11.08,,Behrens and Schulze 2003,0,,,535,,False
535,staffmnkmcph_75.2_0_12.1_0_0_0_0_0_12.6_0_0_0.1,75.19,0.0,12.06,0.0,0.0,0.0,0.0,0.01,12.6,0.0,0.0,0.14,0.2,1110.0,10.0,,Behrens and Schulze 2003,0,,,536,,False
536,staffmnkmcph_75.2_0_12.1_0_0_0_0_0_12.6_0_0_0.1,75.19,0.0,12.06,0.0,0.0,0.0,0.0,0.01,12.6,0.0,0.0,0.14,0.3,1070.0,10.76,,Behrens and Schulze 2003,0,,,537,,False
537,staffmnkmcph_75.2_0_12.1_0_0_0_0_0_12.6_0_0_0.1,75.19,0.0,12.06,0.0,0.0,0.0,0.0,0.01,12.6,0.0,0.0,0.14,0.3,1109.0,9.88,,Behrens and Schulze 2003,0,,,538,,False
538,staffmnkmcph_75.2_0_12.1_0_0_0_0_0_12.6_0_0_0.1,75.19,0.0,12.06,0.0,0.0,0.0,0.0,0.01,12.6,0.0,0.0,0.14,0.3,1148.0,9.13,,Behrens and Schulze 2003,0,,,539,,False
539,staffmnkmcph_75.2_0_12.1_0_0_0_0_0_12.6_0_0_0.1,75.19,0.0,12.06,0.0,0.0,0.0,0.0,0.01,12.6,0.0,0.0,0.14,0.4,1070.0,10.7,,Behrens and Schulze 2003,0,,,540,,False
540,staffmnkmcph_75.2_0_12.1_0_0_0_0_0_12.6_0_0_0.1,75.19,0.0,12.06,0.0,0.0,0.0,0.0,0.01,12.6,0.0,0.0,0.14,0.4,1109.0,9.82,,Behrens and Schulze 2003,0,,,541,,False
541,staffmnkmcph_75.2_0_12.1_0_0_0_0_0_12.6_0_0_0.1,75.19,0.0,12.06,0.0,0.0,0.0,0.0,0.01,12.6,0.0,0.0,0.14,0.4,1148.0,9.08,,Behrens and Schulze 2003,0,,,542,,False
542,staffmnkmcph_68.3_0_9_0_0_0_6.3_7_9.4_0_0_0,68.28,0.0,9.01,0.0,0.0,0.0,6.31,7.02,9.39,0.0,0.0,0.0,0.1,988.0,11.1,,Behrens and Schulze 2003,0,,,543,,False
543,staffmnkmcph_68.3_0_9_0_0_0_6.3_7_9.4_0_0_0,68.28,0.0,9.01,0.0,0.0,0.0,6.31,7.02,9.39,0.0,0.0,0.0,0.1,996.0,10.75,,Behrens and Schulze 2003,0,,,544,,False
544,staffmnkmcph_68.3_0_9_0_0_0_6.3_7_9.4_0_0_0,68.28,0.0,9.01,0.0,0.0,0.0,6.31,7.02,9.39,0.0,0.0,0.0,0.1,1015.0,10.21,,Behrens and Schulze 2003,0,,,545,,False
545,staffmnkmcph_68.3_0_9_0_0_0_6.3_7_9.4_0_0_0,68.28,0.0,9.01,0.0,0.0,0.0,6.31,7.02,9.39,0.0,0.0,0.0,0.1,1041.0,9.47,,Behrens and Schulze 2003,0,,,546,,False
546,staffmnkmcph_68.3_0_9_0_0_0_6.3_7_9.4_0_0_0,68.28,0.0,9.01,0.0,0.0,0.0,6.31,7.02,9.39,0.0,0.0,0.0,0.2,975.0,11.31,,Behrens and Schulze 2003,0,,,547,,False
547,staffmnkmcph_68.3_0_9_0_0_0_6.3_7_9.4_0_0_0,68.28,0.0,9.01,0.0,0.0,0.0,6.31,7.02,9.39,0.0,0.0,0.0,0.2,988.0,11.1,,Behrens and Schulze 2003,0,,,548,,False
548,staffmnkmcph_68.3_0_9_0_0_0_6.3_7_9.4_0_0_0,68.28,0.0,9.01,0.0,0.0,0.0,6.31,7.02,9.39,0.0,0.0,0.0,0.2,996.0,10.69,,Behrens and Schulze 2003,0,,,549,,False
549,staffmnkmcph_68.3_0_9_0_0_0_6.3_7_9.4_0_0_0,68.28,0.0,9.01,0.0,0.0,0.0,6.31,7.02,9.39,0.0,0.0,0.0,0.2,1014.0,10.14,,Behrens and Schulze 2003,0,,,550,,False
550,staffmnkmcph_68.3_0_9_0_0_0_6.3_7_9.4_0_0_0,68.28,0.0,9.01,0.0,0.0,0.0,6.31,7.02,9.39,0.0,0.0,0.0,0.2,1015.0,10.27,,Behrens and Schulze 2003,0,,,551,,False
551,staffmnkmcph_68.3_0_9_0_0_0_6.3_7_9.4_0_0_0,68.28,0.0,9.01,0.0,0.0,0.0,6.31,7.02,9.39,0.0,0.0,0.0,0.2,1032.0,9.61,,Behrens and Schulze 2003,0,,,552,,False
552,staffmnkmcph_68.3_0_9_0_0_0_6.3_7_9.4_0_0_0,68.28,0.0,9.01,0.0,0.0,0.0,6.31,7.02,9.39,0.0,0.0,0.0,0.3,988.0,11.15,,Behrens and Schulze 2003,0,,,553,,False
553,staffmnkmcph_68.3_0_9_0_0_0_6.3_7_9.4_0_0_0,68.28,0.0,9.01,0.0,0.0,0.0,6.31,7.02,9.39,0.0,0.0,0.0,0.3,995.0,10.82,,Behrens and Schulze 2003,0,,,554,,False
554,staffmnkmcph_68.3_0_9_0_0_0_6.3_7_9.4_0_0_0,68.28,0.0,9.01,0.0,0.0,0.0,6.31,7.02,9.39,0.0,0.0,0.0,0.3,996.0,10.9,,Behrens and Schulze 2003,0,,,555,,False
555,staffmnkmcph_68.3_0_9_0_0_0_6.3_7_9.4_0_0_0,68.28,0.0,9.01,0.0,0.0,0.0,6.31,7.02,9.39,0.0,0.0,0.0,0.3,1015.0,10.22,,Behrens and Schulze 2003,0,,,556,,False
556,staffmnkmcph_68.3_0_9_0_0_0_6.3_7_9.4_0_0_0,68.28,0.0,9.01,0.0,0.0,0.0,6.31,7.02,9.39,0.0,0.0,0.0,0.3,1032.0,9.73,,Behrens and Schulze 2003,0,,,557,,False
557,staffmnkmcph_68.3_0_9_0_0_0_6.3_7_9.4_0_0_0,68.28,0.0,9.01,0.0,0.0,0.0,6.31,7.02,9.39,0.0,0.0,0.0,0.3,1041.0,9.45,,Behrens and Schulze 2003,0,,,558,,False
558,staffmnkmcph_68.3_0_9_0_0_0_6.3_7_9.4_0_0_0,68.28,0.0,9.01,0.0,0.0,0.0,6.31,7.02,9.39,0.0,0.0,0.0,0.3,1041.0,9.37,,Behrens and Schulze 2003,0,,,559,,False
559,staffmnkmcph_68.3_0_9_0_0_0_6.3_7_9.4_0_0_0,68.28,0.0,9.01,0.0,0.0,0.0,6.31,7.02,9.39,0.0,0.0,0.0,0.4,988.0,11.2,,Behrens and Schulze 2003,0,,,560,,False
560,staffmnkmcph_68.3_0_9_0_0_0_6.3_7_9.4_0_0_0,68.28,0.0,9.01,0.0,0.0,0.0,6.31,7.02,9.39,0.0,0.0,0.0,0.4,996.0,10.9,,Behrens and Schulze 2003,0,,,561,,False
561,staffmnkmcph_68.3_0_9_0_0_0_6.3_7_9.4_0_0_0,68.28,0.0,9.01,0.0,0.0,0.0,6.31,7.02,9.39,0.0,0.0,0.0,0.4,1015.0,10.3,,Behrens and Schulze 2003,0,,,562,,False
562,staffmnkmcph_68.3_0_9_0_0_0_6.3_7_9.4_0_0_0,68.28,0.0,9.01,0.0,0.0,0.0,6.31,7.02,9.39,0.0,0.0,0.0,0.4,1041.0,9.47,,Behrens and Schulze 2003,0,,,563,,False
563,staffmnkmcph_61.1_0_5_0_0_0_13.7_14.9_5.3_0_0_0.1,61.1,0.0,5.02,0.0,0.0,0.0,13.65,14.88,5.3,0.0,0.0,0.05,0.1,978.0,11.08,,Behrens and Schulze 2003,0,,,564,,False
564,staffmnkmcph_61.1_0_5_0_0_0_13.7_14.9_5.3_0_0_0.1,61.1,0.0,5.02,0.0,0.0,0.0,13.65,14.88,5.3,0.0,0.0,0.05,0.1,987.0,10.7,,Behrens and Schulze 2003,0,,,565,,False
565,staffmnkmcph_61.1_0_5_0_0_0_13.7_14.9_5.3_0_0_0.1,61.1,0.0,5.02,0.0,0.0,0.0,13.65,14.88,5.3,0.0,0.0,0.05,0.1,1005.0,10.04,,Behrens and Schulze 2003,0,,,566,,False
566,staffmnkmcph_61.1_0_5_0_0_0_13.7_14.9_5.3_0_0_0.1,61.1,0.0,5.02,0.0,0.0,0.0,13.65,14.88,5.3,0.0,0.0,0.05,0.1,1024.0,9.41,,Behrens and Schulze 2003,0,,,567,,False
567,staffmnkmcph_61.1_0_5_0_0_0_13.7_14.9_5.3_0_0_0.1,61.1,0.0,5.02,0.0,0.0,0.0,13.65,14.88,5.3,0.0,0.0,0.05,0.2,987.0,10.52,,Behrens and Schulze 2003,0,,,568,,False
568,staffmnkmcph_61.1_0_5_0_0_0_13.7_14.9_5.3_0_0_0.1,61.1,0.0,5.02,0.0,0.0,0.0,13.65,14.88,5.3,0.0,0.0,0.05,0.2,1005.0,10.09,,Behrens and Schulze 2003,0,,,569,,False
569,staffmnkmcph_61.1_0_5_0_0_0_13.7_14.9_5.3_0_0_0.1,61.1,0.0,5.02,0.0,0.0,0.0,13.65,14.88,5.3,0.0,0.0,0.05,0.2,1006.0,9.95,,Behrens and Schulze 2003,0,,,570,,False
570,staffmnkmcph_61.1_0_5_0_0_0_13.7_14.9_5.3_0_0_0.1,61.1,0.0,5.02,0.0,0.0,0.0,13.65,14.88,5.3,0.0,0.0,0.05,0.2,1006.0,9.99,,Behrens and Schulze 2003,0,,,571,,False
571,staffmnkmcph_61.1_0_5_0_0_0_13.7_14.9_5.3_0_0_0.1,61.1,0.0,5.02,0.0,0.0,0.0,13.65,14.88,5.3,0.0,0.0,0.05,0.2,1024.0,9.44,,Behrens and Schulze 2003,0,,,572,,False
572,staffmnkmcph_61.1_0_5_0_0_0_13.7_14.9_5.3_0_0_0.1,61.1,0.0,5.02,0.0,0.0,0.0,13.65,14.88,5.3,0.0,0.0,0.05,0.2,1025.0,9.36,,Behrens and Schulze 2003,0,,,573,,False
573,staffmnkmcph_61.1_0_5_0_0_0_13.7_14.9_5.3_0_0_0.1,61.1,0.0,5.02,0.0,0.0,0.0,13.65,14.88,5.3,0.0,0.0,0.05,0.3,978.0,11.28,,Behrens and Schulze 2003,0,,,574,,False
574,staffmnkmcph_61.1_0_5_0_0_0_13.7_14.9_5.3_0_0_0.1,61.1,0.0,5.02,0.0,0.0,0.0,13.65,14.88,5.3,0.0,0.0,0.05,0.3,987.0,10.87,,Behrens and Schulze 2003,0,,,575,,False
575,staffmnkmcph_61.1_0_5_0_0_0_13.7_14.9_5.3_0_0_0.1,61.1,0.0,5.02,0.0,0.0,0.0,13.65,14.88,5.3,0.0,0.0,0.05,0.3,1006.0,10.1,,Behrens and Schulze 2003,0,,,576,,False
576,staffmnkmcph_61.1_0_5_0_0_0_13.7_14.9_5.3_0_0_0.1,61.1,0.0,5.02,0.0,0.0,0.0,13.65,14.88,5.3,0.0,0.0,0.05,0.3,1024.0,9.49,,Behrens and Schulze 2003,0,,,577,,False
577,staffmnkmcph_61.1_0_5_0_0_0_13.7_14.9_5.3_0_0_0.1,61.1,0.0,5.02,0.0,0.0,0.0,13.65,14.88,5.3,0.0,0.0,0.05,0.4,978.0,11.5,,Behrens and Schulze 2003,0,,,578,,False
578,staffmnkmcph_61.1_0_5_0_0_0_13.7_14.9_5.3_0_0_0.1,61.1,0.0,5.02,0.0,0.0,0.0,13.65,14.88,5.3,0.0,0.0,0.05,0.4,987.0,11.0,,Behrens and Schulze 2003,0,,,579,,False
579,staffmnkmcph_61.1_0_5_0_0_0_13.7_14.9_5.3_0_0_0.1,61.1,0.0,5.02,0.0,0.0,0.0,13.65,14.88,5.3,0.0,0.0,0.05,0.4,1006.0,10.2,,Behrens and Schulze 2003,0,,,580,,False
580,staffmnkmcph_61.1_0_5_0_0_0_13.7_14.9_5.3_0_0_0.1,61.1,0.0,5.02,0.0,0.0,0.0,13.65,14.88,5.3,0.0,0.0,0.05,0.4,1024.0,9.55,,Behrens and Schulze 2003,0,,,581,,False
581,staffmnkmcph_56.6_0_2.9_0_0_0_17.8_19.7_3_0_0_0,56.62,0.0,2.88,0.0,0.0,0.0,17.83,19.7,2.97,0.0,0.0,0.0,0.1,987.0,10.87,,Behrens and Schulze 2003,0,,,582,,False
582,staffmnkmcph_56.6_0_2.9_0_0_0_17.8_19.7_3_0_0_0,56.62,0.0,2.88,0.0,0.0,0.0,17.83,19.7,2.97,0.0,0.0,0.0,0.1,1006.0,10.13,,Behrens and Schulze 2003,0,,,583,,False
583,staffmnkmcph_56.6_0_2.9_0_0_0_17.8_19.7_3_0_0_0,56.62,0.0,2.88,0.0,0.0,0.0,17.83,19.7,2.97,0.0,0.0,0.0,0.1,1024.0,9.46,,Behrens and Schulze 2003,0,,,584,,False
584,staffmnkmcph_56.6_0_2.9_0_0_0_17.8_19.7_3_0_0_0,56.62,0.0,2.88,0.0,0.0,0.0,17.83,19.7,2.97,0.0,0.0,0.0,0.1,1034.0,9.09,,Behrens and Schulze 2003,0,,,585,,False
585,staffmnkmcph_56.6_0_2.9_0_0_0_17.8_19.7_3_0_0_0,56.62,0.0,2.88,0.0,0.0,0.0,17.83,19.7,2.97,0.0,0.0,0.0,0.2,979.0,11.39,,Behrens and Schulze 2003,0,,,586,,False
586,staffmnkmcph_56.6_0_2.9_0_0_0_17.8_19.7_3_0_0_0,56.62,0.0,2.88,0.0,0.0,0.0,17.83,19.7,2.97,0.0,0.0,0.0,0.2,987.0,11.01,,Behrens and Schulze 2003,0,,,587,,False
587,staffmnkmcph_56.6_0_2.9_0_0_0_17.8_19.7_3_0_0_0,56.62,0.0,2.88,0.0,0.0,0.0,17.83,19.7,2.97,0.0,0.0,0.0,0.2,1006.0,10.13,,Behrens and Schulze 2003,0,,,588,,False
588,staffmnkmcph_56.6_0_2.9_0_0_0_17.8_19.7_3_0_0_0,56.62,0.0,2.88,0.0,0.0,0.0,17.83,19.7,2.97,0.0,0.0,0.0,0.2,1024.0,9.47,,Behrens and Schulze 2003,0,,,589,,False
589,staffmnkmcph_56.6_0_2.9_0_0_0_17.8_19.7_3_0_0_0,56.62,0.0,2.88,0.0,0.0,0.0,17.83,19.7,2.97,0.0,0.0,0.0,0.2,1034.0,9.14,,Behrens and Schulze 2003,0,,,590,,False
590,staffmnkmcph_56.6_0_2.9_0_0_0_17.8_19.7_3_0_0_0,56.62,0.0,2.88,0.0,0.0,0.0,17.83,19.7,2.97,0.0,0.0,0.0,0.2,989.0,10.84,,Behrens and Schulze 2003,0,,,591,,False
591,staffmnkmcph_56.6_0_2.9_0_0_0_17.8_19.7_3_0_0_0,56.62,0.0,2.88,0.0,0.0,0.0,17.83,19.7,2.97,0.0,0.0,0.0,0.2,1008.0,10.1,,Behrens and Schulze 2003,0,,,592,,False
592,staffmnkmcph_56.6_0_2.9_0_0_0_17.8_19.7_3_0_0_0,56.62,0.0,2.88,0.0,0.0,0.0,17.83,19.7,2.97,0.0,0.0,0.0,0.2,1026.0,9.4,,Behrens and Schulze 2003,0,,,593,,False
593,staffmnkmcph_56.6_0_2.9_0_0_0_17.8_19.7_3_0_0_0,56.62,0.0,2.88,0.0,0.0,0.0,17.83,19.7,2.97,0.0,0.0,0.0,0.2,1036.0,9.06,,Behrens and Schulze 2003,0,,,594,,False
594,staffmnkmcph_56.6_0_2.9_0_0_0_17.8_19.7_3_0_0_0,56.62,0.0,2.88,0.0,0.0,0.0,17.83,19.7,2.97,0.0,0.0,0.0,0.3,987.0,11.22,,Behrens and Schulze 2003,0,,,595,,False
595,staffmnkmcph_56.6_0_2.9_0_0_0_17.8_19.7_3_0_0_0,56.62,0.0,2.88,0.0,0.0,0.0,17.83,19.7,2.97,0.0,0.0,0.0,0.3,1006.0,10.41,,Behrens and Schulze 2003,0,,,596,,False
596,staffmnkmcph_56.6_0_2.9_0_0_0_17.8_19.7_3_0_0_0,56.62,0.0,2.88,0.0,0.0,0.0,17.83,19.7,2.97,0.0,0.0,0.0,0.3,1024.0,9.64,,Behrens and Schulze 2003,0,,,597,,False
597,staffmnkmcph_56.6_0_2.9_0_0_0_17.8_19.7_3_0_0_0,56.62,0.0,2.88,0.0,0.0,0.0,17.83,19.7,2.97,0.0,0.0,0.0,0.3,1034.0,9.28,,Behrens and Schulze 2003,0,,,598,,False
598,staffmnkmcph_56.6_0_2.9_0_0_0_17.8_19.7_3_0_0_0,56.62,0.0,2.88,0.0,0.0,0.0,17.83,19.7,2.97,0.0,0.0,0.0,0.4,987.0,11.48,,Behrens and Schulze 2003,0,,,599,,False
599,staffmnkmcph_56.6_0_2.9_0_0_0_17.8_19.7_3_0_0_0,56.62,0.0,2.88,0.0,0.0,0.0,17.83,19.7,2.97,0.0,0.0,0.0,0.4,1006.0,10.6,,Behrens and Schulze 2003,0,,,600,,False
600,staffmnkmcph_56.6_0_2.9_0_0_0_17.8_19.7_3_0_0_0,56.62,0.0,2.88,0.0,0.0,0.0,17.83,19.7,2.97,0.0,0.0,0.0,0.4,1024.0,9.79,,Behrens and Schulze 2003,0,,,601,,False
601,staffmnkmcph_56.6_0_2.9_0_0_0_17.8_19.7_3_0_0_0,56.62,0.0,2.88,0.0,0.0,0.0,17.83,19.7,2.97,0.0,0.0,0.0,0.4,1034.0,9.47,,Behrens and Schulze 2003,0,,,602,,False
602,staffmnkmcph_54.2_0_1.8_0_0_0_20.1_21.9_2_0_0_0,54.2,0.0,1.83,0.0,0.0,0.0,20.08,21.94,1.95,0.0,0.0,0.0,0.1,994.0,11.04,,Behrens and Schulze 2003,0,,,603,,False
603,staffmnkmcph_54.2_0_1.8_0_0_0_20.1_21.9_2_0_0_0,54.2,0.0,1.83,0.0,0.0,0.0,20.08,21.94,1.95,0.0,0.0,0.0,0.1,1004.0,10.61,,Behrens and Schulze 2003,0,,,604,,False
604,staffmnkmcph_54.2_0_1.8_0_0_0_20.1_21.9_2_0_0_0,54.2,0.0,1.83,0.0,0.0,0.0,20.08,21.94,1.95,0.0,0.0,0.0,0.1,1013.0,10.25,,Behrens and Schulze 2003,0,,,605,,False
605,staffmnkmcph_54.2_0_1.8_0_0_0_20.1_21.9_2_0_0_0,54.2,0.0,1.83,0.0,0.0,0.0,20.08,21.94,1.95,0.0,0.0,0.0,0.1,1031.0,9.52,,Behrens and Schulze 2003,0,,,606,,False
606,staffmnkmcph_54.2_0_1.8_0_0_0_20.1_21.9_2_0_0_0,54.2,0.0,1.83,0.0,0.0,0.0,20.08,21.94,1.95,0.0,0.0,0.0,0.1,1040.0,9.22,,Behrens and Schulze 2003,0,,,607,,False
607,staffmnkmcph_54.2_0_1.8_0_0_0_20.1_21.9_2_0_0_0,54.2,0.0,1.83,0.0,0.0,0.0,20.08,21.94,1.95,0.0,0.0,0.0,0.2,985.0,11.25,,Behrens and Schulze 2003,0,,,608,,False
608,staffmnkmcph_54.2_0_1.8_0_0_0_20.1_21.9_2_0_0_0,54.2,0.0,1.83,0.0,0.0,0.0,20.08,21.94,1.95,0.0,0.0,0.0,0.2,1004.0,10.74,,Behrens and Schulze 2003,0,,,609,,False
609,staffmnkmcph_54.2_0_1.8_0_0_0_20.1_21.9_2_0_0_0,54.2,0.0,1.83,0.0,0.0,0.0,20.08,21.94,1.95,0.0,0.0,0.0,0.2,1004.0,10.74,,Behrens and Schulze 2003,0,,,610,,False
610,staffmnkmcph_54.2_0_1.8_0_0_0_20.1_21.9_2_0_0_0,54.2,0.0,1.83,0.0,0.0,0.0,20.08,21.94,1.95,0.0,0.0,0.0,0.2,1013.0,10.33,,Behrens and Schulze 2003,0,,,611,,False
611,staffmnkmcph_54.2_0_1.8_0_0_0_20.1_21.9_2_0_0_0,54.2,0.0,1.83,0.0,0.0,0.0,20.08,21.94,1.95,0.0,0.0,0.0,0.2,1022.0,9.92,,Behrens and Schulze 2003,0,,,612,,False
612,staffmnkmcph_54.2_0_1.8_0_0_0_20.1_21.9_2_0_0_0,54.2,0.0,1.83,0.0,0.0,0.0,20.08,21.94,1.95,0.0,0.0,0.0,0.2,1031.0,9.58,,Behrens and Schulze 2003,0,,,613,,False
613,staffmnkmcph_54.2_0_1.8_0_0_0_20.1_21.9_2_0_0_0,54.2,0.0,1.83,0.0,0.0,0.0,20.08,21.94,1.95,0.0,0.0,0.0,0.2,1031.0,9.64,,Behrens and Schulze 2003,0,,,614,,False
614,staffmnkmcph_54.2_0_1.8_0_0_0_20.1_21.9_2_0_0_0,54.2,0.0,1.83,0.0,0.0,0.0,20.08,21.94,1.95,0.0,0.0,0.0,0.2,1040.0,9.23,,Behrens and Schulze 2003,0,,,615,,False
615,staffmnkmcph_54.2_0_1.8_0_0_0_20.1_21.9_2_0_0_0,54.2,0.0,1.83,0.0,0.0,0.0,20.08,21.94,1.95,0.0,0.0,0.0,0.3,995.0,11.33,,Behrens and Schulze 2003,0,,,616,,False
616,staffmnkmcph_54.2_0_1.8_0_0_0_20.1_21.9_2_0_0_0,54.2,0.0,1.83,0.0,0.0,0.0,20.08,21.94,1.95,0.0,0.0,0.0,0.3,1004.0,10.88,,Behrens and Schulze 2003,0,,,617,,False
617,staffmnkmcph_54.2_0_1.8_0_0_0_20.1_21.9_2_0_0_0,54.2,0.0,1.83,0.0,0.0,0.0,20.08,21.94,1.95,0.0,0.0,0.0,0.3,1013.0,10.49,,Behrens and Schulze 2003,0,,,618,,False
618,staffmnkmcph_54.2_0_1.8_0_0_0_20.1_21.9_2_0_0_0,54.2,0.0,1.83,0.0,0.0,0.0,20.08,21.94,1.95,0.0,0.0,0.0,0.3,1031.0,9.72,,Behrens and Schulze 2003,0,,,619,,False
619,staffmnkmcph_54.2_0_1.8_0_0_0_20.1_21.9_2_0_0_0,54.2,0.0,1.83,0.0,0.0,0.0,20.08,21.94,1.95,0.0,0.0,0.0,0.3,1040.0,9.36,,Behrens and Schulze 2003,0,,,620,,False
620,staffmnkmcph_54.2_0_1.8_0_0_0_20.1_21.9_2_0_0_0,54.2,0.0,1.83,0.0,0.0,0.0,20.08,21.94,1.95,0.0,0.0,0.0,0.4,1004.0,11.1,,Behrens and Schulze 2003,0,,,621,,False
621,staffmnkmcph_54.2_0_1.8_0_0_0_20.1_21.9_2_0_0_0,54.2,0.0,1.83,0.0,0.0,0.0,20.08,21.94,1.95,0.0,0.0,0.0,0.4,1013.0,10.7,,Behrens and Schulze 2003,0,,,622,,False
622,staffmnkmcph_54.2_0_1.8_0_0_0_20.1_21.9_2_0_0_0,54.2,0.0,1.83,0.0,0.0,0.0,20.08,21.94,1.95,0.0,0.0,0.0,0.4,1031.0,9.87,,Behrens and Schulze 2003,0,,,623,,False
623,staffmnkmcph_54.2_0_1.8_0_0_0_20.1_21.9_2_0_0_0,54.2,0.0,1.83,0.0,0.0,0.0,20.08,21.94,1.95,0.0,0.0,0.0,0.4,1040.0,9.51,,Behrens and Schulze 2003,0,,,624,,False
624,staffmnkmcph_50.2_0_0_0_0_0_23.7_26_0_0_0_0,50.17,0.0,0.01,0.0,0.0,0.0,23.74,26.0,0.04,0.0,0.0,0.03,0.1,1022.0,10.49,,Behrens and Schulze 2003 (Data from Schulze et al. 1999),0,,,625,,False
625,staffmnkmcph_50.2_0_0_0_0_0_23.7_26_0_0_0_0,50.17,0.0,0.01,0.0,0.0,0.0,23.74,26.0,0.04,0.0,0.0,0.03,0.1,1032.0,10.13,,Behrens and Schulze 2003 (Data from Schulze et al. 1999),0,,,626,,False
626,staffmnkmcph_50.2_0_0_0_0_0_23.7_26_0_0_0_0,50.17,0.0,0.01,0.0,0.0,0.0,23.74,26.0,0.04,0.0,0.0,0.03,0.1,1041.0,9.67,,Behrens and Schulze 2003 (Data from Schulze et al. 1999),0,,,627,,False
627,staffmnkmcph_50.2_0_0_0_0_0_23.7_26_0_0_0_0,50.17,0.0,0.01,0.0,0.0,0.0,23.74,26.0,0.04,0.0,0.0,0.03,0.1,1022.0,10.67,,Behrens and Schulze 2003 (Data from Schulze et al. 1999),0,,,628,,False
628,staffmnkmcph_50.2_0_0_0_0_0_23.7_26_0_0_0_0,50.17,0.0,0.01,0.0,0.0,0.0,23.74,26.0,0.04,0.0,0.0,0.03,0.1,1031.0,10.18,,Behrens and Schulze 2003 (Data from Schulze et al. 1999),0,,,629,,False
629,staffmnkmcph_50.2_0_0_0_0_0_23.7_26_0_0_0_0,50.17,0.0,0.01,0.0,0.0,0.0,23.74,26.0,0.04,0.0,0.0,0.03,0.1,1041.0,9.73,,Behrens and Schulze 2003 (Data from Schulze et al. 1999),0,,,630,,False
630,staffmnkmcph_50.2_0_0_0_0_0_23.7_26_0_0_0_0,50.17,0.0,0.01,0.0,0.0,0.0,23.74,26.0,0.04,0.0,0.0,0.03,0.2,1024.0,10.8,,Behrens and Schulze 2003 (Data from Schulze et al. 1999),0,,,631,,False
631,staffmnkmcph_50.2_0_0_0_0_0_23.7_26_0_0_0_0,50.17,0.0,0.01,0.0,0.0,0.0,23.74,26.0,0.04,0.0,0.0,0.03,0.2,1032.0,10.3,,Behrens and Schulze 2003 (Data from Schulze et al. 1999),0,,,632,,False
632,staffmnkmcph_50.2_0_0_0_0_0_23.7_26_0_0_0_0,50.17,0.0,0.01,0.0,0.0,0.0,23.74,26.0,0.04,0.0,0.0,0.03,0.2,1041.0,9.85,,Behrens and Schulze 2003 (Data from Schulze et al. 1999),0,,,633,,False
633,staffmnkmcph_50.2_0_0_0_0_0_23.7_26_0_0_0_0,50.17,0.0,0.01,0.0,0.0,0.0,23.74,26.0,0.04,0.0,0.0,0.03,0.3,1022.0,11.12,,Behrens and Schulze 2003 (Data from Schulze et al. 1999),0,,,634,,False
634,staffmnkmcph_50.2_0_0_0_0_0_23.7_26_0_0_0_0,50.17,0.0,0.01,0.0,0.0,0.0,23.74,26.0,0.04,0.0,0.0,0.03,0.3,1031.0,10.56,,Behrens and Schulze 2003 (Data from Schulze et al. 1999),0,,,635,,False
635,staffmnkmcph_50.2_0_0_0_0_0_23.7_26_0_0_0_0,50.17,0.0,0.01,0.0,0.0,0.0,23.74,26.0,0.04,0.0,0.0,0.03,0.3,1041.0,10.07,,Behrens and Schulze 2003 (Data from Schulze et al. 1999),0,,,636,,False
636,staffmnkmcph_62.4_0_13.4_0.1_0_0.1_8.7_10.7_3.5_1.2_0_0,62.42,0.02,13.41,0.05,0.0,0.05,8.65,10.72,3.48,1.2,0.0,0.0,0.5,1473.0,0.92,,Vetere et al. 2006,MD25a,,,637,,False
637,staffmnkmcph_62.4_0_13.4_0.1_0_0.1_8.7_10.7_3.5_1.2_0_0,62.42,0.02,13.41,0.05,0.0,0.05,8.65,10.72,3.48,1.2,0.0,0.0,0.5,1473.0,0.83,,Vetere et al. 2006,MD25a,,,638,,False
638,staffmnkmcph_62.4_0_13.4_0.1_0_0.1_8.7_10.7_3.5_1.2_0_0,62.42,0.02,13.41,0.05,0.0,0.05,8.65,10.72,3.48,1.2,0.0,0.0,0.5,1423.0,1.01,,Vetere et al. 2006,MD25b,,,639,,False
639,staffmnkmcph_62.4_0_13.4_0.1_0_0.1_8.7_10.7_3.5_1.2_0_0,62.42,0.02,13.41,0.05,0.0,0.05,8.65,10.72,3.48,1.2,0.0,0.0,0.5,1373.0,1.09,,Vetere et al. 2006,MD25c,,,640,,False
640,staffmnkmcph_62.4_0_13.4_0.1_0_0.1_8.7_10.7_3.5_1.2_0_0,62.42,0.02,13.41,0.05,0.0,0.05,8.65,10.72,3.48,1.2,0.0,0.0,0.5,1473.0,1.13,,Vetere et al. 2006,MD10a,,,641,,False
641,staffmnkmcph_62.4_0_13.4_0.1_0_0.1_8.7_10.7_3.5_1.2_0_0,62.42,0.02,13.41,0.05,0.0,0.05,8.65,10.72,3.48,1.2,0.0,0.0,0.5,1473.0,1.09,,Vetere et al. 2006,MD10a,,,642,,False
642,staffmnkmcph_62.4_0_13.4_0.1_0_0.1_8.7_10.7_3.5_1.2_0_0,62.42,0.02,13.41,0.05,0.0,0.05,8.65,10.72,3.48,1.2,0.0,0.0,0.5,1473.0,1.16,,Vetere et al. 2006,MD10a,,,643,,False
643,staffmnkmcph_62.4_0_13.4_0.1_0_0.1_8.7_10.7_3.5_1.2_0_0,62.42,0.02,13.41,0.05,0.0,0.05,8.65,10.72,3.48,1.2,0.0,0.0,0.5,1373.0,1.7,,Vetere et al. 2006,MD10b,,,644,,False
644,staffmnkmcph_62.4_0_13.4_0.1_0_0.1_8.7_10.7_3.5_1.2_0_0,62.42,0.02,13.41,0.05,0.0,0.05,8.65,10.72,3.48,1.2,0.0,0.0,0.5,1373.0,1.55,,Vetere et al. 2006,MD10b,,,645,,False
645,staffmnkmcph_62.4_0_13.4_0.1_0_0.1_8.7_10.7_3.5_1.2_0_0,62.42,0.02,13.41,0.05,0.0,0.05,8.65,10.72,3.48,1.2,0.0,0.0,0.5,1373.0,1.75,,Vetere et al. 2006,MD10b,,,646,,False
646,staffmnkmcph_62.4_0_13.4_0.1_0_0.1_8.7_10.7_3.5_1.2_0_0,62.42,0.02,13.41,0.05,0.0,0.05,8.65,10.72,3.48,1.2,0.0,0.0,0.5,1523.0,1.02,,Vetere et al. 2006,MD10c,,,647,,False
647,staffmnkmcph_62.4_0_13.4_0.1_0_0.1_8.7_10.7_3.5_1.2_0_0,62.42,0.02,13.41,0.05,0.0,0.05,8.65,10.72,3.48,1.2,0.0,0.0,0.5,1423.0,1.56,,Vetere et al. 2006,MD10d,,,648,,False
648,staffmnkmcph_62.4_0_13.4_0.1_0_0.1_8.7_10.7_3.5_1.2_0_0,62.42,0.02,13.41,0.05,0.0,0.05,8.65,10.72,3.48,1.2,0.0,0.0,0.5,1523.0,1.25,,Vetere et al. 2006,MD17a,,,649,,False
649,staffmnkmcph_62.4_0_13.4_0.1_0_0.1_8.7_10.7_3.5_1.2_0_0,62.42,0.02,13.41,0.05,0.0,0.05,8.65,10.72,3.48,1.2,0.0,0.0,0.5,1523.0,1.32,,Vetere et al. 2006,MD17a,,,650,,False
650,staffmnkmcph_62.4_0_13.4_0.1_0_0.1_8.7_10.7_3.5_1.2_0_0,62.42,0.02,13.41,0.05,0.0,0.05,8.65,10.72,3.48,1.2,0.0,0.0,0.5,1473.0,1.29,,Vetere et al. 2006,MD17b,,,651,,False
651,staffmnkmcph_62.4_0_13.4_0.1_0_0.1_8.7_10.7_3.5_1.2_0_0,62.42,0.02,13.41,0.05,0.0,0.05,8.65,10.72,3.48,1.2,0.0,0.0,0.5,1473.0,1.22,,Vetere et al. 2006,MD17b,,,652,,False
652,staffmnkmcph_62.4_0_13.4_0.1_0_0.1_8.7_10.7_3.5_1.2_0_0,62.42,0.02,13.41,0.05,0.0,0.05,8.65,10.72,3.48,1.2,0.0,0.0,0.5,1423.0,1.53,,Vetere et al. 2006,MD17c,,,653,,False
653,staffmnkmcph_62.4_0_13.4_0.1_0_0.1_8.7_10.7_3.5_1.2_0_0,62.42,0.02,13.41,0.05,0.0,0.05,8.65,10.72,3.48,1.2,0.0,0.0,0.5,1523.0,1.54,,Vetere et al. 2006,MD12a,,,654,,False
654,staffmnkmcph_62.4_0_13.4_0.1_0_0.1_8.7_10.7_3.5_1.2_0_0,62.42,0.02,13.41,0.05,0.0,0.05,8.65,10.72,3.48,1.2,0.0,0.0,0.5,1523.0,1.59,,Vetere et al. 2006,MD12a,,,655,,False
655,staffmnkmcph_62.4_0_13.4_0.1_0_0.1_8.7_10.7_3.5_1.2_0_0,62.42,0.02,13.41,0.05,0.0,0.05,8.65,10.72,3.48,1.2,0.0,0.0,0.5,1473.0,1.68,,Vetere et al. 2006,MD12b,,,656,,False
656,staffmnkmcph_62.4_0_13.4_0.1_0_0.1_8.7_10.7_3.5_1.2_0_0,62.42,0.02,13.41,0.05,0.0,0.05,8.65,10.72,3.48,1.2,0.0,0.0,0.5,1473.0,1.72,,Vetere et al. 2006,MD12b,,,657,,False
657,staffmnkmcph_62.4_0_13.4_0.1_0_0.1_8.7_10.7_3.5_1.2_0_0,62.42,0.02,13.41,0.05,0.0,0.05,8.65,10.72,3.48,1.2,0.0,0.0,0.5,1573.0,1.36,,Vetere et al. 2006,MD12c,,,658,,False
658,staffmnkmcph_62.4_0_13.4_0.1_0_0.1_8.7_10.7_3.5_1.2_0_0,62.42,0.02,13.41,0.05,0.0,0.05,8.65,10.72,3.48,1.2,0.0,0.0,0.5,1523.0,1.63,,Vetere et al. 2006,MD13a,,,659,,False
659,staffmnkmcph_62.4_0_13.4_0.1_0_0.1_8.7_10.7_3.5_1.2_0_0,62.42,0.02,13.41,0.05,0.0,0.05,8.65,10.72,3.48,1.2,0.0,0.0,0.5,1523.0,1.62,,Vetere et al. 2006,MD13b,,,660,,False
660,staffmnkmcph_62.4_0_13.4_0.1_0_0.1_8.7_10.7_3.5_1.2_0_0,62.42,0.02,13.41,0.05,0.0,0.05,8.65,10.72,3.48,1.2,0.0,0.0,0.5,1523.0,1.59,,Vetere et al. 2006,MD13c,,,661,,False
661,staffmnkmcph_58.3_0_10_5.4_1.2_0.2_7.9_10_3.9_3.3_0_0,58.33,0.02,9.95,5.36,1.15,0.15,7.94,9.95,3.87,3.28,0.0,0.0,0.5,1573.0,1.88,,Vetere et al. 2007,Vul23a,,,662,,False
662,staffmnkmcph_58.3_0_10_5.4_1.2_0.2_7.9_10_3.9_3.3_0_0,58.33,0.02,9.95,5.36,1.15,0.15,7.94,9.95,3.87,3.28,0.0,0.0,0.5,1573.0,1.86,,Vetere et al. 2007,Vul23b,,,663,,False
663,staffmnkmcph_58.3_0_10_5.4_1.2_0.2_7.9_10_3.9_3.3_0_0,58.33,0.02,9.95,5.36,1.15,0.15,7.94,9.95,3.87,3.28,0.0,0.0,2.0,1573.0,1.91,,Vetere et al. 2007,Vul7,,,664,,False
664,staffmnkmcph_58.3_0_10_5.4_1.2_0.2_7.9_10_3.9_3.3_0_0,58.33,0.02,9.95,5.36,1.15,0.15,7.94,9.95,3.87,3.28,0.0,0.0,0.5,1623.0,1.54,,Vetere et al. 2007,Vul22,,,665,,False
665,staffmnkmcph_58.4_0_10_5.2_1.2_0.2_7.9_10_3.9_3.3_0_0,58.38,0.02,9.96,5.21,1.23,0.15,7.94,9.95,3.87,3.29,0.0,0.0,0.5,1673.0,1.27,,Vetere et al. 2007,Vul21,,,666,,False
666,staffmnkmcph_58.2_0_9.9_5.7_1_0.2_7.9_9.9_3.9_3.3_0_0,58.24,0.02,9.94,5.66,0.99,0.15,7.92,9.93,3.86,3.28,0.0,0.0,0.5,1473.0,2.47,,Vetere et al. 2007,Vul15,,,667,,False
667,staffmnkmcph_58.3_0_10_5.4_1.2_0.2_7.9_10_3.9_3.3_0_0,58.33,0.02,9.95,5.36,1.15,0.15,7.94,9.95,3.87,3.28,0.0,0.0,0.5,1373.0,2.41,,Vetere et al. 2007,Vul27,,,668,,False
668,staffmnkmcph_58.3_0_10_5.4_1.2_0.2_7.9_10_3.9_3.3_0_0,58.33,0.02,9.95,5.36,1.15,0.15,7.94,9.95,3.87,3.28,0.0,0.0,0.5,1473.0,1.61,,Vetere et al. 2007,Vul25,,,669,,False
669,staffmnkmcph_58.3_0_9.9_5.6_1_0.2_7.9_9.9_3.9_3.3_0_0,58.26,0.02,9.94,5.58,1.03,0.15,7.93,9.94,3.87,3.28,0.0,0.0,0.5,1523.0,1.08,,Vetere et al. 2007,Vul24,,,670,,False
670,staffmnkmcph_58.2_0_9.9_5.7_1_0.2_7.9_9.9_3.9_3.3_0_0,58.24,0.02,9.94,5.66,0.99,0.15,7.92,9.93,3.86,3.28,0.0,0.0,0.5,1573.0,1.02,,Vetere et al. 2007,Vul28,,,671,,False
671,staffmnkmcph_58.4_0_10_5.2_1.2_0.2_7.9_10_3.9_3.3_0_0,58.38,0.02,9.96,5.21,1.23,0.15,7.94,9.95,3.87,3.29,0.0,0.0,0.5,1473.0,1.26,,Vetere et al. 2007,Vul17a,,,672,,False
672,staffmnkmcph_58.3_0_10_5.4_1.2_0.2_7.9_10_3.9_3.3_0_0,58.33,0.02,9.95,5.36,1.15,0.15,7.94,9.95,3.87,3.28,0.0,0.0,0.5,1523.0,0.96,,Vetere et al. 2007,Vul17b,,,673,,False
673,staffmnkmcph_58.7_0_10_4.3_1.7_0.2_8_10_3.9_3.3_0_0,58.65,0.02,10.01,4.31,1.69,0.15,7.98,10.0,3.89,3.3,0.0,0.0,0.5,1523.0,0.91,,Vetere et al. 2007,Vul2,,,674,,False
674,staffmnkmcph_58.5_0_10_4.9_1.4_0.2_8_10_3.9_3.3_0_0,58.47,0.02,9.97,4.91,1.38,0.15,7.95,9.97,3.88,3.29,0.0,0.0,0.5,1473.0,0.84,,Vetere et al. 2007,Vul13a,,,675,,False
675,staffmnkmcph_58.3_0_10_5.4_1.2_0.2_7.9_10_3.9_3.3_0_0,58.33,0.02,9.95,5.36,1.15,0.15,7.94,9.95,3.87,3.28,0.0,0.0,0.5,1523.0,0.75,,Vetere et al. 2007,Vul13b,,,676,,False
676,staffmnkmcph_58.3_0_10_5.4_1.2_0.2_7.9_10_3.9_3.3_0_0,58.33,0.02,9.95,5.36,1.15,0.15,7.94,9.95,3.87,3.28,0.0,0.0,0.5,1473.0,0.72,,Vetere et al. 2007,Vul16,,,677,,False
677,staffmnkmcph_53_0.7_8.8_3.5_1.1_0_4.1_6.9_2.9_0.9_0_18.2,52.95,0.68,8.82,3.49,1.12,0.03,4.06,6.85,2.92,0.92,0.0,18.16,0.5,1473.0,0.69,,Vetere et al. 2008,MDIB32a,,,678,,False
678,staffmnkmcph_53_0.7_8.8_3.5_1.1_0_4.1_6.9_2.9_0.9_0_18.2,52.95,0.68,8.82,3.49,1.12,0.03,4.06,6.85,2.92,0.92,0.0,18.16,0.5,1473.0,0.97,,Vetere et al. 2008,MDIB32a,,,679,,False
679,staffmnkmcph_53_0.7_8.8_3.5_1.1_0_4.1_6.9_2.9_0.9_0_18.2,52.95,0.68,8.82,3.49,1.12,0.03,4.06,6.85,2.92,0.92,0.0,18.16,0.5,1423.0,0.95,,Vetere et al. 2008,MDIB32b,,,680,,False
680,staffmnkmcph_53_0.7_8.8_3.5_1.1_0_4.1_6.9_2.9_0.9_0_18.2,52.95,0.68,8.82,3.49,1.12,0.03,4.06,6.85,2.92,0.92,0.0,18.16,0.5,1423.0,1.11,,Vetere et al. 2008,MDIB32b,,,681,,False
681,staffmnkmcph_53_0.7_8.8_3.5_1.1_0_4.1_6.9_2.9_0.9_0_18.2,52.95,0.68,8.82,3.49,1.12,0.03,4.06,6.85,2.92,0.92,0.0,18.16,0.5,1373.0,1.05,,Vetere et al. 2008,MDIB32c,,,682,,False
682,staffmnkmcph_53_0.7_8.8_3.5_1.1_0_4.1_6.9_2.9_0.9_0_18.2,52.95,0.68,8.82,3.49,1.12,0.03,4.06,6.85,2.92,0.92,0.0,18.16,0.5,1373.0,1.26,,Vetere et al. 2008,MDIB32c,,,683,,False
683,staffmnkmcph_52.8_0.7_8.8_3.5_1.1_0_4.1_6.8_2.9_0.9_0_18.4,52.79,0.68,8.79,3.48,1.11,0.03,4.05,6.83,2.92,0.92,0.0,18.4,0.5,1323.0,1.73,,Vetere et al. 2008,MDIB32d,,,684,,False
684,staffmnkmcph_54.9_0.7_9.2_4.2_0.9_0_4.2_7.1_3_1_0_14.8,54.94,0.71,9.15,4.15,0.89,0.03,4.21,7.1,3.03,0.96,0.0,14.83,1.0,1473.0,1.16,,Vetere et al. 2008,MDIB24,,,685,,False
685,staffmnkmcph_57_0.7_9.5_4.3_1_0_4.4_7.4_3.2_1_0_11.7,56.98,0.74,9.49,4.25,0.95,0.03,4.37,7.37,3.15,0.99,0.0,11.69,0.5,1523.0,0.95,,Vetere et al. 2008,MDIB4,,,686,,False
686,staffmnkmcph_57_0.7_9.5_4.3_1_0_4.4_7.4_3.2_1_0_11.7,56.98,0.74,9.49,4.25,0.95,0.03,4.37,7.37,3.15,0.99,0.0,11.69,0.5,1523.0,1.01,,Vetere et al. 2008,MDIB4,,,687,,False
687,staffmnkmcph_57.6_0.7_9.6_4.4_0.9_0_4.4_7.5_3.2_1_0_10.7,57.61,0.74,9.59,4.35,0.93,0.03,4.42,7.45,3.18,1.0,0.0,10.69,0.5,1473.0,1.24,,Vetere et al. 2008,MDIB31,,,688,,False
688,staffmnkmcph_57.6_0.7_9.6_4.4_0.9_0_4.4_7.5_3.2_1_0_10.7,57.61,0.74,9.59,4.35,0.93,0.03,4.42,7.45,3.18,1.0,0.0,10.69,0.5,1473.0,1.5,,Vetere et al. 2008,MDIB31,,,689,,False
689,staffmnkmcph_57.3_0.7_9.5_4.3_0.9_0_4.4_7.4_3.2_1_0_11.2,57.31,0.74,9.54,4.33,0.93,0.03,4.39,7.41,3.17,1.0,0.0,11.15,0.5,1473.0,1.54,,Vetere et al. 2008,MDIB10a,,,690,,False
690,staffmnkmcph_57.3_0.7_9.5_4.3_0.9_0_4.4_7.4_3.2_1_0_11.2,57.31,0.74,9.54,4.33,0.93,0.03,4.39,7.41,3.17,1.0,0.0,11.15,0.5,1473.0,1.51,,Vetere et al. 2008,MDIB10a,,,691,,False
691,staffmnkmcph_57.5_0.7_9.6_4.3_0.9_0_4.4_7.4_3.2_1_0_10.9,57.46,0.74,9.57,4.34,0.93,0.03,4.4,7.43,3.17,1.0,0.0,10.92,0.5,1523.0,1.18,,Vetere et al. 2008,MDIB10b,,,692,,False
692,staffmnkmcph_57.6_0.7_9.6_4.2_1_0_4.4_7.5_3.2_1_0_10.8,57.6,0.74,9.59,4.23,1.0,0.03,4.42,7.45,3.18,1.0,0.0,10.75,1.0,1523.0,1.21,,Vetere et al. 2008,MDIB25,,,693,,False
693,staffmnkmcph_57.6_0.7_9.6_4.2_1_0_4.4_7.5_3.2_1_0_10.8,57.6,0.74,9.59,4.23,1.0,0.03,4.42,7.45,3.18,1.0,0.0,10.75,1.0,1523.0,1.22,,Vetere et al. 2008,MDIB25,,,694,,False
694,staffmnkmcph_58.5_0.8_9.7_4.1_1.1_0_4.5_7.6_3.2_1_0_9.5,58.45,0.76,9.73,4.1,1.1,0.03,4.48,7.56,3.23,1.02,0.0,9.53,0.5,1473.0,1.46,,Vetere et al. 2008,MDIB30a,,,695,,False
695,staffmnkmcph_58.5_0.8_9.7_4.1_1.1_0_4.5_7.6_3.2_1_0_9.5,58.45,0.76,9.73,4.1,1.1,0.03,4.48,7.56,3.23,1.02,0.0,9.53,0.5,1473.0,1.46,,Vetere et al. 2008,MDIB30a,,,696,,False
696,staffmnkmcph_58.5_0.8_9.7_4.1_1.1_0_4.5_7.6_3.2_1_0_9.5,58.45,0.76,9.73,4.1,1.1,0.03,4.48,7.56,3.23,1.02,0.0,9.53,0.5,1423.0,1.75,,Vetere et al. 2008,MDIB30b,,,697,,False
697,staffmnkmcph_58.5_0.8_9.7_4.1_1.1_0_4.5_7.6_3.2_1_0_9.5,58.45,0.76,9.73,4.1,1.1,0.03,4.48,7.56,3.23,1.02,0.0,9.53,0.5,1423.0,1.74,,Vetere et al. 2008,MDIB30b,,,698,,False
698,staffmnkmcph_58.5_0.8_9.7_4.1_1.1_0_4.5_7.6_3.2_1_0_9.5,58.45,0.76,9.73,4.1,1.1,0.03,4.48,7.56,3.23,1.02,0.0,9.53,0.5,1523.0,1.56,,Vetere et al. 2008,MDIB30c,,,699,,False
699,staffmnkmcph_58.4_0.8_9.7_4.1_1.1_0_4.5_7.6_3.2_1_0_9.7,58.36,0.75,9.72,4.1,1.1,0.03,4.47,7.55,3.22,1.02,0.0,9.68,0.5,1373.0,1.98,,Vetere et al. 2008,MDIB30d,,,700,,False
700,staffmnkmcph_58.4_0.8_9.7_4.1_1.1_0_4.5_7.6_3.2_1_0_9.7,58.36,0.75,9.72,4.1,1.1,0.03,4.47,7.55,3.22,1.02,0.0,9.68,0.5,1373.0,1.92,,Vetere et al. 2008,MDIB30d,,,701,,False
701,staffmnkmcph_59.1_0.8_9.8_4.9_0.8_0_4.5_7.6_3.3_1_0_8.2,59.08,0.76,9.84,4.85,0.77,0.03,4.53,7.64,3.26,1.03,0.0,8.21,0.5,1473.0,1.39,,Vetere et al. 2008,MDIB29,,,702,,False
702,staffmnkmcph_59.1_0.8_9.8_4.9_0.8_0_4.5_7.6_3.3_1_0_8.2,59.08,0.76,9.84,4.85,0.77,0.03,4.53,7.64,3.26,1.03,0.0,8.21,0.5,1473.0,1.34,,Vetere et al. 2008,MDIB29,,,703,,False
703,staffmnkmcph_64.6_0.8_10.8_4.3_1.4_0_5_8.4_3.6_1.1_0_0.2,64.56,0.83,10.75,4.25,1.36,0.04,4.95,8.35,3.57,1.12,0.0,0.22,0.5,1523.0,2.54,,Vetere et al. 2008,MDIB12a,,,704,,False
704,staffmnkmcph_64.5_0.8_10.7_4.3_1.4_0_4.9_8.3_3.6_1.1_0_0.3,64.51,0.83,10.74,4.25,1.36,0.04,4.94,8.34,3.56,1.12,0.0,0.29,2.0,1473.0,2.9,,Vetere et al. 2008,MDIB12b,,,705,,False
705,staffmnkmcph_64.2_0.8_10.7_5.8_0.6_0_4.9_8.3_3.5_1.1_0_0.1,64.16,0.83,10.68,5.75,0.59,0.04,4.92,8.3,3.54,1.12,0.0,0.07,0.3,1573.0,1.83,,Vetere et al. 2008,R13,,,706,,False
706,staffmnkmcph_64.6_0.8_10.8_4.2_1.4_0_5_8.4_3.6_1.1_0_0.3,64.56,0.83,10.75,4.18,1.39,0.04,4.95,8.35,3.57,1.12,0.0,0.25,0.3,1523.0,3.11,,Vetere et al. 2008,J1,,,707,,False
707,staffmnkmcph_54.5_0.7_9.1_3.7_1.1_0_4.2_7.1_3_1_0_15.7,54.54,0.71,9.08,3.65,1.12,0.03,4.18,7.05,3.01,0.95,0.0,15.67,0.2,1323.0,1.32,,Vetere et al. 2008,R6,,,708,,False
708,staffmnkmcph_54.3_0.7_9_3.8_1_0_4.2_7_3_1_0_15.9,54.31,0.7,9.04,3.81,1.03,0.03,4.16,7.02,3.0,0.95,0.0,15.94,0.2,1323.0,1.5,,Vetere et al. 2008,R7,,,709,,False
709,staffmnkmcph_54.8_0.7_9.1_4.6_0.7_0_4.2_7.1_3_1_0_14.9,54.79,0.71,9.12,4.56,0.68,0.03,4.2,7.09,3.03,0.95,0.0,14.85,0.2,1323.0,1.17,,Vetere et al. 2008,R9,,,710,,False
710,staffmnkmcph_54.8_0.7_9.1_4.6_0.7_0_4.2_7.1_3_1_0_14.9,54.77,0.71,9.12,4.55,0.68,0.03,4.2,7.08,3.03,0.95,0.0,14.87,0.2,1323.0,1.42,,Vetere et al. 2008,R10,,,711,,False
711,staffmnkmcph_57.6_0.7_9.6_4.4_0.9_0_4.4_7.5_3.2_1_0_10.7,57.61,0.74,9.59,4.35,0.93,0.03,4.42,7.45,3.18,1.0,0.0,10.69,0.3,747.0,10.33,,Vetere et al. 2008,MDIB7,,,712,,False
712,staffmnkmcph_57.6_0.7_9.6_4.4_0.9_0_4.4_7.5_3.2_1_0_10.7,57.61,0.74,9.59,4.35,0.93,0.03,4.42,7.45,3.18,1.0,0.0,10.69,0.3,757.0,10.07,,Vetere et al. 2008,MDIB7,,,713,,False
713,staffmnkmcph_57.6_0.7_9.6_4.4_0.9_0_4.4_7.5_3.2_1_0_10.7,57.61,0.74,9.59,4.35,0.93,0.03,4.42,7.45,3.18,1.0,0.0,10.69,0.3,747.0,10.36,,Vetere et al. 2008,MDIB7,,,714,,False
714,staffmnkmcph_57.6_0.7_9.6_4.4_0.9_0_4.4_7.5_3.2_1_0_10.7,57.61,0.74,9.59,4.35,0.93,0.03,4.42,7.45,3.18,1.0,0.0,10.69,0.3,768.0,9.77,,Vetere et al. 2008,MDIB7,,,715,,False
715,staffmnkmcph_57.6_0.7_9.6_4.4_0.9_0_4.4_7.5_3.2_1_0_10.7,57.61,0.74,9.59,4.35,0.93,0.03,4.42,7.45,3.18,1.0,0.0,10.69,0.3,747.0,10.47,,Vetere et al. 2008,MDIB7,,,716,,False
716,staffmnkmcph_75_0_12.5_0_0_0_0_0_12.5_0_0_0,74.99,0.0,12.51,0.0,0.0,0.0,0.0,0.0,12.5,0.0,0.0,0.0,0.4,1673.0,4.02,,Persikov and Bukhtiyarov 1999,0,,,717,,False
717,staffmnkmcph_75_0_12.5_0_0_0_0_0_12.5_0_0_0,74.99,0.0,12.51,0.0,0.0,0.0,0.0,0.0,12.5,0.0,0.0,0.0,5.0,2073.0,0.77,,Persikov and Bukhtiyarov 1999,0,,,718,,False
718,staffmnkmcph_75_0_12.5_0_0_0_0_0_12.5_0_0_0,74.99,0.0,12.51,0.0,0.0,0.0,0.0,0.0,12.5,0.0,0.0,0.0,5.0,2173.0,0.53,,Persikov and Bukhtiyarov 1999,0,,,719,,False
719,staffmnkmcph_70.2_0_11.6_0_0_0_0_0_11.6_0_0_6.6,70.24,0.0,11.56,0.0,0.0,0.0,0.0,0.0,11.62,0.0,0.0,6.58,0.1,1473.0,3.58,,Persikov and Bukhtiyarov 1999,0,,,720,,False
