Repository: charlesll/gpvisc

# GPVisc
=========
GPVisc is a Python module containing a Gaussian Process - Artificial Neural Network of melt viscosity.

- **Documentation:** http://charlesll.github.io/gpvisc/html/index.html
- **Examples:** https://github.com/charlesll/gpvisc/tree/master/examples
- **Web app** https://gpvisc.streamlit.app/
- **Source code:** https://github.com/charlesll/gpvisc/tree/master/src/gpvisc
- **License:** https://github.com/charlesll/gpvisc/tree/master/LICENSE.txt
- **Contributing:** https://github.com/charlesll/gpvisc/blob/master/CONTRIBUTING.md
- **Bug reports:** https://github.com/charlesll/gpvisc/issues
- **Contact:** lelosq@ipgp.fr

See the documentation for more information.

File: src/gpvisc/data/dataset_hp.csv (part 4 of 5)
,Name,sio2,tio2,al2o3,feo,fe2o3,mno,mgo,cao,na2o,k2o,p2o5,h2o,P,T,viscosity,Sc,ref,Name_publi,Date Update,System,LineNumber,Compo_interest,Sciglass
720,staffmnkmcph_70.2_0_11.6_0_0_0_0_0_11.6_0_0_6.6,70.24,0.0,11.56,0.0,0.0,0.0,0.0,0.0,11.62,0.0,0.0,6.58,0.1,1673.0,2.6,,Persikov and Bukhtiyarov 1999,0,,,721,,False
721,staffmnkmcph_64.1_0_10.6_0_0_0_0_0_10.7_0_0_14.7,64.09,0.0,10.6,0.0,0.0,0.0,0.0,0.0,10.65,0.0,0.0,14.67,0.2,1473.0,2.75,,Persikov and Bukhtiyarov 1999,0,,,722,,False
722,staffmnkmcph_64.1_0_10.6_0_0_0_0_0_10.7_0_0_14.7,64.09,0.0,10.6,0.0,0.0,0.0,0.0,0.0,10.65,0.0,0.0,14.67,0.2,1673.0,1.76,,Persikov and Bukhtiyarov 1999,0,,,723,,False
723,staffmnkmcph_59.2_0_9.8_0_0_0_0_0_9.8_0_0_21.2,59.23,0.0,9.75,0.0,0.0,0.0,0.0,0.0,9.79,0.0,0.0,21.23,0.4,1473.0,2.0,,Persikov and Bukhtiyarov 1999,0,,,724,,False
724,staffmnkmcph_59.2_0_9.8_0_0_0_0_0_9.8_0_0_21.2,59.23,0.0,9.75,0.0,0.0,0.0,0.0,0.0,9.79,0.0,0.0,21.23,0.4,1673.0,1.2,,Persikov and Bukhtiyarov 1999,0,,,725,,False
725,staffmnkmcph_50_0_0_0_0_0_25.2_24.8_0_0_0_0,49.99,0.0,0.0,0.0,0.0,0.0,25.17,24.84,0.0,0.0,0.0,0.0,0.5,1873.0,-0.46,,Persikov and Bukhtiyarov 1999,0,,,726,,False
726,staffmnkmcph_50_0_0_0_0_0_25.2_24.8_0_0_0_0,49.99,0.0,0.0,0.0,0.0,0.0,25.17,24.84,0.0,0.0,0.0,0.0,1.0,1873.0,-0.3,,Persikov and Bukhtiyarov 1999,0,,,727,,False
727,staffmnkmcph_50_0_0_0_0_0_25.2_24.8_0_0_0_0,49.99,0.0,0.0,0.0,0.0,0.0,25.17,24.84,0.0,0.0,0.0,0.0,4.0,2123.0,0.11,,Persikov and Bukhtiyarov 1999,0,,,728,,False
728,staffmnkmcph_50_0_0_0_0_0_25.2_24.8_0_0_0_0,49.99,0.0,0.0,0.0,0.0,0.0,25.17,24.84,0.0,0.0,0.0,0.0,5.0,2123.0,0.49,,Persikov and Bukhtiyarov 1999,0,,,729,,False
729,staffmnkmcph_48.5_0_0_0_0_0_24.4_24.1_0_0_0_2.9,48.51,0.0,0.0,0.0,0.0,0.0,24.43,24.11,0.0,0.0,0.0,2.94,0.2,1673.0,-0.04,,Persikov and Bukhtiyarov 1999,0,,,730,,False
730,staffmnkmcph_47.1_0_0_0_0_0_23.7_23.4_0_0_0_5.8,47.12,0.0,0.0,0.0,0.0,0.0,23.73,23.4,0.0,0.0,0.0,5.75,0.5,1673.0,0.1,,Persikov and Bukhtiyarov 1999,0,,,731,,False
731,staffmnkmcph_77_0_6.7_0_0_0_0_0_4.3_3_0_9,77.0,0.0,6.71,0.0,0.0,0.0,0.0,0.0,4.29,2.96,0.0,9.04,0.5,1623.0,2.36,,Ardia et al. 2008,03-15,,,732,,False
732,staffmnkmcph_77_0_6.7_0_0_0_0_0_4.3_3_0_9,77.0,0.0,6.71,0.0,0.0,0.0,0.0,0.0,4.29,2.96,0.0,9.04,0.5,1623.0,2.4,,Ardia et al. 2008,03-16,,,733,,False
733,staffmnkmcph_77_0_6.7_0_0_0_0_0_4.3_3_0_9,77.0,0.0,6.71,0.0,0.0,0.0,0.0,0.0,4.29,2.96,0.0,9.04,1.5,1623.0,2.01,,Ardia et al. 2008,03-17,,,734,,False
734,staffmnkmcph_76.8_0_6.9_0_0_0_0_0_4.3_2.9_0_9.1,76.79,0.0,6.91,0.0,0.0,0.0,0.0,0.0,4.31,2.93,0.0,9.06,1.5,1623.0,2.03,,Ardia et al. 2008,03-18,,,735,,False
735,staffmnkmcph_75.2_0_6.3_0_0_0_0_0_3.7_2.7_0_12,75.2,0.0,6.32,0.0,0.0,0.0,0.0,0.0,3.72,2.74,0.0,12.03,0.5,1523.0,2.49,,Ardia et al. 2008,04-16,,,736,,False
736,staffmnkmcph_75.2_0_6.3_0_0_0_0_0_3.7_2.7_0_12,75.2,0.0,6.32,0.0,0.0,0.0,0.0,0.0,3.72,2.74,0.0,12.03,1.5,1523.0,2.11,,Ardia et al. 2008,04-19,,,737,,False
737,staffmnkmcph_71.6_0_5.9_0_0_0_0_0_3.5_2.5_0_16.6,71.57,0.0,5.86,0.0,0.0,0.0,0.0,0.0,3.52,2.51,0.0,16.55,1.5,1093.0,4.16,,Ardia et al. 2008,05-35,,,738,,False
738,staffmnkmcph_71.6_0_5.9_0_0_0_0_0_3.5_2.5_0_16.6,71.57,0.0,5.86,0.0,0.0,0.0,0.0,0.0,3.52,2.51,0.0,16.55,0.5,1273.0,3.37,,Ardia et al. 2008,05-16,,,739,,False
739,staffmnkmcph_71.6_0_5.9_0_0_0_0_0_3.5_2.5_0_16.6,71.57,0.0,5.86,0.0,0.0,0.0,0.0,0.0,3.52,2.51,0.0,16.55,0.7,1273.0,3.06,,Ardia et al. 2008,05-10,,,740,,False
740,staffmnkmcph_71.6_0_5.9_0_0_0_0_0_3.5_2.5_0_16.6,71.57,0.0,5.86,0.0,0.0,0.0,0.0,0.0,3.52,2.51,0.0,16.55,1.0,1273.0,2.87,,Ardia et al. 2008,05-19,,,741,,False
741,staffmnkmcph_71.6_0_5.9_0_0_0_0_0_3.5_2.5_0_16.6,71.57,0.0,5.86,0.0,0.0,0.0,0.0,0.0,3.52,2.51,0.0,16.55,1.0,1273.0,2.95,,Ardia et al. 2008,05-22,,,742,,False
742,staffmnkmcph_71.6_0_5.9_0_0_0_0_0_3.5_2.5_0_16.6,71.57,0.0,5.86,0.0,0.0,0.0,0.0,0.0,3.52,2.51,0.0,16.55,1.5,1273.0,2.74,,Ardia et al. 2008,05-20,,,743,,False
743,staffmnkmcph_71.6_0_5.9_0_0_0_0_0_3.5_2.5_0_16.6,71.57,0.0,5.86,0.0,0.0,0.0,0.0,0.0,3.52,2.51,0.0,16.55,2.5,1273.0,2.27,,Ardia et al. 2008,05-25,,,744,,False
744,staffmnkmcph_71.6_0_5.9_0_0_0_0_0_3.5_2.5_0_16.6,71.57,0.0,5.86,0.0,0.0,0.0,0.0,0.0,3.52,2.51,0.0,16.55,0.5,1373.0,2.6,,Ardia et al. 2008,05-14,,,745,,False
745,staffmnkmcph_71.6_0_5.9_0_0_0_0_0_3.5_2.5_0_16.6,71.57,0.0,5.86,0.0,0.0,0.0,0.0,0.0,3.52,2.51,0.0,16.55,0.5,1373.0,2.79,,Ardia et al. 2008,05-17,,,746,,False
746,staffmnkmcph_71.6_0_5.9_0_0_0_0_0_3.5_2.5_0_16.6,71.57,0.0,5.86,0.0,0.0,0.0,0.0,0.0,3.52,2.51,0.0,16.55,0.5,1373.0,2.73,,Ardia et al. 2008,05-39,,,747,,False
747,staffmnkmcph_71.6_0_5.9_0_0_0_0_0_3.5_2.5_0_16.6,71.57,0.0,5.86,0.0,0.0,0.0,0.0,0.0,3.52,2.51,0.0,16.55,0.5,1373.0,2.81,,Ardia et al. 2008,05-40,,,748,,False
748,staffmnkmcph_71.6_0_5.9_0_0_0_0_0_3.5_2.5_0_16.6,71.57,0.0,5.86,0.0,0.0,0.0,0.0,0.0,3.52,2.51,0.0,16.55,0.7,1373.0,2.65,,Ardia et al. 2008,05-06,,,749,,False
749,staffmnkmcph_71.6_0_5.9_0_0_0_0_0_3.5_2.5_0_16.6,71.57,0.0,5.86,0.0,0.0,0.0,0.0,0.0,3.52,2.51,0.0,16.55,0.7,1373.0,2.43,,Ardia et al. 2008,05-21,,,750,,False
750,staffmnkmcph_71.6_0_5.9_0_0_0_0_0_3.5_2.5_0_16.6,71.57,0.0,5.86,0.0,0.0,0.0,0.0,0.0,3.52,2.51,0.0,16.55,1.0,1373.0,2.61,,Ardia et al. 2008,05-07,,,751,,False
751,staffmnkmcph_71.6_0_5.9_0_0_0_0_0_3.5_2.5_0_16.6,71.57,0.0,5.86,0.0,0.0,0.0,0.0,0.0,3.52,2.51,0.0,16.55,1.5,1373.0,2.34,,Ardia et al. 2008,05-08,,,752,,False
752,staffmnkmcph_71.6_0_5.9_0_0_0_0_0_3.5_2.5_0_16.6,71.57,0.0,5.86,0.0,0.0,0.0,0.0,0.0,3.52,2.51,0.0,16.55,1.5,1373.0,2.41,,Ardia et al. 2008,05-15,,,753,,False
753,staffmnkmcph_71.1_0_6.1_0_0_0_0_0_3.6_2.6_0_16.6,71.14,0.0,6.08,0.0,0.0,0.0,0.0,0.0,3.63,2.59,0.0,16.56,2.5,1373.0,2.09,,Ardia et al. 2008,05-33,,,754,,False
754,staffmnkmcph_84.6_0_7.3_0_0_0_0_0_4.5_3.1_0_0.5,84.63,0.0,7.31,0.0,0.0,0.0,0.0,0.0,4.46,3.06,0.0,0.54,0.6,1625.0,4.56,,Ardia et al. 2008,00-02,,,755,,False
755,staffmnkmcph_84.6_0_7.3_0_0_0_0_0_4.5_3.1_0_0.5,84.63,0.0,7.31,0.0,0.0,0.0,0.0,0.0,4.46,3.06,0.0,0.54,0.6,1628.0,4.61,,Ardia et al. 2008,00-05,,,756,,False
756,staffmnkmcph_84.6_0_7.3_0_0_0_0_0_4.5_3.1_0_0.5,84.63,0.0,7.31,0.0,0.0,0.0,0.0,0.0,4.46,3.06,0.0,0.54,0.6,1524.0,5.37,,Ardia et al. 2008,00-07,,,757,,False
757,staffmnkmcph_84.6_0_7.3_0_0_0_0_0_4.5_3.1_0_0.5,84.63,0.0,7.31,0.0,0.0,0.0,0.0,0.0,4.46,3.06,0.0,0.54,0.6,1625.0,4.51,,Ardia et al. 2008,00-09,,,758,,False
758,staffmnkmcph_84.6_0_7.3_0_0_0_0_0_4.5_3.1_0_0.5,84.63,0.0,7.31,0.0,0.0,0.0,0.0,0.0,4.46,3.06,0.0,0.54,0.5,1424.0,6.09,,Ardia et al. 2008,00-10,,,759,,False
759,staffmnkmcph_84.6_0_7.3_0_0_0_0_0_4.5_3.1_0_0.5,84.63,0.0,7.31,0.0,0.0,0.0,0.0,0.0,4.46,3.06,0.0,0.54,1.6,1523.0,4.8,,Ardia et al. 2008,00-11,,,760,,False
760,staffmnkmcph_84.6_0_7.3_0_0_0_0_0_4.5_3.1_0_0.5,84.63,0.0,7.31,0.0,0.0,0.0,0.0,0.0,4.46,3.06,0.0,0.54,1.6,1424.0,5.18,,Ardia et al. 2008,00-12,,,761,,False
761,staffmnkmcph_77_0_6.7_0_0_0_0_0_4.3_3_0_9,77.0,0.0,6.71,0.0,0.0,0.0,0.0,0.0,4.29,2.96,0.0,9.04,0.5,924.0,6.85,,Ardia et al. 2008,03-11,,,762,,False
762,staffmnkmcph_77_0_6.7_0_0_0_0_0_4.3_3_0_9,77.0,0.0,6.71,0.0,0.0,0.0,0.0,0.0,4.29,2.96,0.0,9.04,0.6,1023.0,6.01,,Ardia et al. 2008,03-06,,,763,,False
763,staffmnkmcph_77_0_6.7_0_0_0_0_0_4.3_3_0_9,77.0,0.0,6.71,0.0,0.0,0.0,0.0,0.0,4.29,2.96,0.0,9.04,0.6,1094.0,5.51,,Ardia et al. 2008,03-02,,,764,,False
764,staffmnkmcph_77_0_6.7_0_0_0_0_0_4.3_3_0_9,77.0,0.0,6.71,0.0,0.0,0.0,0.0,0.0,4.29,2.96,0.0,9.04,0.5,1174.0,4.79,,Ardia et al. 2008,03-13,,,765,,False
765,staffmnkmcph_77_0_6.7_0_0_0_0_0_4.3_3_0_9,77.0,0.0,6.71,0.0,0.0,0.0,0.0,0.0,4.29,2.96,0.0,9.04,0.5,1174.0,4.82,,Ardia et al. 2008,03-10,,,766,,False
766,staffmnkmcph_77_0_6.7_0_0_0_0_0_4.3_3_0_9,77.0,0.0,6.71,0.0,0.0,0.0,0.0,0.0,4.29,2.96,0.0,9.04,1.4,1094.0,5.23,,Ardia et al. 2008,03-20,,,767,,False
767,staffmnkmcph_77_0_6.7_0_0_0_0_0_4.3_3_0_9,77.0,0.0,6.71,0.0,0.0,0.0,0.0,0.0,4.29,2.96,0.0,9.04,1.6,1093.0,5.37,,Ardia et al. 2008,03-22,,,768,,False
768,staffmnkmcph_75.2_0_6.3_0_0_0_0_0_3.7_2.7_0_12,75.2,0.0,6.32,0.0,0.0,0.0,0.0,0.0,3.72,2.74,0.0,12.03,0.5,925.0,6.06,,Ardia et al. 2008,04-13,,,769,,False
769,staffmnkmcph_75.2_0_6.3_0_0_0_0_0_3.7_2.7_0_12,75.2,0.0,6.32,0.0,0.0,0.0,0.0,0.0,3.72,2.74,0.0,12.03,0.6,1025.0,5.11,,Ardia et al. 2008,04-11,,,770,,False
770,staffmnkmcph_75.2_0_6.3_0_0_0_0_0_3.7_2.7_0_12,75.2,0.0,6.32,0.0,0.0,0.0,0.0,0.0,3.72,2.74,0.0,12.03,0.6,1024.0,5.14,,Ardia et al. 2008,04-01,,,771,,False
771,staffmnkmcph_75.2_0_6.3_0_0_0_0_0_3.7_2.7_0_12,75.2,0.0,6.32,0.0,0.0,0.0,0.0,0.0,3.72,2.74,0.0,12.03,1.3,1024.0,4.92,,Ardia et al. 2008,04-17,,,772,,False
772,staffmnkmcph_75.2_0_6.3_0_0_0_0_0_3.7_2.7_0_12,75.2,0.0,6.32,0.0,0.0,0.0,0.0,0.0,3.72,2.74,0.0,12.03,0.5,1094.0,4.68,,Ardia et al. 2008,04-05,,,773,,False
773,staffmnkmcph_75.2_0_6.3_0_0_0_0_0_3.7_2.7_0_12,75.2,0.0,6.32,0.0,0.0,0.0,0.0,0.0,3.72,2.74,0.0,12.03,0.5,1094.0,4.5,,Ardia et al. 2008,04-09,,,774,,False
774,staffmnkmcph_75.2_0_6.3_0_0_0_0_0_3.7_2.7_0_12,75.2,0.0,6.32,0.0,0.0,0.0,0.0,0.0,3.72,2.74,0.0,12.03,0.5,1095.0,4.64,,Ardia et al. 2008,04-07,,,775,,False
775,staffmnkmcph_75.2_0_6.3_0_0_0_0_0_3.7_2.7_0_12,75.2,0.0,6.32,0.0,0.0,0.0,0.0,0.0,3.72,2.74,0.0,12.03,1.4,1094.0,4.76,,Ardia et al. 2008,04-14,,,776,,False
776,staffmnkmcph_75.2_0_6.3_0_0_0_0_0_3.7_2.7_0_12,75.2,0.0,6.32,0.0,0.0,0.0,0.0,0.0,3.72,2.74,0.0,12.03,0.5,1175.0,4.41,,Ardia et al. 2008,04-12,,,777,,False
777,staffmnkmcph_71.6_0_5.9_0_0_0_0_0_3.5_2.5_0_16.6,71.57,0.0,5.86,0.0,0.0,0.0,0.0,0.0,3.52,2.51,0.0,16.55,0.6,854.0,6.44,,Ardia et al. 2008,05-34,,,778,,False
778,staffmnkmcph_71.6_0_5.9_0_0_0_0_0_3.5_2.5_0_16.6,71.57,0.0,5.86,0.0,0.0,0.0,0.0,0.0,3.52,2.51,0.0,16.55,0.6,924.0,5.74,,Ardia et al. 2008,05-32,,,779,,False
779,staffmnkmcph_71.6_0_5.9_0_0_0_0_0_3.5_2.5_0_16.6,71.57,0.0,5.86,0.0,0.0,0.0,0.0,0.0,3.52,2.51,0.0,16.55,0.6,1025.0,4.58,,Ardia et al. 2008,05-31,,,780,,False
780,staffmnkmcph_71.6_0_5.9_0_0_0_0_0_3.5_2.5_0_16.6,71.57,0.0,5.86,0.0,0.0,0.0,0.0,0.0,3.52,2.51,0.0,16.55,1.3,1024.0,4.6,,Ardia et al. 2008,05-41,,,781,,False
781,staffmnkmcph_71.6_0_5.9_0_0_0_0_0_3.5_2.5_0_16.6,71.57,0.0,5.86,0.0,0.0,0.0,0.0,0.0,3.52,2.51,0.0,16.55,0.5,1092.0,4.16,,Ardia et al. 2008,05-29,,,782,,False
782,staffmnkmcph_71.6_0_5.9_0_0_0_0_0_3.5_2.5_0_16.6,71.57,0.0,5.86,0.0,0.0,0.0,0.0,0.0,3.52,2.51,0.0,16.55,0.5,1093.0,4.18,,Ardia et al. 2008,05-28,,,783,,False
783,staffmnkmcph_71.6_0_5.9_0_0_0_0_0_3.5_2.5_0_16.6,71.57,0.0,5.86,0.0,0.0,0.0,0.0,0.0,3.52,2.51,0.0,16.55,1.5,1094.0,4.33,,Ardia et al. 2008,05-42,,,784,,False
784,staffmnkmcph_71.6_0_5.9_0_0_0_0_0_3.5_2.5_0_16.6,71.57,0.0,5.86,0.0,0.0,0.0,0.0,0.0,3.52,2.51,0.0,16.55,0.4,1175.0,3.61,,Ardia et al. 2008,05-37,,,785,,False
785,staffmnkmcph_74_0_6.4_0_0_0_0_0_4.6_3_0_12,74.01,0.0,6.43,0.0,0.0,0.0,0.0,0.0,4.61,2.99,0.0,11.96,0.5,1373.0,2.66,,Ardia 2009,PALK01-01,,,786,,False
786,staffmnkmcph_74_0_6.4_0_0_0_0_0_4.6_3_0_12,74.01,0.0,6.43,0.0,0.0,0.0,0.0,0.0,4.61,2.99,0.0,11.96,0.5,1423.0,2.52,,Ardia 2009,PALK01-02,,,787,,False
787,staffmnkmcph_74_0_6.4_0_0_0_0_0_4.6_3_0_12,74.01,0.0,6.43,0.0,0.0,0.0,0.0,0.0,4.61,2.99,0.0,11.96,0.5,1273.0,2.98,,Ardia 2009,PALK01-03,,,788,,False
788,staffmnkmcph_74_0_6.4_0_0_0_0_0_4.6_3_0_12,74.01,0.0,6.43,0.0,0.0,0.0,0.0,0.0,4.61,2.99,0.0,11.96,1.5,1373.0,2.26,,Ardia 2009,PALK01-04,,,789,,False
789,staffmnkmcph_74_0_6.4_0_0_0_0_0_4.6_3_0_12,74.01,0.0,6.43,0.0,0.0,0.0,0.0,0.0,4.61,2.99,0.0,11.96,0.5,1423.0,2.51,,Ardia 2009,PALK01-05,,,790,,False
790,staffmnkmcph_74_0_6.4_0_0_0_0_0_4.6_3_0_12,74.01,0.0,6.43,0.0,0.0,0.0,0.0,0.0,4.61,2.99,0.0,11.96,1.5,1273.0,2.57,,Ardia 2009,PALK01-06,,,791,,False
791,staffmnkmcph_74_0_6.4_0_0_0_0_0_4.6_3_0_12,74.01,0.0,6.43,0.0,0.0,0.0,0.0,0.0,4.61,2.99,0.0,11.96,0.5,1423.0,2.67,,Ardia 2009,PALK01-07,,,792,,False
792,staffmnkmcph_74_0_6.4_0_0_0_0_0_4.6_3_0_12,74.01,0.0,6.43,0.0,0.0,0.0,0.0,0.0,4.61,2.99,0.0,11.96,0.5,1093.0,4.01,,Ardia 2009,PALK01-08,,,793,,False
793,staffmnkmcph_74_0_6.4_0_0_0_0_0_4.6_3_0_12,74.01,0.0,6.43,0.0,0.0,0.0,0.0,0.0,4.61,2.99,0.0,11.96,0.5,1093.0,3.88,,Ardia 2009,PALK01-09,,,794,,False
794,staffmnkmcph_74_0_6.4_0_0_0_0_0_4.6_3_0_12,74.01,0.0,6.43,0.0,0.0,0.0,0.0,0.0,4.61,2.99,0.0,11.96,1.5,1093.0,3.92,,Ardia 2009,PALK01-10,,,795,,False
795,staffmnkmcph_74_0_6.4_0_0_0_0_0_4.6_3_0_12,74.01,0.0,6.43,0.0,0.0,0.0,0.0,0.0,4.61,2.99,0.0,11.96,0.5,1023.0,4.32,,Ardia 2009,PALK01-11,,,796,,False
796,staffmnkmcph_74_0_6.4_0_0_0_0_0_4.6_3_0_12,74.01,0.0,6.43,0.0,0.0,0.0,0.0,0.0,4.61,2.99,0.0,11.96,1.3,1024.0,4.23,,Ardia 2009,PALK01-12,,,797,,False
797,staffmnkmcph_74.4_0_7.6_0_0_0_0_0_3.9_2.3_0_11.9,74.42,0.0,7.59,0.0,0.0,0.0,0.0,0.0,3.87,2.26,0.0,11.86,0.8,1423.0,3.17,,Ardia 2009,PALU01-06,,,798,,False
798,staffmnkmcph_74.4_0_7.6_0_0_0_0_0_3.9_2.3_0_11.9,74.42,0.0,7.59,0.0,0.0,0.0,0.0,0.0,3.87,2.26,0.0,11.86,0.8,1473.0,3.08,,Ardia 2009,PALU01-08,,,799,,False
799,staffmnkmcph_74.4_0_7.6_0_0_0_0_0_3.9_2.3_0_11.9,74.42,0.0,7.59,0.0,0.0,0.0,0.0,0.0,3.87,2.26,0.0,11.86,1.5,1473.0,2.96,,Ardia 2009,PALU01-09,,,800,,False
800,staffmnkmcph_74.4_0_7.6_0_0_0_0_0_3.9_2.3_0_11.9,74.42,0.0,7.59,0.0,0.0,0.0,0.0,0.0,3.87,2.26,0.0,11.86,1.5,1423.0,2.72,,Ardia 2009,PALU01-11,,,801,,False
801,staffmnkmcph_74.4_0_7.6_0_0_0_0_0_3.9_2.3_0_11.9,74.42,0.0,7.59,0.0,0.0,0.0,0.0,0.0,3.87,2.26,0.0,11.86,0.8,1423.0,3.04,,Ardia 2009,PALU01-12,,,802,,False
802,staffmnkmcph_74.4_0_7.6_0_0_0_0_0_3.9_2.3_0_11.9,74.42,0.0,7.59,0.0,0.0,0.0,0.0,0.0,3.87,2.26,0.0,11.86,1.5,1473.0,2.54,,Ardia 2009,PALU01-13,,,803,,False
803,staffmnkmcph_74.4_0_7.6_0_0_0_0_0_3.9_2.3_0_11.9,74.42,0.0,7.59,0.0,0.0,0.0,0.0,0.0,3.87,2.26,0.0,11.86,0.6,1094.0,4.91,,Ardia 2009,PALU01-14,,,804,,False
804,staffmnkmcph_74.4_0_7.6_0_0_0_0_0_3.9_2.3_0_11.9,74.42,0.0,7.59,0.0,0.0,0.0,0.0,0.0,3.87,2.26,0.0,11.86,0.8,1025.0,5.76,,Ardia 2009,PALU01-16,,,805,,False
805,staffmnkmcph_74.4_0_7.6_0_0_0_0_0_3.9_2.3_0_11.9,74.42,0.0,7.59,0.0,0.0,0.0,0.0,0.0,3.87,2.26,0.0,11.86,1.4,1095.0,5.12,,Ardia 2009,PALU01-18,,,806,,False
806,staffmnkmcph_51.6_1_9.4_4.7_1_0.1_14.5_13.5_2.9_1.1_0.2_0,51.55,1.04,9.43,4.73,1.04,0.12,14.51,13.47,2.9,1.07,0.15,0.0,0.7,1713.0,0.23,,Bonechi et al. 2022,APR16-PE3-top,,,807,,False
807,staffmnkmcph_51.6_1_9.4_4.7_1_0.1_14.5_13.5_2.9_1.1_0.2_0,51.55,1.04,9.43,4.73,1.04,0.12,14.51,13.47,2.9,1.07,0.15,0.0,0.7,1608.0,0.51,,Bonechi et al. 2022,APR16-PE3-bot,,,808,,False
808,staffmnkmcph_51.6_1_9.4_4.7_1_0.1_14.5_13.5_2.9_1.1_0.2_0,51.55,1.04,9.43,4.73,1.04,0.12,14.51,13.47,2.9,1.07,0.15,0.0,1.4,1713.0,0.31,,Bonechi et al. 2022,APR16-PE2,,,809,,False
809,staffmnkmcph_51.6_1_9.4_4.7_1_0.1_14.5_13.5_2.9_1.1_0.2_0,51.55,1.04,9.43,4.73,1.04,0.12,14.51,13.47,2.9,1.07,0.15,0.0,2.3,1873.0,0.03,,Bonechi et al. 2022,APR16-PE1,,,810,,False
810,staffmnkmcph_51.6_1_9.4_4.7_1_0.1_14.5_13.5_2.9_1.1_0.2_0,51.55,1.04,9.43,4.73,1.04,0.12,14.51,13.47,2.9,1.07,0.15,0.0,3.7,1923.0,0.19,,Bonechi et al. 2022,APR16-PE7,,,811,,False
811,staffmnkmcph_51.6_1_9.4_4.7_1_0.1_14.5_13.5_2.9_1.1_0.2_0,51.55,1.04,9.43,4.73,1.04,0.12,14.51,13.47,2.9,1.07,0.15,0.0,5.6,2108.0,-0.08,,Bonechi et al. 2022,APR16-PE6,,,812,,False
812,staffmnkmcph_51.6_1_9.4_4.7_1_0.1_14.5_13.5_2.9_1.1_0.2_0,51.55,1.04,9.43,4.73,1.04,0.12,14.51,13.47,2.9,1.07,0.15,0.0,7.0,2273.0,-0.26,,Bonechi et al. 2022,APR16-PE5,,,813,,False
813,staffmnkmcph_53.4_0_10.1_7.4_3.3_0_11.4_13.7_2.3_0_0_0,53.36,0.0,10.09,7.38,3.33,0.0,11.43,13.73,2.34,0.0,0.0,0.0,0.9,1850.0,0.06,,Sakamaki et al. 2013,0,,,814,,False
814,staffmnkmcph_53.4_0_10.1_7.1_3.9_0_11.4_13.7_2.3_0_0_0,53.36,0.0,10.09,7.09,3.91,0.0,11.43,13.73,2.34,0.0,0.0,0.0,1.5,1900.0,-0.27,,Sakamaki et al. 2013,0,,,815,,False
815,staffmnkmcph_53.4_0_10.1_6.5_5_0_11.4_13.7_2.3_0_0_0,53.36,0.0,10.09,6.53,5.03,0.0,11.43,13.73,2.34,0.0,0.0,0.0,2.8,1910.0,-0.37,,Sakamaki et al. 2013,0,,,816,,False
816,staffmnkmcph_53.4_0_10.1_6.4_5.4_0_11.4_13.7_2.3_0_0_0,53.36,0.0,10.09,6.35,5.4,0.0,11.43,13.73,2.34,0.0,0.0,0.0,3.1,2010.0,-0.54,,Sakamaki et al. 2013,0,,,817,,False
817,staffmnkmcph_53.4_0_10.1_6.3_5.5_0_11.4_13.7_2.3_0_0_0,53.36,0.0,10.09,6.3,5.5,0.0,11.43,13.73,2.34,0.0,0.0,0.0,3.2,1920.0,-0.5,,Sakamaki et al. 2013,0,,,818,,False
818,staffmnkmcph_53.4_0_10.1_6.2_5.8_0_11.4_13.7_2.3_0_0_0,53.36,0.0,10.09,6.15,5.79,0.0,11.43,13.73,2.34,0.0,0.0,0.0,3.5,1910.0,-0.32,,Sakamaki et al. 2013,0,,,819,,False
819,staffmnkmcph_53.4_0_10.1_6.2_5.8_0_11.4_13.7_2.3_0_0_0,53.36,0.0,10.09,6.15,5.79,0.0,11.43,13.73,2.34,0.0,0.0,0.0,3.5,1930.0,-0.63,,Sakamaki et al. 2013,0,,,820,,False
820,staffmnkmcph_53.4_0_10.1_5.8_6.5_0_11.4_13.7_2.3_0_0_0,53.36,0.0,10.09,5.8,6.5,0.0,11.43,13.73,2.34,0.0,0.0,0.0,4.2,2000.0,-0.72,,Sakamaki et al. 2013,0,,,821,,False
821,staffmnkmcph_53.4_0_10.1_5.6_6.9_0_11.4_13.7_2.3_0_0_0,53.36,0.0,10.09,5.62,6.85,0.0,11.43,13.73,2.34,0.0,0.0,0.0,4.5,1980.0,-0.82,,Sakamaki et al. 2013,0,,,822,,False
822,staffmnkmcph_53.4_0_10.1_5.2_7.8_0_11.4_13.7_2.3_0_0_0,53.36,0.0,10.09,5.15,7.8,0.0,11.43,13.73,2.34,0.0,0.0,0.0,5.3,1990.0,-0.33,,Sakamaki et al. 2013,0,,,823,,False
823,staffmnkmcph_53.4_0_10.1_5.1_7.9_0_11.4_13.7_2.3_0_0_0,53.36,0.0,10.09,5.11,7.88,0.0,11.43,13.73,2.34,0.0,0.0,0.0,5.5,2090.0,-0.74,,Sakamaki et al. 2013,0,,,824,,False
824,staffmnkmcph_53.4_0_10.1_4.6_9_0_11.4_13.7_2.3_0_0_0,53.36,0.0,10.09,4.57,8.95,0.0,11.43,13.73,2.34,0.0,0.0,0.0,6.5,2100.0,-0.64,,Sakamaki et al. 2013,0,,,825,,False
825,staffmnkmcph_65.6_0_7.9_0.4_0.1_0_0.2_0.5_3.7_2.3_0_19.4,65.6,0.02,7.86,0.35,0.13,0.0,0.16,0.45,3.73,2.33,0.0,19.44,0.5,1133.0,3.58,,Scaillet et al. 1996,4,,,826,,False
826,staffmnkmcph_65.6_0_7.9_0.4_0.1_0_0.2_0.5_3.7_2.3_0_19.4,65.6,0.02,7.86,0.35,0.13,0.0,0.16,0.45,3.73,2.33,0.0,19.44,0.5,1183.0,3.25,,Scaillet et al. 1996,5,,,827,,False
827,staffmnkmcph_65.6_0_7.9_0.4_0.1_0_0.2_0.5_3.7_2.3_0_19.4,65.6,0.02,7.86,0.35,0.13,0.0,0.16,0.45,3.73,2.33,0.0,19.44,0.5,1128.0,3.55,,Scaillet et al. 1996,6,,,828,,False
828,staffmnkmcph_65.6_0_7.9_0.4_0.1_0_0.2_0.5_3.7_2.3_0_19.4,65.6,0.02,7.86,0.36,0.12,0.0,0.16,0.45,3.73,2.33,0.0,19.44,0.5,1073.0,3.94,,Scaillet et al. 1996,7,,,829,,False
829,staffmnkmcph_65.6_0_7.9_0.4_0.1_0_0.2_0.5_3.7_2.3_0_19.4,65.6,0.02,7.86,0.35,0.13,0.0,0.16,0.45,3.73,2.33,0.0,19.44,0.5,1138.0,3.54,,Scaillet et al. 1996,8,,,830,,False
830,staffmnkmcph_65.6_0_7.9_0.3_0.2_0_0.2_0.5_3.7_2.3_0_19.4,65.6,0.02,7.86,0.34,0.15,0.0,0.16,0.45,3.73,2.33,0.0,19.44,0.8,1133.0,3.52,,Scaillet et al. 1996,9,,,831,,False
831,staffmnkmcph_65.6_0_7.9_0.4_0.1_0_0.2_0.5_3.7_2.3_0_19.4,65.6,0.02,7.86,0.35,0.14,0.0,0.16,0.45,3.73,2.33,0.0,19.44,0.5,1228.0,3.0,,Scaillet et al. 1996,10,,,832,,False
832,staffmnkmcph_65.6_0_7.9_0.4_0.1_0_0.2_0.5_3.7_2.3_0_19.4,65.6,0.02,7.86,0.35,0.13,0.0,0.16,0.45,3.73,2.33,0.0,19.44,0.7,1086.0,3.86,,Scaillet et al. 1996,11,,,833,,False
833,staffmnkmcph_71.2_0_8.5_0.4_0.1_0_0.2_0.5_4.1_2.5_0_12.6,71.17,0.02,8.52,0.38,0.14,0.0,0.17,0.49,4.05,2.52,0.0,12.6,0.3,1373.0,3.1,,Scaillet et al. 1996,12,,,834,,False
834,staffmnkmcph_71.2_0_8.5_0.4_0.1_0_0.2_0.5_4.1_2.5_0_12.6,71.17,0.02,8.52,0.39,0.13,0.0,0.17,0.49,4.05,2.52,0.0,12.6,0.3,1274.0,3.79,,Scaillet et al. 1996,13,,,835,,False
835,staffmnkmcph_71.2_0_8.5_0.4_0.1_0_0.2_0.5_4.1_2.5_0_12.6,71.17,0.02,8.52,0.4,0.11,0.0,0.17,0.49,4.05,2.52,0.0,12.6,0.3,1180.0,4.45,,Scaillet et al. 1996,14,,,836,,False
836,staffmnkmcph_77.3_0.1_8_0.4_0.5_0.1_0.1_0.6_4.2_3_0_6.1,77.28,0.08,7.96,0.42,0.45,0.05,0.11,0.55,4.23,3.01,0.0,6.08,1.0,1023.0,4.41,,Baker 1996,0,,,837,,False
837,staffmnkmcph_74.7_0_13.3_0_0_0_0_0_12_0_0_0,74.69,0.0,13.29,0.0,0.0,0.0,0.0,0.0,12.02,0.0,0.0,0.0,1.5,1623.0,3.03,,Baker 1996,0,,,838,,False
838,staffmnkmcph_73.4_0_13.1_0_0_0_0_0_11.8_0_0_1.8,73.35,0.0,13.05,0.0,0.0,0.0,0.0,0.0,11.81,0.0,0.0,1.8,1.5,1623.0,2.06,,Baker 1996,0,,,839,,False
839,staffmnkmcph_67.8_0_12.1_0_0_0_0_0_10.9_0_0_9.3,67.77,0.0,12.06,0.0,0.0,0.0,0.0,0.0,10.91,0.0,0.0,9.26,0.8,1623.0,1.81,,Dingwell and Mysen 1985,0,,,840,,False
840,staffmnkmcph_67.8_0_12.1_0_0_0_0_0_10.9_0_0_9.3,67.77,0.0,12.06,0.0,0.0,0.0,0.0,0.0,10.91,0.0,0.0,9.26,1.5,1623.0,1.57,,Dingwell and Mysen 1985,0,,,841,,False
841,staffmnkmcph_67.8_0_12.1_0_0_0_0_0_10.9_0_0_9.3,67.77,0.0,12.06,0.0,0.0,0.0,0.0,0.0,10.91,0.0,0.0,9.26,2.3,1623.0,1.6,,Dingwell and Mysen 1985,0,,,842,,False
842,staffmnkmcph_82.9_0.1_8.1_0.5_0.2_0_0_0.4_4.3_3.2_0_0.4,82.86,0.08,8.1,0.51,0.24,0.0,0.03,0.36,4.3,3.17,0.0,0.36,0.000172,1058.15,10.3,,Friedman et al. 1963,0,,,843,,False
843,staffmnkmcph_82.6_0.1_8.1_0.5_0.2_0_0_0.4_4.3_3.2_0_0.7,82.56,0.08,8.07,0.5,0.24,0.0,0.03,0.36,4.28,3.16,0.0,0.72,0.000345,1058.15,10.1,,Friedman et al. 1963,0,,,844,,False
844,staffmnkmcph_81.7_0.1_8_0.5_0.2_0_0_0.4_4.2_3.1_0_1.8,81.68,0.08,7.98,0.5,0.23,0.0,0.03,0.35,4.24,3.13,0.0,1.78,0.00103,1058.15,9.3,,Friedman et al. 1963,0,,,845,,False
845,staffmnkmcph_81.4_0.1_8_0.5_0.2_0_0_0.4_4.2_3.1_0_2.1,81.39,0.08,7.95,0.5,0.23,0.0,0.03,0.35,4.22,3.12,0.0,2.13,0.00207,1058.15,8.9,,Friedman et al. 1963,0,,,846,,False
846,staffmnkmcph_82.7_0.1_8.1_0.5_0.2_0_0_0.4_4.3_3.2_0_0.5,82.71,0.08,8.08,0.51,0.24,0.0,0.03,0.36,4.29,3.17,0.0,0.54,0.000172,1008.15,10.3,,Friedman et al. 1963,0,,,847,,False
847,staffmnkmcph_82.3_0.1_8_0.5_0.2_0_0_0.4_4.3_3.2_0_1.1,82.26,0.08,8.04,0.5,0.23,0.0,0.03,0.36,4.27,3.15,0.0,1.07,0.000345,1008.15,10.1,,Friedman et al. 1963,0,,,848,,False
848,staffmnkmcph_81.7_0.1_8_0.5_0.2_0_0_0.4_4.2_3.1_0_1.8,81.68,0.08,7.98,0.5,0.23,0.0,0.03,0.35,4.24,3.13,0.0,1.78,0.00103,1008.15,9.3,,Friedman et al. 1963,0,,,849,,False
849,staffmnkmcph_81.2_0.1_7.9_0.5_0.2_0_0_0.4_4.2_3.1_0_2.3,81.24,0.08,7.94,0.5,0.23,0.0,0.03,0.35,4.22,3.11,0.0,2.3,0.00207,1008.15,9.1,,Friedman et al. 1963,0,,,850,,False
850,staffmnkmcph_82_0.1_8_0.5_0.2_0_0_0.4_4.3_3.1_0_1.4,81.97,0.08,8.01,0.5,0.23,0.0,0.03,0.36,4.25,3.14,0.0,1.43,0.000345,908.15,13.0,,Friedman et al. 1963,0,,,851,,False
851,staffmnkmcph_81.4_0.1_8_0.5_0.2_0_0_0.4_4.2_3.1_0_2.1,81.39,0.08,7.95,0.5,0.23,0.0,0.03,0.35,4.22,3.12,0.0,2.13,0.00103,908.15,11.3,,Friedman et al. 1963,0,,,852,,False
852,staffmnkmcph_80.7_0.1_7.9_0.5_0.2_0_0_0.4_4.2_3.1_0_3,80.67,0.08,7.88,0.49,0.23,0.0,0.03,0.35,4.19,3.09,0.0,2.99,0.00207,908.15,10.3,,Friedman et al. 1963,0,,,853,,False
853,staffmnkmcph_82.7_0.1_8.1_0.5_0.2_0_0_0.4_4.3_3.2_0_0.5,82.71,0.08,8.08,0.51,0.24,0.0,0.03,0.36,4.29,3.17,0.0,0.54,0.000172,1008.15,10.6,,Friedman et al. 1963,0,,,854,,False
854,staffmnkmcph_82.3_0.1_8_0.5_0.2_0_0_0.4_4.3_3.2_0_1.1,82.26,0.08,8.04,0.5,0.23,0.0,0.03,0.36,4.27,3.15,0.0,1.07,0.000345,1008.15,10.1,,Friedman et al. 1963,0,,,855,,False
855,staffmnkmcph_81.7_0.1_8_0.5_0.2_0_0_0.4_4.2_3.1_0_1.8,81.68,0.08,7.98,0.5,0.23,0.0,0.03,0.35,4.24,3.13,0.0,1.78,0.00103,1008.15,9.6,,Friedman et al. 1963,0,,,856,,False
856,staffmnkmcph_81.2_0.1_7.9_0.5_0.2_0_0_0.4_4.2_3.1_0_2.3,81.24,0.08,7.94,0.5,0.23,0.0,0.03,0.35,4.22,3.11,0.0,2.3,0.00207,1008.15,9.2,,Friedman et al. 1963,0,,,857,,False
857,staffmnkmcph_82.4_0.1_8.1_0.5_0.2_0_0_0.4_4.3_3.2_0_0.9,82.41,0.08,8.05,0.5,0.23,0.0,0.03,0.36,4.28,3.16,0.0,0.9,0.000172,908.15,12.5,,Friedman et al. 1963,0,,,858,,False
858,staffmnkmcph_82_0.1_8_0.5_0.2_0_0_0.4_4.3_3.1_0_1.4,81.97,0.08,8.01,0.5,0.23,0.0,0.03,0.36,4.25,3.14,0.0,1.43,0.000345,908.15,11.7,,Friedman et al. 1963,0,,,859,,False
859,staffmnkmcph_81.4_0.1_8_0.5_0.2_0_0_0.4_4.2_3.1_0_2.1,81.39,0.08,7.95,0.5,0.23,0.0,0.03,0.35,4.22,3.12,0.0,2.13,0.00103,908.15,10.9,,Friedman et al. 1963,0,,,860,,False
860,staffmnkmcph_80.7_0.1_7.9_0.5_0.2_0_0_0.4_4.2_3.1_0_3,80.67,0.08,7.88,0.49,0.23,0.0,0.03,0.35,4.19,3.09,0.0,2.99,0.00207,908.15,9.8,,Friedman et al. 1963,0,,,861,,False
861,staffmnkmcph_81.1_0.1_7.9_0.5_0.2_0_0_0.4_4.2_3.1_0_2.5,81.1,0.08,7.92,0.5,0.23,0.0,0.03,0.35,4.21,3.11,0.0,2.47,0.00103,808.15,12.5,,Friedman et al. 1963,0,,,862,,False
862,staffmnkmcph_80.1_0.1_7.8_0.5_0.2_0_0_0.4_4.2_3.1_0_3.7,80.11,0.08,7.83,0.49,0.23,0.0,0.03,0.35,4.16,3.07,0.0,3.66,0.00207,808.15,11.5,,Friedman et al. 1963,0,,,863,,False
863,staffmnkmcph_79.6_0.1_7.8_0.5_0.2_0_0_0.3_4.1_3.1_0_4.3,79.55,0.08,7.77,0.49,0.23,0.0,0.03,0.34,4.13,3.05,0.0,4.33,0.00207,758.15,13.0,,Friedman et al. 1963,0,,,864,,False
864,staffmnkmcph_72.1_0_12.6_0_0_0_0_0_7.9_2.9_0_4.5,72.08,0.0,12.58,0.0,0.0,0.0,0.0,0.0,7.94,2.88,0.0,4.52,0.2,1479.0,4.03,,Bartels et al. 2013,PEG3-base-1a,,,865,,False
865,staffmnkmcph_72.1_0_12.6_0_0_0_0_0_7.9_2.9_0_4.5,72.08,0.0,12.58,0.0,0.0,0.0,0.0,0.0,7.94,2.88,0.0,4.52,0.3,1529.0,3.63,,Bartels et al. 2013,PEG3-base-1b,,,866,,False
866,staffmnkmcph_72.1_0_12.6_0_0_0_0_0_7.9_2.9_0_4.5,72.08,0.0,12.58,0.0,0.0,0.0,0.0,0.0,7.94,2.88,0.0,4.52,0.2,1430.0,4.21,,Bartels et al. 2013,PEG3-base-1c,,,867,,False
867,staffmnkmcph_68.8_0_12_0_0_0_0_0_7.6_2.8_0_8.9,68.79,0.0,12.01,0.0,0.0,0.0,0.0,0.0,7.58,2.75,0.0,8.87,0.2,1383.0,3.48,,Bartels et al. 2013,PEG3-base-3a,,,868,,False
868,staffmnkmcph_68.8_0_12_0_0_0_0_0_7.6_2.8_0_8.9,68.79,0.0,12.01,0.0,0.0,0.0,0.0,0.0,7.58,2.75,0.0,8.87,0.3,1474.0,2.95,,Bartels et al. 2013,PEG3-base-3b,,,869,,False
869,staffmnkmcph_68.8_0_12_0_0_0_0_0_7.6_2.8_0_8.9,68.79,0.0,12.01,0.0,0.0,0.0,0.0,0.0,7.58,2.75,0.0,8.87,0.3,1269.0,4.23,,Bartels et al. 2013,PEG3-base-3c,,,870,,False
870,staffmnkmcph_61.5_0_10.7_0_0_0_0_0_6.8_2.5_0_18.5,61.51,0.0,10.73,0.0,0.0,0.0,0.0,0.0,6.78,2.46,0.0,18.52,0.3,1383.0,2.44,,Bartels et al. 2013,PEG3-base-6a,,,871,,False
871,staffmnkmcph_61.5_0_10.7_0_0_0_0_0_6.8_2.5_0_18.5,61.51,0.0,10.73,0.0,0.0,0.0,0.0,0.0,6.78,2.46,0.0,18.52,0.3,1278.0,2.77,,Bartels et al. 2013,PEG3-base-6b,,,872,,False
872,staffmnkmcph_61.5_0_10.7_0_0_0_0_0_6.8_2.5_0_18.5,61.51,0.0,10.73,0.0,0.0,0.0,0.0,0.0,6.78,2.46,0.0,18.52,0.3,1474.0,2.03,,Bartels et al. 2013,PEG3-base-6c,,,873,,False
873,staffmnkmcph_71.4_0_12.3_0_0_0_0_0_7.6_2.8_1_4.9,71.38,0.0,12.25,0.0,0.0,0.0,0.0,0.0,7.64,2.8,1.0,4.93,0.2,1376.0,4.52,,Bartels et al. 2013,PEG3-P2-1a,,,874,,False
874,staffmnkmcph_71.4_0_12.3_0_0_0_0_0_7.6_2.8_1_4.9,71.38,0.0,12.25,0.0,0.0,0.0,0.0,0.0,7.64,2.8,1.0,4.93,0.2,1483.0,3.94,,Bartels et al. 2013,PEG3-P2-1b,,,875,,False
875,staffmnkmcph_71.4_0_12.3_0_0_0_0_0_7.6_2.8_1_4.9,71.38,0.0,12.25,0.0,0.0,0.0,0.0,0.0,7.64,2.8,1.0,4.93,0.2,1529.0,3.68,,Bartels et al. 2013,PEG3-P2-1c,,,876,,False
876,staffmnkmcph_71.8_0_12.6_0_0_0_0_0_7.8_2.8_1.4_3.6,71.84,0.0,12.6,0.0,0.0,0.0,0.0,0.0,7.83,2.8,1.38,3.55,0.2,1474.0,4.07,,Bartels et al. 2013,PEG3-P3-1a,,,877,,False
877,staffmnkmcph_71.8_0_12.6_0_0_0_0_0_7.8_2.8_1.4_3.6,71.84,0.0,12.6,0.0,0.0,0.0,0.0,0.0,7.83,2.8,1.38,3.55,0.2,1375.0,4.62,,Bartels et al. 2013,PEG3-P3-1b,,,878,,False
878,staffmnkmcph_71.8_0_12.6_0_0_0_0_0_7.8_2.8_1.4_3.6,71.84,0.0,12.6,0.0,0.0,0.0,0.0,0.0,7.83,2.8,1.38,3.55,0.2,1426.0,4.4,,Bartels et al. 2013,PEG3-P3-1c,,,879,,False
879,staffmnkmcph_71.8_0_12.6_0_0_0_0_0_7.8_2.8_1.4_3.6,71.84,0.0,12.6,0.0,0.0,0.0,0.0,0.0,7.83,2.8,1.38,3.55,0.2,1528.0,3.87,,Bartels et al. 2013,PEG3-P3-1d,,,880,,False
880,staffmnkmcph_71.8_0_12.6_0_0_0_0_0_7.8_2.8_1.4_3.6,71.84,0.0,12.6,0.0,0.0,0.0,0.0,0.0,7.83,2.8,1.38,3.55,0.5,1403.0,4.38,,Bartels et al. 2013,PEG3-P3-1e,,,881,,False
881,staffmnkmcph_71.8_0_12.6_0_0_0_0_0_7.8_2.8_1.4_3.6,71.84,0.0,12.6,0.0,0.0,0.0,0.0,0.0,7.83,2.8,1.38,3.55,0.7,1378.0,4.55,,Bartels et al. 2013,PEG3-P3-1f,,,882,,False
882,staffmnkmcph_67.7_0_11.9_0_0_0_0_0_7.4_2.6_1.3_9.1,67.73,0.0,11.88,0.0,0.0,0.0,0.0,0.0,7.38,2.64,1.3,9.06,0.3,1375.0,3.34,,Bartels et al. 2013,PEG3-P3-3a,,,883,,False
883,staffmnkmcph_67.7_0_11.9_0_0_0_0_0_7.4_2.6_1.3_9.1,67.73,0.0,11.88,0.0,0.0,0.0,0.0,0.0,7.38,2.64,1.3,9.06,0.3,1480.0,2.9,,Bartels et al. 2013,PEG3-P3-3b,,,884,,False
884,staffmnkmcph_67.7_0_11.9_0_0_0_0_0_7.4_2.6_1.3_9.1,67.73,0.0,11.88,0.0,0.0,0.0,0.0,0.0,7.38,2.64,1.3,9.06,0.3,1275.0,3.96,,Bartels et al. 2013,PEG3-P3-3c,,,885,,False
885,staffmnkmcph_67.7_0_11.9_0_0_0_0_0_7.4_2.6_1.3_9.1,67.73,0.0,11.88,0.0,0.0,0.0,0.0,0.0,7.38,2.64,1.3,9.06,0.3,1433.0,3.13,,Bartels et al. 2013,PEG3-P3-3d,,,886,,False
886,staffmnkmcph_61_0_10.7_0_0_0_0_0_6.7_2.4_1.2_18.1,61.04,0.0,10.71,0.0,0.0,0.0,0.0,0.0,6.65,2.38,1.17,18.05,0.3,1375.0,2.47,,Bartels et al. 2013,PEG3-P3-6a,,,887,,False
887,staffmnkmcph_61_0_10.7_0_0_0_0_0_6.7_2.4_1.2_18.1,61.04,0.0,10.71,0.0,0.0,0.0,0.0,0.0,6.65,2.38,1.17,18.05,0.3,1273.0,2.92,,Bartels et al. 2013,PEG3-P3-6b,,,888,,False
888,staffmnkmcph_69.5_0.4_12.7_0_0_0_3.7_7.6_4.9_1.1_0_0,69.48,0.43,12.67,0.0,0.0,0.0,3.74,7.6,4.94,1.14,0.0,0.0,0.3,1523.0,1.66,,Whittington et al. 2009,BRD2A,,,889,,False
889,staffmnkmcph_69.5_0.4_12.7_0_0_0_3.7_7.6_4.9_1.1_0_0,69.48,0.43,12.67,0.0,0.0,0.0,3.74,7.6,4.94,1.14,0.0,0.0,0.3,1373.0,2.14,,Whittington et al. 2009,BRD2B,,,890,,False
890,staffmnkmcph_40.6_0.2_2.4_3.8_3.9_0_47.6_3.2_0.3_0_0_0,40.55,0.16,2.39,3.82,3.9,0.0,47.59,3.24,0.27,0.02,0.0,0.0,7.0,2173.0,-1.42,,Xie et al. 2021,S3301,,,891,peridotite,False
891,staffmnkmcph_40.6_0.2_2.4_2.7_6.1_0_47.6_3.2_0.3_0_0_0,40.55,0.16,2.39,2.71,6.12,0.0,47.59,3.24,0.27,0.02,0.0,0.0,11.0,2370.0,-1.64,,Xie et al. 2021,S3296,,,892,peridotite,False
892,staffmnkmcph_40.6_0.2_2.4_1.6_8.4_0_47.6_3.2_0.3_0_0_0,40.55,0.16,2.39,1.56,8.42,0.0,47.59,3.24,0.27,0.02,0.0,0.0,16.0,2573.0,-1.77,,Xie et al. 2021,S3298,,,893,peridotite,False
893,staffmnkmcph_40.6_0.2_2.4_0.7_10.1_0_47.6_3.2_0.3_0_0_0,40.55,0.16,2.39,0.73,10.09,0.0,47.59,3.24,0.27,0.02,0.0,0.0,21.0,2623.0,-1.7,,Xie et al. 2021,S3299,,,894,peridotite,False
894,staffmnkmcph_40.6_0.2_2.4_0.4_10.7_0_47.6_3.2_0.3_0_0_0,40.55,0.16,2.39,0.44,10.66,0.0,47.59,3.24,0.27,0.02,0.0,0.0,25.0,2773.0,-1.77,,Xie et al. 2021,S3376,,,895,peridotite,False
895,staffmnkmcph_47.7_3.1_6.1_25.7_0_0.6_0.5_13.8_0.7_0.2_0_1.6,47.69,3.12,6.11,25.74,0.0,0.55,0.49,13.8,0.74,0.15,0.0,1.6,0.1,1673.0,0.49,,Dygert et al. 2017,2,,,896,,False
896,staffmnkmcph_47.7_3.1_6.1_25.7_0_0.6_0.5_13.8_0.7_0.2_0_1.6,47.69,3.12,6.11,25.74,0.0,0.55,0.49,13.8,0.74,0.15,0.0,1.6,3.3,1673.0,0.86,,Dygert et al. 2017,3,,,897,,False
897,staffmnkmcph_47.7_3.1_6.1_25.7_0_0.6_0.5_13.8_0.7_0.2_0_1.6,47.69,3.12,6.11,25.74,0.0,0.55,0.49,13.8,0.74,0.15,0.0,1.6,4.1,1673.0,0.62,,Dygert et al. 2017,4,,,898,,False
898,staffmnkmcph_47.7_3.1_6.1_25.7_0_0.6_0.5_13.8_0.7_0.2_0_1.6,47.69,3.12,6.11,25.74,0.0,0.55,0.49,13.8,0.74,0.15,0.0,1.6,2.2,1572.0,1.45,,Dygert et al. 2017,5,,,899,,False
899,staffmnkmcph_47.7_3.1_6.1_25.7_0_0.6_0.5_13.8_0.7_0.2_0_1.6,47.69,3.12,6.11,25.74,0.0,0.55,0.49,13.8,0.74,0.15,0.0,1.6,4.4,1773.0,0.23,,Dygert et al. 2017,7,,,900,,False
900,staffmnkmcph_47.7_3.1_6.1_25.7_0_0.6_0.5_13.8_0.7_0.2_0_1.6,47.69,3.12,6.11,25.74,0.0,0.55,0.49,13.8,0.74,0.15,0.0,1.6,2.2,1773.0,0.44,,Dygert et al. 2017,9,,,901,,False
901,staffmnkmcph_47.7_3.1_6.1_25.7_0_0.6_0.5_13.8_0.7_0.2_0_1.6,47.69,3.12,6.11,25.74,0.0,0.55,0.49,13.8,0.74,0.15,0.0,1.6,2.0,1673.0,0.51,,Dygert et al. 2017,11,,,902,,False
902,staffmnkmcph_47.7_3.1_6.1_25.7_0_0.6_0.5_13.8_0.7_0.2_0_1.6,47.69,3.12,6.11,25.74,0.0,0.55,0.49,13.8,0.74,0.15,0.0,1.6,2.9,1773.0,0.22,,Dygert et al. 2017,12,,,903,,False
903,staffmnkmcph_47.7_3.1_6.1_25.7_0_0.6_0.5_13.8_0.7_0.2_0_1.6,47.69,3.12,6.11,25.74,0.0,0.55,0.49,13.8,0.74,0.15,0.0,1.6,1.5,1873.0,0.25,,Dygert et al. 2017,14,,,904,,False
904,staffmnkmcph_47.7_3.1_6.1_25.7_0_0.6_0.5_13.8_0.7_0.2_0_1.6,47.69,3.12,6.11,25.74,0.0,0.55,0.49,13.8,0.74,0.15,0.0,1.6,1.5,1773.0,0.38,,Dygert et al. 2017,16,,,905,,False
905,staffmnkmcph_46.6_0.2_4.4_13.4_0_0.2_26.3_8.9_0_0_0_0,46.59,0.19,4.43,13.39,0.0,0.16,26.33,8.91,0.0,0.0,0.0,0.0,1.1,2090.0,-0.77,,Rai et al. 2019,G1,,,906,,False
906,staffmnkmcph_46.6_0.2_4.4_13.4_0_0.2_26.3_8.9_0_0_0_0,46.59,0.19,4.43,13.39,0.0,0.16,26.33,8.91,0.0,0.0,0.0,0.0,1.2,1830.0,-0.06,,Rai et al. 2019,G2,,,907,,False
907,staffmnkmcph_46.6_0.2_4.4_13.4_0_0.2_26.3_8.9_0_0_0_0,46.59,0.19,4.43,13.39,0.0,0.16,26.33,8.91,0.0,0.0,0.0,0.0,2.1,1980.0,-0.37,,Rai et al. 2019,G3,,,908,,False
908,staffmnkmcph_39.2_6.7_3.5_18.8_0_0.2_23.6_8_0.3_0_0_0,39.15,6.65,3.45,18.77,0.0,0.23,23.56,7.95,0.25,0.0,0.0,0.0,1.3,1840.0,-0.24,,Rai et al. 2019,O1,,,909,,False
909,staffmnkmcph_34.9_12.7_2.8_21.1_0_0.3_20.4_7.6_0.2_0.1_0_0,34.93,12.67,2.78,21.05,0.0,0.27,20.37,7.59,0.23,0.1,0.0,0.0,1.3,1860.0,-0.57,,Rai et al. 2019,B1A,,,910,,False
910,staffmnkmcph_34.9_12.7_2.8_21.1_0_0.3_20.4_7.6_0.2_0.1_0_0,34.93,12.67,2.78,21.05,0.0,0.27,20.37,7.59,0.23,0.1,0.0,0.0,1.1,2080.0,-0.89,,Rai et al. 2019,B1B,,,911,,False
911,staffmnkmcph_34.9_12.7_2.8_21.1_0_0.3_20.4_7.6_0.2_0.1_0_0,34.93,12.67,2.78,21.05,0.0,0.27,20.37,7.59,0.23,0.1,0.0,0.0,2.4,1906.0,-0.43,,Rai et al. 2019,B2,,,912,,False
912,staffmnkmcph_53.8_0.9_9.7_0_0_0_22.5_12_0.3_0.8_0_0,53.78,0.9,9.71,0.0,0.0,0.0,22.45,12.01,0.34,0.82,0.0,0.0,6.2,2273.0,0.18,,Mouser et al. 2021,MMO6,,,913,,False
913,staffmnkmcph_53.8_0.9_9.7_0_0_0_22.5_12_0.3_0.8_0_0,53.78,0.9,9.71,0.0,0.0,0.0,22.45,12.01,0.34,0.82,0.0,0.0,6.0,2273.0,-0.22,,Mouser et al. 2021,MMO1,,,914,,False
914,staffmnkmcph_53.8_0.9_9.7_0_0_0_22.5_12_0.3_0.8_0_0,53.78,0.9,9.71,0.0,0.0,0.0,22.45,12.01,0.34,0.82,0.0,0.0,5.4,2273.0,-0.05,,Mouser et al. 2021,MMO17,,,915,,False
915,staffmnkmcph_53.8_0.9_9.7_0_0_0_22.5_12_0.3_0.8_0_0,53.78,0.9,9.71,0.0,0.0,0.0,22.45,12.01,0.34,0.82,0.0,0.0,4.8,2273.0,0.45,,Mouser et al. 2021,MMO16,,,916,,False
916,staffmnkmcph_53.8_0.9_9.7_0_0_0_22.5_12_0.3_0.8_0_0,53.78,0.9,9.71,0.0,0.0,0.0,22.45,12.01,0.34,0.82,0.0,0.0,4.0,2273.0,0.45,,Mouser et al. 2021,MMO12,,,917,,False
917,staffmnkmcph_53.8_0.9_9.7_0_0_0_22.5_12_0.3_0.8_0_0,53.78,0.9,9.71,0.0,0.0,0.0,22.45,12.01,0.34,0.82,0.0,0.0,4.0,2223.0,0.65,,Mouser et al. 2021,MMO7,,,918,,False
918,staffmnkmcph_53.8_0.9_9.7_0_0_0_22.5_12_0.3_0.8_0_0,53.78,0.9,9.71,0.0,0.0,0.0,22.45,12.01,0.34,0.82,0.0,0.0,5.5,2173.0,0.04,,Mouser et al. 2021,MMO2,,,919,,False
919,staffmnkmcph_53.8_0.9_9.7_0_0_0_22.5_12_0.3_0.8_0_0,53.78,0.9,9.71,0.0,0.0,0.0,22.45,12.01,0.34,0.82,0.0,0.0,2.7,2123.0,0.83,,Mouser et al. 2021,MMO9,,,920,,False
920,staffmnkmcph_51.8_0.9_9.3_0_0_0_24.9_11.9_0.4_0.8_0_0,51.82,0.87,9.32,0.0,0.0,0.0,24.92,11.9,0.36,0.81,0.0,0.0,5.6,2073.0,-0.05,,Mouser et al. 2021,FMMO9,,,921,,False
921,staffmnkmcph_53.8_0.9_9.7_0_0_0_22.5_12_0.3_0.8_0_0,53.78,0.9,9.71,0.0,0.0,0.0,22.45,12.01,0.34,0.82,0.0,0.0,4.2,2073.0,0.36,,Mouser et al. 2021,FMMO8,,,922,,False
922,staffmnkmcph_53.8_0.9_9.7_0_0_0_22.5_12_0.3_0.8_0_0,53.78,0.9,9.71,0.0,0.0,0.0,22.45,12.01,0.34,0.82,0.0,0.0,2.8,1973.0,0.2,,Mouser et al. 2021,FMMO1,,,923,,False
923,staffmnkmcph_53.8_0.9_9.7_0_0_0_22.5_12_0.3_0.8_0_0,53.78,0.9,9.71,0.0,0.0,0.0,22.45,12.01,0.34,0.82,0.0,0.0,2.6,1873.0,1.04,,Mouser et al. 2021,FMMO3,,,924,,False
924,staffmnkmcph_59.1_1_0_0_0_0_24.9_13.1_0.5_1.6_0_0,59.05,0.97,0.0,0.0,0.0,0.0,24.9,13.05,0.45,1.59,0.0,0.0,2.0,1773.0,-0.2,,Mouser et al. 2021,C1,,,925,,False
925,staffmnkmcph_59.1_1_0_0_0_0_24.9_13.1_0.5_1.6_0_0,59.05,0.97,0.0,0.0,0.0,0.0,24.9,13.05,0.45,1.59,0.0,0.0,2.0,1973.0,-0.77,,Mouser et al. 2021,C4,,,926,,False
926,staffmnkmcph_59.1_1_0_0_0_0_24.9_13.1_0.5_1.6_0_0,59.05,0.97,0.0,0.0,0.0,0.0,24.9,13.05,0.45,1.59,0.0,0.0,2.0,1873.0,-0.37,,Mouser et al. 2021,D1,,,927,,False
927,staffmnkmcph_59.1_1_0_0_0_0_24.9_13.1_0.5_1.6_0_0,59.05,0.97,0.0,0.0,0.0,0.0,24.9,13.05,0.45,1.59,0.0,0.0,3.8,2173.0,-1.0,,Mouser et al. 2021,D3,,,928,,False
928,staffmnkmcph_65.2_0.3_14.7_1.1_0.3_0.1_0.7_4.1_6_7.1_0_0.5,65.16,0.26,14.74,1.11,0.33,0.13,0.71,4.06,5.98,7.05,0.0,0.47,0.3,895.0,13.37,,Kleest and Webb 2021,WPVe0.1,,,929,,False
929,staffmnkmcph_65.2_0.3_14.7_1.1_0.3_0.1_0.7_4.1_6_7.1_0_0.5,65.16,0.26,14.74,1.11,0.33,0.13,0.71,4.06,5.98,7.05,0.0,0.47,0.3,915.0,12.57,,Kleest and Webb 2021,WPVe0.1,,,930,,False
930,staffmnkmcph_65.2_0.3_14.7_1.1_0.3_0.1_0.7_4.1_6_7.1_0_0.5,65.16,0.26,14.74,1.11,0.33,0.13,0.71,4.06,5.98,7.05,0.0,0.47,0.3,935.0,11.99,,Kleest and Webb 2021,WPVe0.1,,,931,,False
931,staffmnkmcph_65.2_0.3_14.7_1.1_0.3_0.1_0.7_4.1_6_7.1_0_0.5,65.16,0.26,14.74,1.11,0.33,0.13,0.71,4.06,5.98,7.05,0.0,0.47,0.3,956.0,11.52,,Kleest and Webb 2021,WPVe0.1,,,932,,False
932,staffmnkmcph_65.2_0.3_14.7_1.1_0.3_0.1_0.7_4.1_6_7.1_0_0.5,65.16,0.26,14.74,1.11,0.33,0.13,0.71,4.06,5.98,7.05,0.0,0.47,0.3,966.0,11.22,,Kleest and Webb 2021,WPVe0.1,,,933,,False
933,staffmnkmcph_65.2_0.3_14.7_1.1_0.3_0.1_0.7_4.1_6_7.1_0_0.5,65.16,0.26,14.74,1.11,0.33,0.13,0.71,4.06,5.98,7.05,0.0,0.47,0.3,976.0,10.82,,Kleest and Webb 2021,WPVe0.1,,,934,,False
934,staffmnkmcph_65.2_0.3_14.7_1.1_0.3_0.1_0.7_4.1_6_7.1_0_0.5,65.16,0.26,14.74,1.11,0.33,0.13,0.71,4.06,5.98,7.05,0.0,0.47,0.3,986.0,10.61,,Kleest and Webb 2021,WPVe0.1,,,935,,False
935,staffmnkmcph_65.2_0.3_14.7_1.1_0.3_0.1_0.7_4.1_6_7.1_0_0.5,65.16,0.26,14.74,1.11,0.33,0.13,0.71,4.06,5.98,7.05,0.0,0.47,0.3,1006.0,9.96,,Kleest and Webb 2021,WPVe0.1,,,936,,False
936,staffmnkmcph_65.2_0.3_14.7_1.1_0.3_0.1_0.7_4.1_6_7.1_0_0.5,65.16,0.26,14.74,1.11,0.33,0.13,0.71,4.06,5.98,7.05,0.0,0.47,0.3,1036.0,9.29,,Kleest and Webb 2021,WPVe0.1,,,937,,False
937,staffmnkmcph_65.1_0.3_14.7_1.2_0.3_0.1_0.7_4.1_6_7_0_0.5,65.11,0.26,14.73,1.22,0.31,0.13,0.71,4.05,5.97,7.04,0.0,0.47,0.3,895.0,13.38,,Kleest and Webb 2021,WPVe0.2,,,938,,False
938,staffmnkmcph_65.1_0.3_14.7_1.2_0.3_0.1_0.7_4.1_6_7_0_0.5,65.11,0.26,14.73,1.22,0.31,0.13,0.71,4.05,5.97,7.04,0.0,0.47,0.3,915.0,12.65,,Kleest and Webb 2021,WPVe0.2,,,939,,False
939,staffmnkmcph_65.1_0.3_14.7_1.2_0.3_0.1_0.7_4.1_6_7_0_0.5,65.11,0.26,14.73,1.22,0.31,0.13,0.71,4.05,5.97,7.04,0.0,0.47,0.3,935.0,11.85,,Kleest and Webb 2021,WPVe0.2,,,940,,False
940,staffmnkmcph_65.1_0.3_14.7_1.2_0.3_0.1_0.7_4.1_6_7_0_0.5,65.11,0.26,14.73,1.22,0.31,0.13,0.71,4.05,5.97,7.04,0.0,0.47,0.3,955.0,11.29,,Kleest and Webb 2021,WPVe0.2,,,941,,False
941,staffmnkmcph_65.1_0.3_14.7_1.2_0.3_0.1_0.7_4.1_6_7_0_0.5,65.11,0.26,14.73,1.22,0.31,0.13,0.71,4.05,5.97,7.04,0.0,0.47,0.3,976.0,10.84,,Kleest and Webb 2021,WPVe0.2,,,942,,False
942,staffmnkmcph_65.1_0.3_14.7_1.2_0.3_0.1_0.7_4.1_6_7_0_0.5,65.11,0.26,14.73,1.22,0.31,0.13,0.71,4.05,5.97,7.04,0.0,0.47,0.3,996.0,10.34,,Kleest and Webb 2021,WPVe0.2,,,943,,False
943,staffmnkmcph_65.1_0.3_14.7_1.2_0.3_0.1_0.7_4.1_6_7_0_0.5,65.11,0.26,14.73,1.22,0.31,0.13,0.71,4.05,5.97,7.04,0.0,0.47,0.3,1016.0,10.02,,Kleest and Webb 2021,WPVe0.2,,,944,,False
944,staffmnkmcph_65.1_0.3_14.7_1.2_0.3_0.1_0.7_4.1_6_7_0_0.5,65.11,0.26,14.73,1.22,0.31,0.13,0.71,4.05,5.97,7.04,0.0,0.47,0.3,1036.0,9.39,,Kleest and Webb 2021,WPVe0.2,,,945,,False
945,staffmnkmcph_65.1_0.3_14.7_1.2_0.3_0.1_0.7_4.1_6_7_0_0.5,65.11,0.26,14.73,1.22,0.31,0.13,0.71,4.05,5.97,7.04,0.0,0.47,0.3,1056.0,8.95,,Kleest and Webb 2021,WPVe0.2,,,946,,False
946,staffmnkmcph_50.1_1_12.2_2.4_0.6_0.2_10.2_15.5_4_3.4_0_0.6,50.07,0.95,12.17,2.41,0.59,0.23,10.17,15.49,3.95,3.37,0.0,0.59,0.3,885.0,13.2,,Kleest and Webb 2021,PR-Leu-0.5Fe0.1,,,947,,False
947,staffmnkmcph_50.1_1_12.2_2.4_0.6_0.2_10.2_15.5_4_3.4_0_0.6,50.07,0.95,12.17,2.41,0.59,0.23,10.17,15.49,3.95,3.37,0.0,0.59,0.3,895.0,12.78,,Kleest and Webb 2021,PR-Leu-0.5Fe0.1,,,948,,False
948,staffmnkmcph_50.1_1_12.2_2.4_0.6_0.2_10.2_15.5_4_3.4_0_0.6,50.07,0.95,12.17,2.41,0.59,0.23,10.17,15.49,3.95,3.37,0.0,0.59,0.3,905.0,12.34,,Kleest and Webb 2021,PR-Leu-0.5Fe0.1,,,949,,False
949,staffmnkmcph_50.1_1_12.2_2.4_0.6_0.2_10.2_15.5_4_3.4_0_0.6,50.07,0.95,12.17,2.41,0.59,0.23,10.17,15.49,3.95,3.37,0.0,0.59,0.3,915.0,11.8,,Kleest and Webb 2021,PR-Leu-0.5Fe0.1,,,950,,False
950,staffmnkmcph_50.1_1_12.2_2.4_0.6_0.2_10.2_15.5_4_3.4_0_0.6,50.07,0.95,12.17,2.41,0.59,0.23,10.17,15.49,3.95,3.37,0.0,0.59,0.3,925.0,11.34,,Kleest and Webb 2021,PR-Leu-0.5Fe0.1,,,951,,False
951,staffmnkmcph_50.1_1_12.2_2.4_0.6_0.2_10.2_15.5_4_3.4_0_0.6,50.07,0.95,12.17,2.41,0.59,0.23,10.17,15.49,3.95,3.37,0.0,0.59,0.3,935.0,10.82,,Kleest and Webb 2021,PR-Leu-0.5Fe0.1,,,952,,False
952,staffmnkmcph_50.1_1_12.2_2.4_0.6_0.2_10.2_15.5_4_3.4_0_0.6,50.07,0.95,12.17,2.41,0.59,0.23,10.17,15.49,3.95,3.37,0.0,0.59,0.3,946.0,10.42,,Kleest and Webb 2021,PR-Leu-0.5Fe0.1,,,953,,False
953,staffmnkmcph_50.1_1_12.2_2.4_0.6_0.2_10.2_15.5_4_3.4_0_0.6,50.07,0.95,12.17,2.41,0.59,0.23,10.17,15.49,3.95,3.37,0.0,0.59,0.3,956.0,10.01,,Kleest and Webb 2021,PR-Leu-0.5Fe0.1,,,954,,False
954,staffmnkmcph_50.1_1_12.2_2.4_0.6_0.2_10.2_15.5_4_3.4_0_0.6,50.07,0.95,12.17,2.41,0.59,0.23,10.17,15.49,3.95,3.37,0.0,0.59,0.3,966.0,9.65,,Kleest and Webb 2021,PR-Leu-0.5Fe0.1,,,955,,False
955,staffmnkmcph_50.1_1_12.2_2.4_0.6_0.2_10.2_15.5_4_3.4_0_0.6,50.07,0.95,12.17,2.41,0.59,0.23,10.17,15.49,3.95,3.37,0.0,0.59,0.3,976.0,9.34,,Kleest and Webb 2021,PR-Leu-0.5Fe0.1,,,956,,False
