Repository: charlesll/gpvisc

# GPVisc
=========
GPVisc is a Python module containing a Gaussian Process - Artificial Neural Network of melt viscosity.

- **Documentation:** http://charlesll.github.io/gpvisc/html/index.html
- **Examples:** https://github.com/charlesll/gpvisc/tree/master/examples
- **Web app** https://gpvisc.streamlit.app/
- **Source code:** https://github.com/charlesll/gpvisc/tree/master/src/gpvisc
- **License:** https://github.com/charlesll/gpvisc/tree/master/LICENSE.txt
- **Contributing:** https://github.com/charlesll/gpvisc/blob/master/CONTRIBUTING.md
- **Bug reports:** https://github.com/charlesll/gpvisc/issues
- **Contact:** lelosq@ipgp.fr

See the documentation for more information.

File: src/gpvisc/data/dataset_hp.csv (part 5 of 5)
,Name,sio2,tio2,al2o3,feo,fe2o3,mno,mgo,cao,na2o,k2o,p2o5,h2o,P,T,viscosity,Sc,ref,Name_publi,Date Update,System,LineNumber,Compo_interest,Sciglass
956,staffmnkmcph_50.1_1_12.2_2.4_0.6_0.2_10.2_15.5_4_3.4_0_0.6,50.07,0.95,12.17,2.41,0.59,0.23,10.17,15.49,3.95,3.37,0.0,0.59,0.3,986.0,8.96,,Kleest and Webb 2021,PR-Leu-0.5Fe0.1,,,957,,False
957,staffmnkmcph_50.1_1_12.2_2.4_0.6_0.2_10.2_15.5_4_3.4_0_0.6,50.07,0.95,12.17,2.36,0.6,0.23,10.17,15.49,3.95,3.37,0.0,0.63,0.3,885.0,12.98,,Kleest and Webb 2021,PR-Leu-0.5Fe0.2,,,958,,False
958,staffmnkmcph_50.1_1_12.2_2.4_0.6_0.2_10.2_15.5_4_3.4_0_0.6,50.07,0.95,12.17,2.36,0.6,0.23,10.17,15.49,3.95,3.37,0.0,0.63,0.3,900.0,12.45,,Kleest and Webb 2021,PR-Leu-0.5Fe0.2,,,959,,False
959,staffmnkmcph_50.1_1_12.2_2.4_0.6_0.2_10.2_15.5_4_3.4_0_0.6,50.07,0.95,12.17,2.36,0.6,0.23,10.17,15.49,3.95,3.37,0.0,0.63,0.3,915.0,11.74,,Kleest and Webb 2021,PR-Leu-0.5Fe0.2,,,960,,False
960,staffmnkmcph_50.1_1_12.2_2.4_0.6_0.2_10.2_15.5_4_3.4_0_0.6,50.07,0.95,12.17,2.36,0.6,0.23,10.17,15.49,3.95,3.37,0.0,0.63,0.3,925.0,11.3,,Kleest and Webb 2021,PR-Leu-0.5Fe0.2,,,961,,False
961,staffmnkmcph_50.1_1_12.2_2.4_0.6_0.2_10.2_15.5_4_3.4_0_0.6,50.07,0.95,12.17,2.36,0.6,0.23,10.17,15.49,3.95,3.37,0.0,0.63,0.3,935.0,10.84,,Kleest and Webb 2021,PR-Leu-0.5Fe0.2,,,962,,False
962,staffmnkmcph_50.1_1_12.2_2.4_0.6_0.2_10.2_15.5_4_3.4_0_0.6,50.07,0.95,12.17,2.36,0.6,0.23,10.17,15.49,3.95,3.37,0.0,0.63,0.3,946.0,10.41,,Kleest and Webb 2021,PR-Leu-0.5Fe0.2,,,963,,False
963,staffmnkmcph_50.1_1_12.2_2.4_0.6_0.2_10.2_15.5_4_3.4_0_0.6,50.07,0.95,12.17,2.36,0.6,0.23,10.17,15.49,3.95,3.37,0.0,0.63,0.3,956.0,10.08,,Kleest and Webb 2021,PR-Leu-0.5Fe0.2,,,964,,False
964,staffmnkmcph_50.1_1_12.2_2.4_0.6_0.2_10.2_15.5_4_3.4_0_0.6,50.07,0.95,12.17,2.36,0.6,0.23,10.17,15.49,3.95,3.37,0.0,0.63,0.3,966.0,9.69,,Kleest and Webb 2021,PR-Leu-0.5Fe0.2,,,965,,False
965,staffmnkmcph_50.1_1_12.2_2.4_0.6_0.2_10.2_15.5_4_3.4_0_0.6,50.07,0.95,12.17,2.36,0.6,0.23,10.17,15.49,3.95,3.37,0.0,0.63,0.3,976.0,9.32,,Kleest and Webb 2021,PR-Leu-0.5Fe0.2,,,966,,False
966,staffmnkmcph_50.1_1_12.2_2.4_0.6_0.2_10.2_15.5_4_3.4_0_0.6,50.07,0.95,12.17,2.36,0.6,0.23,10.17,15.49,3.95,3.37,0.0,0.63,0.3,986.0,9.06,,Kleest and Webb 2021,PR-Leu-0.5Fe0.2,,,967,,False
967,staffmnkmcph_54.6_0.7_9.9_3.3_5.4_0.1_8.7_11.4_5.3_2.5_0.2_0.7,54.58,0.65,9.9,3.32,5.44,0.11,8.71,11.38,5.28,2.5,0.18,0.65,0.5,1523.0,2.32,,Misiti et al. 2011,MINad1_ 1,,,968,,False
968,staffmnkmcph_54.6_0.7_9.9_3.3_5.5_0.1_8.7_11.4_5.3_2.5_0.2_0.7,54.58,0.65,9.9,3.29,5.51,0.11,8.71,11.38,5.28,2.5,0.18,0.65,0.5,1573.0,1.88,,Misiti et al. 2011,MINad1_ 2,,,969,,False
969,staffmnkmcph_54.6_0.7_9.9_3.3_5.6_0.1_8.7_11.4_5.3_2.5_0.2_0.7,54.58,0.65,9.9,3.26,5.57,0.11,8.71,11.38,5.28,2.5,0.18,0.65,0.5,1623.0,1.58,,Misiti et al. 2011,MINad1_ 3,,,970,,False
970,staffmnkmcph_54.6_0.7_9.9_3.2_5.6_0.1_8.7_11.4_5.3_2.5_0.2_0.7,54.58,0.65,9.9,3.23,5.64,0.11,8.71,11.38,5.28,2.5,0.18,0.65,0.5,1673.0,0.93,,Misiti et al. 2011,MINad1_ 4,,,971,,False
971,staffmnkmcph_61.3_0.7_12.1_3.6_4.9_0.1_4_6.9_4.5_3.3_0.3_0.8,61.29,0.73,12.13,3.56,4.89,0.12,4.04,6.87,4.46,3.26,0.3,0.8,0.5,1523.0,2.79,,Misiti et al. 2011,FRd1_ 1,,,972,,False
972,staffmnkmcph_61.3_0.7_12.1_3.5_5_0.1_4_6.9_4.5_3.3_0.3_0.8,61.29,0.73,12.13,3.53,4.96,0.12,4.04,6.87,4.46,3.26,0.3,0.8,0.5,1573.0,2.4,,Misiti et al. 2011,FRd1_ 2,,,973,,False
973,staffmnkmcph_61.3_0.7_12.1_3.5_5_0.1_4_6.9_4.5_3.3_0.3_0.8,61.29,0.73,12.13,3.49,5.02,0.12,4.04,6.87,4.46,3.26,0.3,0.8,0.5,1623.0,2.23,,Misiti et al. 2011,FRd1_ 3,,,974,,False
974,staffmnkmcph_61.3_0.7_12.1_3.5_5.1_0.1_4_6.9_4.5_3.3_0.3_0.8,61.29,0.73,12.13,3.46,5.08,0.12,4.04,6.87,4.46,3.26,0.3,0.8,0.5,1673.0,1.78,,Misiti et al. 2011,FRd1_ 4,,,975,,False
975,staffmnkmcph_52.2_0.7_9.6_2.7_4_0.1_8.6_11_2.2_2.5_0.2_8.3,52.22,0.65,9.62,2.74,3.95,0.1,8.58,10.97,2.24,2.46,0.19,8.25,0.5,1423.0,1.72,,Misiti et al. 2011,MINah2_ 1,,,976,,False
976,staffmnkmcph_52.2_0.7_9.6_2.7_4_0.1_8.6_11_2.2_2.5_0.2_8.3,52.22,0.65,9.62,2.71,4.01,0.1,8.58,10.97,2.24,2.46,0.19,8.25,0.5,1473.0,1.4,,Misiti et al. 2011,MINah2_ 2,,,977,,False
977,staffmnkmcph_52.2_0.7_9.6_2.7_4_0.1_8.6_11_2.2_2.5_0.2_8.3,52.22,0.65,9.62,2.71,4.01,0.1,8.58,10.97,2.24,2.46,0.19,8.25,0.5,1473.0,1.77,,Misiti et al. 2011,MINah2_ 5,,,978,,False
978,staffmnkmcph_52.2_0.7_9.6_2.7_4.1_0.1_8.6_11_2.2_2.5_0.2_8.3,52.22,0.65,9.62,2.68,4.07,0.1,8.58,10.97,2.24,2.46,0.19,8.25,0.5,1523.0,1.03,,Misiti et al. 2011,MINah2_ 3,,,979,,False
979,staffmnkmcph_52.2_0.7_9.6_2.7_4.1_0.1_8.6_11_2.2_2.5_0.2_8.3,52.22,0.65,9.62,2.68,4.07,0.1,8.58,10.97,2.24,2.46,0.19,8.25,0.5,1523.0,0.72,,Misiti et al. 2011,MINah2_ 4,,,980,,False
980,staffmnkmcph_54.2_0.7_10.4_3_4.7_0.1_3.7_5.9_4_3.1_0.3_12.4,54.15,0.66,10.38,2.95,4.71,0.14,3.71,5.87,4.03,3.08,0.27,12.41,0.5,1423.0,1.14,,Misiti et al. 2011,FRh2_ 1,,,981,,False
981,staffmnkmcph_54.2_0.7_10.4_2.9_4.8_0.1_3.7_5.9_4_3.1_0.3_12.4,54.15,0.66,10.38,2.91,4.77,0.14,3.71,5.87,4.03,3.08,0.27,12.41,0.5,1473.0,1.1,,Misiti et al. 2011,FRh2_ 2,,,982,,False
982,staffmnkmcph_54.2_0.7_10.4_2.9_4.8_0.1_3.7_5.9_4_3.1_0.3_12.4,54.15,0.66,10.38,2.91,4.77,0.14,3.71,5.87,4.03,3.08,0.27,12.41,0.5,1473.0,1.0,,Misiti et al. 2011,FRh2_ 5,,,983,,False
983,staffmnkmcph_54.2_0.7_10.4_2.9_4.8_0.1_3.7_5.9_4_3.1_0.3_12.4,54.15,0.66,10.38,2.88,4.84,0.14,3.71,5.87,4.03,3.08,0.27,12.41,0.5,1523.0,0.65,,Misiti et al. 2011,FRh2_ 3,,,984,,False
984,staffmnkmcph_54.2_0.7_10.4_2.9_4.8_0.1_3.7_5.9_4_3.1_0.3_12.4,54.15,0.66,10.38,2.88,4.84,0.14,3.71,5.87,4.03,3.08,0.27,12.41,0.5,1523.0,0.35,,Misiti et al. 2011,FRh2_ 4,,,985,,False
985,staffmnkmcph_50_0.6_9_3.3_5.1_0.1_8_10.3_2.1_2.3_0.2_11.6,49.99,0.63,9.02,3.3,5.08,0.08,8.0,10.33,2.06,2.31,0.19,11.56,0.5,1423.0,1.53,,Misiti et al. 2011,MINah1_ 1,,,986,,False
986,staffmnkmcph_50_0.6_9_3.3_5.2_0.1_8_10.3_2.1_2.3_0.2_11.6,49.99,0.63,9.02,3.27,5.16,0.08,8.0,10.33,2.06,2.31,0.19,11.56,0.5,1473.0,1.25,,Misiti et al. 2011,MINah1_ 2,,,987,,False
987,staffmnkmcph_50_0.6_9_3.2_5.2_0.1_8_10.3_2.1_2.3_0.2_11.6,49.99,0.63,9.02,3.23,5.23,0.08,8.0,10.33,2.06,2.31,0.19,11.56,0.5,1523.0,0.99,,Misiti et al. 2011,MINah1_ 3,,,988,,False
988,staffmnkmcph_50_0.6_9_3.2_5.2_0.1_8_10.3_2.1_2.3_0.2_11.6,49.99,0.63,9.02,3.23,5.23,0.08,8.0,10.33,2.06,2.31,0.19,11.56,0.5,1523.0,0.69,,Misiti et al. 2011,MINah1_ 4,,,989,,False
989,staffmnkmcph_54.3_0.6_10.8_3.2_4.9_0.2_3.6_6.2_4_2.9_0.3_11.5,54.32,0.64,10.76,3.18,4.94,0.15,3.57,6.19,4.01,2.92,0.27,11.52,0.5,1423.0,1.27,,Misiti et al. 2011,FRh4_ 1,,,990,,False
990,staffmnkmcph_54.3_0.6_10.8_3.1_5_0.2_3.6_6.2_4_2.9_0.3_11.5,54.32,0.64,10.76,3.14,5.02,0.15,3.57,6.19,4.01,2.92,0.27,11.52,0.5,1473.0,0.71,,Misiti et al. 2011,FRh4_ 2,,,991,,False
991,staffmnkmcph_54.3_0.6_10.8_3.1_5.1_0.2_3.6_6.2_4_2.9_0.3_11.5,54.32,0.64,10.76,3.11,5.09,0.15,3.57,6.19,4.01,2.92,0.27,11.52,0.5,1523.0,0.68,,Misiti et al. 2011,FRh4_ 3,,,992,,False
992,staffmnkmcph_54.3_0.6_10.8_3.1_5.1_0.2_3.6_6.2_4_2.9_0.3_11.5,54.32,0.64,10.76,3.11,5.09,0.15,3.57,6.19,4.01,2.92,0.27,11.52,0.5,1523.0,0.39,,Misiti et al. 2011,FRh4_ 4,,,993,,False
993,staffmnkmcph_53.4_0.7_11_4.5_5.5_0.1_10_13.2_2.7_1.4_0.3_0.1,53.36,0.73,11.02,4.46,5.46,0.14,9.97,13.22,2.65,1.4,0.26,0.07,0.5,1423.0,2.16,,Misiti et al. 2009,SPZ145,,,994,,False
994,staffmnkmcph_53.4_0.7_11_4.4_5.6_0.1_10_13.2_2.7_1.4_0.3_0.1,53.36,0.73,11.02,4.41,5.55,0.14,9.97,13.22,2.65,1.4,0.26,0.07,0.5,1473.0,1.89,,Misiti et al. 2009,SPZ128,,,995,,False
995,staffmnkmcph_53.4_0.7_11_4_6.3_0.1_10_13.2_2.7_1.4_0.3_0.1,53.36,0.73,11.02,4.02,6.33,0.14,9.97,13.22,2.65,1.4,0.26,0.07,2.0,1473.0,2.15,,Misiti et al. 2009,SPZ144,,,996,,False
996,staffmnkmcph_53.4_0.7_11_4.5_5.5_0.1_10_13.2_2.7_1.4_0.3_0.1,53.36,0.73,11.02,4.46,5.46,0.14,9.97,13.22,2.65,1.4,0.26,0.07,0.5,1423.0,2.64,,Misiti et al. 2009,SPZ143,,,997,,False
997,staffmnkmcph_53.4_0.7_11_4.4_5.6_0.1_10_13.2_2.7_1.4_0.3_0.1,53.36,0.73,11.02,4.41,5.55,0.14,9.97,13.22,2.65,1.4,0.26,0.07,0.5,1473.0,2.22,,Misiti et al. 2009,SPZ142,,,998,,False
998,staffmnkmcph_53.4_0.7_11_4.3_5.9_0.1_10_13.2_2.7_1.4_0.3_0.1,53.36,0.73,11.02,4.26,5.86,0.14,9.97,13.22,2.65,1.4,0.26,0.07,0.5,1673.0,0.89,,Misiti et al. 2009,SPZ154,,,999,,False
999,staffmnkmcph_50.7_0.7_10.5_4_5.6_0.1_9.5_12.6_2.5_1.3_0.2_5.1,50.66,0.69,10.46,4.04,5.56,0.14,9.47,12.55,2.52,1.33,0.24,5.12,0.5,1473.0,1.38,,Misiti et al. 2009,SPZ2177,,,1000,,False
1000,staffmnkmcph_50.7_0.7_10.5_4_5.6_0.1_9.5_12.6_2.5_1.3_0.2_5.1,50.66,0.69,10.46,4.0,5.64,0.14,9.47,12.55,2.52,1.33,0.24,5.12,0.5,1523.0,1.2,,Misiti et al. 2009,SPZ2178,,,1001,,False
1001,staffmnkmcph_50.7_0.7_10.5_4_5.7_0.1_9.5_12.6_2.5_1.3_0.2_5.1,50.66,0.69,10.46,3.96,5.72,0.14,9.47,12.55,2.52,1.33,0.24,5.12,0.5,1573.0,0.84,,Misiti et al. 2009,SPZ2179,,,1002,,False
1002,staffmnkmcph_48.4_0.7_10_3.8_5.5_0.1_9.1_12_2.4_1.3_0.2_9.4,48.4,0.66,9.99,3.79,5.46,0.13,9.05,11.99,2.4,1.27,0.23,9.36,0.5,1423.0,0.76,,Misiti et al. 2009,SPZ3169,,,1003,,False
1003,staffmnkmcph_48.4_0.7_10_3.8_5.5_0.1_9.1_12_2.4_1.3_0.2_9.4,48.4,0.66,9.99,3.75,5.54,0.13,9.05,11.99,2.4,1.27,0.23,9.36,0.5,1473.0,0.23,,Misiti et al. 2009,SPZ3175,,,1004,,False
1004,staffmnkmcph_48.4_0.7_10_3.7_5.6_0.1_9.1_12_2.4_1.3_0.2_9.4,48.4,0.66,9.99,3.71,5.62,0.13,9.05,11.99,2.4,1.27,0.23,9.36,0.5,1523.0,0.6,,Misiti et al. 2009,SPZ3173,,,1005,,False
1005,staffmnkmcph_46.5_0.6_9.6_3.6_5.3_0.1_8.7_11.5_2.3_1.2_0.2_12.9,46.53,0.63,9.61,3.6,5.33,0.13,8.7,11.53,2.31,1.22,0.22,12.87,0.5,1373.0,0.61,,Misiti et al. 2009,SPZ1172,,,1006,,False
1006,staffmnkmcph_46.5_0.6_9.6_3.6_5.4_0.1_8.7_11.5_2.3_1.2_0.2_12.9,46.53,0.63,9.61,3.56,5.42,0.13,8.7,11.53,2.31,1.22,0.22,12.87,0.5,1423.0,0.98,,Misiti et al. 2009,SPZ1170,,,1007,,False
1007,staffmnkmcph_46.5_0.6_9.6_3.5_5.5_0.1_8.7_11.5_2.3_1.2_0.2_12.9,46.53,0.63,9.61,3.52,5.5,0.13,8.7,11.53,2.31,1.22,0.22,12.87,0.5,1473.0,0.23,,Misiti et al. 2009,SPZ1174,,,1008,,False
1008,staffmnkmcph_51.7_2_7.7_7.8_3.1_0.2_14.5_12_2.3_0.3_0_0,51.66,2.02,7.65,7.79,3.05,0.21,14.46,12.04,2.33,0.32,0.0,0.0,1.5,1623.0,0.6,,Kushiro et al. 1976,0,,,1009,,False
1009,staffmnkmcph_51.7_2_7.7_7.7_3.2_0.2_14.5_12_2.3_0.3_0_0,51.66,2.02,7.65,7.74,3.16,0.21,14.46,12.04,2.33,0.32,0.0,0.0,1.5,1648.0,0.4,,Kushiro et al. 1976,0,,,1010,,False
1010,staffmnkmcph_51.7_2_7.7_7.6_3.5_0.2_14.5_12_2.3_0.3_0_0,51.66,2.02,7.65,7.58,3.49,0.21,14.46,12.04,2.33,0.32,0.0,0.0,2.0,1648.0,0.4,,Kushiro et al. 1976,0,,,1011,,False
1011,staffmnkmcph_51.7_2_7.7_7.5_3.6_0.2_14.5_12_2.3_0.3_0_0,51.66,2.02,7.65,7.52,3.6,0.21,14.46,12.04,2.33,0.32,0.0,0.0,2.0,1673.0,0.18,,Kushiro et al. 1976,0,,,1012,,False
1012,staffmnkmcph_51.7_2_7.7_6.9_4.8_0.2_14.5_12_2.3_0.3_0_0,51.66,2.02,7.65,6.94,4.77,0.21,14.46,12.04,2.33,0.32,0.0,0.0,3.0,1773.0,-0.1,,Kushiro et al. 1976,0,,,1013,,False
1013,staffmnkmcph_59.2_0.5_10.1_4.4_1.3_0.1_5.7_6.9_3.9_3.5_0.1_4.3,59.18,0.49,10.06,4.41,1.3,0.12,5.67,6.87,3.93,3.51,0.13,4.34,0.2,1473.0,1.52,,Davi et al. 2009,LatE,,,1014,,False
1014,staffmnkmcph_57.6_0.5_9.5_4.1_1.2_0.1_6.1_8.1_3.7_3.2_0_5.9,57.63,0.49,9.5,4.09,1.15,0.11,6.06,8.08,3.74,3.22,0.0,5.92,0.2,1473.0,1.62,,Davi et al. 2009,LatG1,,,1015,,False
1015,staffmnkmcph_57.6_0.5_9.5_4.1_1.2_0.1_6.1_8.1_3.7_3.2_0_5.9,57.63,0.49,9.5,4.09,1.15,0.11,6.06,8.08,3.74,3.22,0.0,5.92,0.2,1473.0,1.72,,Davi et al. 2009,LatG2,,,1016,,False
1016,staffmnkmcph_57.6_0.5_9.5_4.1_1.2_0.1_6.1_8.1_3.7_3.2_0_5.9,57.63,0.49,9.5,4.09,1.15,0.11,6.06,8.08,3.74,3.22,0.0,5.92,0.2,1473.0,1.66,,Davi et al. 2009,LatG3,,,1017,,False
1017,staffmnkmcph_57.9_0.5_9.8_5.5_0.7_0.1_5.5_6.7_3.8_3.4_0.1_5.9,57.88,0.48,9.83,5.48,0.68,0.11,5.54,6.72,3.84,3.43,0.12,5.87,0.2,1473.0,1.92,,Davi et al. 2009,LatA,,,1018,,False
1018,staffmnkmcph_55.9_0.5_9.2_4.4_0.9_0.1_6_7.7_3.5_3.2_0_8.6,55.88,0.47,9.17,4.38,0.94,0.14,6.03,7.69,3.51,3.24,0.0,8.56,0.2,1473.0,1.23,,Davi et al. 2009,LatI1,,,1019,,False
1019,staffmnkmcph_55.9_0.5_9.2_4.4_0.9_0.1_6_7.7_3.5_3.2_0_8.6,55.88,0.47,9.17,4.38,0.94,0.14,6.03,7.69,3.51,3.24,0.0,8.56,0.2,1473.0,1.33,,Davi et al. 2009,LatI2,,,1020,,False
1020,staffmnkmcph_55.9_0.5_9.2_4.4_0.9_0.1_6_7.7_3.5_3.2_0_8.6,55.88,0.47,9.17,4.38,0.94,0.14,6.03,7.69,3.51,3.24,0.0,8.56,0.2,1373.0,1.92,,Davi et al. 2009,LatI3,,,1021,,False
1021,staffmnkmcph_55.9_0.5_9.2_4.4_0.9_0.1_6_7.7_3.5_3.2_0_8.6,55.88,0.47,9.17,4.38,0.94,0.14,6.03,7.69,3.51,3.24,0.0,8.56,0.2,1373.0,2.22,,Davi et al. 2009,LatI4,,,1022,,False
1022,staffmnkmcph_55.2_0.5_9_3.9_1.1_0.1_6_7.4_3.6_3.1_0_10.3,55.19,0.46,9.0,3.9,1.05,0.12,5.96,7.38,3.55,3.1,0.0,10.29,0.2,1473.0,0.91,,Davi et al. 2009,LatH1,,,1023,,False
1023,staffmnkmcph_55.2_0.5_9_3.9_1.1_0.1_6_7.4_3.6_3.1_0_10.3,55.19,0.46,9.0,3.9,1.05,0.12,5.96,7.38,3.55,3.1,0.0,10.29,0.2,1373.0,1.56,,Davi et al. 2009,LatH2,,,1024,,False
1024,staffmnkmcph_53.2_0.4_9_4.1_1.1_0.1_5.1_6.2_3.5_3.2_0.1_13.9,53.21,0.44,9.04,4.09,1.1,0.1,5.09,6.18,3.53,3.16,0.11,13.93,0.2,1373.0,1.68,,Davi et al. 2009,LatC,,,1025,,False
1025,staffmnkmcph_66.7_0.6_10.6_3.9_1_0.2_5.2_5.8_5.2_1.2_0_0,66.65,0.61,10.62,3.93,1.04,0.23,5.21,5.84,5.22,1.18,0.0,0.0,0.4,1623.0,2.63,,Dunn and Scarfe 1986,38-1,,,1026,,False
1026,staffmnkmcph_66.7_0.6_10.6_3.9_1_0.2_5.2_5.8_5.2_1.2_0_0,66.65,0.61,10.62,3.93,1.04,0.23,5.21,5.84,5.22,1.18,0.0,0.0,0.4,1623.0,2.48,,Dunn and Scarfe 1986,38-2,,,1027,,False
1027,staffmnkmcph_66.7_0.6_10.6_3.9_1_0.2_5.2_5.8_5.2_1.2_0_0,66.65,0.61,10.62,3.93,1.04,0.23,5.21,5.84,5.22,1.18,0.0,0.0,0.4,1623.0,2.42,,Dunn and Scarfe 1986,38-3,,,1028,,False
1028,staffmnkmcph_66.7_0.6_10.6_3.9_1_0.2_5.2_5.8_5.2_1.2_0_0,66.65,0.61,10.62,3.93,1.04,0.23,5.21,5.84,5.22,1.18,0.0,0.0,0.4,1623.0,2.72,,Dunn and Scarfe 1986,35-1,,,1029,,False
1029,staffmnkmcph_66.7_0.6_10.6_3.9_1_0.2_5.2_5.8_5.2_1.2_0_0,66.65,0.61,10.62,3.93,1.04,0.23,5.21,5.84,5.22,1.18,0.0,0.0,0.4,1623.0,2.69,,Dunn and Scarfe 1986,35-2,,,1030,,False
1030,staffmnkmcph_66.7_0.6_10.6_3.9_1_0.2_5.2_5.8_5.2_1.2_0_0,66.65,0.61,10.62,3.93,1.04,0.23,5.21,5.84,5.22,1.18,0.0,0.0,0.4,1623.0,2.57,,Dunn and Scarfe 1986,35-3,,,1031,,False
1031,staffmnkmcph_66.7_0.6_10.6_3.9_1_0.2_5.2_5.8_5.2_1.2_0_0,66.65,0.61,10.62,3.93,1.04,0.23,5.21,5.84,5.22,1.18,0.0,0.0,0.4,1623.0,2.64,,Dunn and Scarfe 1986,35-4,,,1032,,False
1032,staffmnkmcph_66.7_0.6_10.6_3.9_1_0.2_5.2_5.8_5.2_1.2_0_0,66.65,0.61,10.62,3.93,1.04,0.23,5.21,5.84,5.22,1.18,0.0,0.0,0.4,1623.0,2.53,,Dunn and Scarfe 1986,35-5,,,1033,,False
1033,staffmnkmcph_66.7_0.6_10.6_3.9_1.1_0.2_5.2_5.8_5.2_1.2_0_0,66.65,0.61,10.62,3.91,1.07,0.23,5.21,5.84,5.22,1.18,0.0,0.0,0.5,1623.0,2.43,,Dunn and Scarfe 1986,34-1,,,1034,,False
1034,staffmnkmcph_66.7_0.6_10.6_3.9_1.1_0.2_5.2_5.8_5.2_1.2_0_0,66.65,0.61,10.62,3.91,1.07,0.23,5.21,5.84,5.22,1.18,0.0,0.0,0.5,1623.0,2.54,,Dunn and Scarfe 1986,34-2,,,1035,,False
1035,staffmnkmcph_66.7_0.6_10.6_3.9_1.1_0.2_5.2_5.8_5.2_1.2_0_0,66.65,0.61,10.62,3.91,1.07,0.23,5.21,5.84,5.22,1.18,0.0,0.0,0.5,1623.0,2.57,,Dunn and Scarfe 1986,34-3,,,1036,,False
1036,staffmnkmcph_66.7_0.6_10.6_3.9_1.1_0.2_5.2_5.8_5.2_1.2_0_0,66.65,0.61,10.62,3.91,1.07,0.23,5.21,5.84,5.22,1.18,0.0,0.0,0.5,1623.0,2.53,,Dunn and Scarfe 1986,34-4,,,1037,,False
1037,staffmnkmcph_66.7_0.6_10.6_3.9_1.1_0.2_5.2_5.8_5.2_1.2_0_0,66.65,0.61,10.62,3.91,1.07,0.23,5.21,5.84,5.22,1.18,0.0,0.0,0.5,1623.0,2.54,,Dunn and Scarfe 1986,34-5,,,1038,,False
1038,staffmnkmcph_66.7_0.6_10.6_3.9_1.1_0.2_5.2_5.8_5.2_1.2_0_0,66.65,0.61,10.62,3.91,1.07,0.23,5.21,5.84,5.22,1.18,0.0,0.0,0.5,1623.0,2.48,,Dunn and Scarfe 1986,36-1,,,1039,,False
1039,staffmnkmcph_66.7_0.6_10.6_3.9_1.1_0.2_5.2_5.8_5.2_1.2_0_0,66.65,0.61,10.62,3.91,1.07,0.23,5.21,5.84,5.22,1.18,0.0,0.0,0.5,1623.0,2.42,,Dunn and Scarfe 1986,36-2,,,1040,,False
1040,staffmnkmcph_66.7_0.6_10.6_3.9_1.1_0.2_5.2_5.8_5.2_1.2_0_0,66.65,0.61,10.62,3.91,1.07,0.23,5.21,5.84,5.22,1.18,0.0,0.0,0.5,1623.0,2.52,,Dunn and Scarfe 1986,36-3,,,1041,,False
1041,staffmnkmcph_66.7_0.6_10.6_3.9_1.1_0.2_5.2_5.8_5.2_1.2_0_0,66.65,0.61,10.62,3.91,1.07,0.23,5.21,5.84,5.22,1.18,0.0,0.0,0.5,1623.0,2.54,,Dunn and Scarfe 1986,37-1,,,1042,,False
1042,staffmnkmcph_66.7_0.6_10.6_3.9_1.1_0.2_5.2_5.8_5.2_1.2_0_0,66.65,0.61,10.62,3.91,1.07,0.23,5.21,5.84,5.22,1.18,0.0,0.0,0.5,1623.0,2.57,,Dunn and Scarfe 1986,37-2,,,1043,,False
1043,staffmnkmcph_66.7_0.6_10.6_3.9_1.1_0.2_5.2_5.8_5.2_1.2_0_0,66.65,0.61,10.62,3.88,1.13,0.23,5.21,5.84,5.22,1.18,0.0,0.0,0.8,1623.0,2.52,,Dunn and Scarfe 1986,40-1,,,1044,,False
1044,staffmnkmcph_66.7_0.6_10.6_3.9_1.1_0.2_5.2_5.8_5.2_1.2_0_0,66.65,0.61,10.62,3.88,1.13,0.23,5.21,5.84,5.22,1.18,0.0,0.0,0.8,1623.0,2.39,,Dunn and Scarfe 1986,40-2,,,1045,,False
1045,staffmnkmcph_66.7_0.6_10.6_3.9_1.1_0.2_5.2_5.8_5.2_1.2_0_0,66.65,0.61,10.62,3.88,1.13,0.23,5.21,5.84,5.22,1.18,0.0,0.0,0.8,1623.0,2.36,,Dunn and Scarfe 1986,40-3,,,1046,,False
1046,staffmnkmcph_66.7_0.6_10.6_3.9_1.1_0.2_5.2_5.8_5.2_1.2_0_0,66.65,0.61,10.62,3.88,1.13,0.23,5.21,5.84,5.22,1.18,0.0,0.0,0.8,1623.0,2.33,,Dunn and Scarfe 1986,40-4,,,1047,,False
1047,staffmnkmcph_66.7_0.6_10.6_3.9_1.1_0.2_5.2_5.8_5.2_1.2_0_0,66.65,0.61,10.62,3.88,1.13,0.23,5.21,5.84,5.22,1.18,0.0,0.0,0.8,1623.0,2.31,,Dunn and Scarfe 1986,43-1,,,1048,,False
1048,staffmnkmcph_66.7_0.6_10.6_3.9_1.1_0.2_5.2_5.8_5.2_1.2_0_0,66.65,0.61,10.62,3.88,1.13,0.23,5.21,5.84,5.22,1.18,0.0,0.0,0.8,1623.0,2.31,,Dunn and Scarfe 1986,43-2,,,1049,,False
1049,staffmnkmcph_66.7_0.6_10.6_3.9_1.1_0.2_5.2_5.8_5.2_1.2_0_0,66.65,0.61,10.62,3.88,1.13,0.23,5.21,5.84,5.22,1.18,0.0,0.0,0.8,1623.0,2.32,,Dunn and Scarfe 1986,43-3,,,1050,,False
1050,staffmnkmcph_66.7_0.6_10.6_3.9_1.1_0.2_5.2_5.8_5.2_1.2_0_0,66.65,0.61,10.62,3.88,1.13,0.23,5.21,5.84,5.22,1.18,0.0,0.0,0.8,1623.0,2.32,,Dunn and Scarfe 1986,43-4,,,1051,,False
1051,staffmnkmcph_66.7_0.6_10.6_3.9_1.2_0.2_5.2_5.8_5.2_1.2_0_0,66.65,0.61,10.62,3.85,1.19,0.23,5.21,5.84,5.22,1.18,0.0,0.0,1.0,1623.0,2.28,,Dunn and Scarfe 1986,28-1,,,1052,,False
1052,staffmnkmcph_66.7_0.6_10.6_3.9_1.2_0.2_5.2_5.8_5.2_1.2_0_0,66.65,0.61,10.62,3.85,1.19,0.23,5.21,5.84,5.22,1.18,0.0,0.0,1.0,1623.0,2.34,,Dunn and Scarfe 1986,28-2,,,1053,,False
1053,staffmnkmcph_66.7_0.6_10.6_3.9_1.2_0.2_5.2_5.8_5.2_1.2_0_0,66.65,0.61,10.62,3.85,1.19,0.23,5.21,5.84,5.22,1.18,0.0,0.0,1.0,1623.0,2.25,,Dunn and Scarfe 1986,28-3,,,1054,,False
1054,staffmnkmcph_66.7_0.6_10.6_3.9_1.2_0.2_5.2_5.8_5.2_1.2_0_0,66.65,0.61,10.62,3.85,1.19,0.23,5.21,5.84,5.22,1.18,0.0,0.0,1.0,1623.0,2.18,,Dunn and Scarfe 1986,28-4,,,1055,,False
1055,staffmnkmcph_66.7_0.6_10.6_3.9_1.2_0.2_5.2_5.8_5.2_1.2_0_0,66.65,0.61,10.62,3.85,1.19,0.23,5.21,5.84,5.22,1.18,0.0,0.0,1.0,1623.0,2.2,,Dunn and Scarfe 1986,28-5,,,1056,,False
1056,staffmnkmcph_66.7_0.6_10.6_3.9_1.2_0.2_5.2_5.8_5.2_1.2_0_0,66.65,0.61,10.62,3.85,1.19,0.23,5.21,5.84,5.22,1.18,0.0,0.0,1.0,1623.0,2.23,,Dunn and Scarfe 1986,30-1,,,1057,,False
1057,staffmnkmcph_66.7_0.6_10.6_3.9_1.2_0.2_5.2_5.8_5.2_1.2_0_0,66.65,0.61,10.62,3.85,1.19,0.23,5.21,5.84,5.22,1.18,0.0,0.0,1.0,1623.0,2.36,,Dunn and Scarfe 1986,30-2,,,1058,,False
1058,staffmnkmcph_66.7_0.6_10.6_3.9_1.2_0.2_5.2_5.8_5.2_1.2_0_0,66.65,0.61,10.62,3.85,1.19,0.23,5.21,5.84,5.22,1.18,0.0,0.0,1.0,1623.0,2.5,,Dunn and Scarfe 1986,30-3,,,1059,,False
1059,staffmnkmcph_66.7_0.6_10.6_3.9_1.2_0.2_5.2_5.8_5.2_1.2_0_0,66.65,0.61,10.62,3.85,1.19,0.23,5.21,5.84,5.22,1.18,0.0,0.0,1.0,1623.0,2.42,,Dunn and Scarfe 1986,32-1,,,1060,,False
1060,staffmnkmcph_66.7_0.6_10.6_3.9_1.2_0.2_5.2_5.8_5.2_1.2_0_0,66.65,0.61,10.62,3.85,1.19,0.23,5.21,5.84,5.22,1.18,0.0,0.0,1.0,1623.0,2.26,,Dunn and Scarfe 1986,32-2,,,1061,,False
1061,staffmnkmcph_66.7_0.6_10.6_3.9_1.2_0.2_5.2_5.8_5.2_1.2_0_0,66.65,0.61,10.62,3.85,1.19,0.23,5.21,5.84,5.22,1.18,0.0,0.0,1.0,1623.0,2.48,,Dunn and Scarfe 1986,32-3,,,1062,,False
1062,staffmnkmcph_66.7_0.6_10.6_3.9_1.2_0.2_5.2_5.8_5.2_1.2_0_0,66.65,0.61,10.62,3.85,1.19,0.23,5.21,5.84,5.22,1.18,0.0,0.0,1.0,1623.0,2.06,,Dunn and Scarfe 1986,32-4,,,1063,,False
1063,staffmnkmcph_66.7_0.6_10.6_3.8_1.3_0.2_5.2_5.8_5.2_1.2_0_0,66.65,0.61,10.62,3.79,1.32,0.23,5.21,5.84,5.22,1.18,0.0,0.0,1.5,1623.0,2.16,,Dunn and Scarfe 1986,50-1,,,1064,,False
1064,staffmnkmcph_66.7_0.6_10.6_3.8_1.3_0.2_5.2_5.8_5.2_1.2_0_0,66.65,0.61,10.62,3.79,1.32,0.23,5.21,5.84,5.22,1.18,0.0,0.0,1.5,1623.0,2.11,,Dunn and Scarfe 1986,50-2,,,1065,,False
1065,staffmnkmcph_66.7_0.6_10.6_3.8_1.3_0.2_5.2_5.8_5.2_1.2_0_0,66.65,0.61,10.62,3.79,1.32,0.23,5.21,5.84,5.22,1.18,0.0,0.0,1.5,1623.0,2.13,,Dunn and Scarfe 1986,50-3,,,1066,,False
1066,staffmnkmcph_66.7_0.6_10.6_3.8_1.3_0.2_5.2_5.8_5.2_1.2_0_0,66.65,0.61,10.62,3.79,1.32,0.23,5.21,5.84,5.22,1.18,0.0,0.0,1.5,1623.0,2.11,,Dunn and Scarfe 1986,50-4,,,1067,,False
1067,staffmnkmcph_66.7_0.6_10.6_3.7_1.5_0.2_5.2_5.8_5.2_1.2_0_0,66.65,0.61,10.62,3.71,1.47,0.23,5.21,5.84,5.22,1.18,0.0,0.0,2.0,1623.0,1.8,,Dunn and Scarfe 1986,42-1,,,1068,,False
1068,staffmnkmcph_66.7_0.6_10.6_3.7_1.5_0.2_5.2_5.8_5.2_1.2_0_0,66.65,0.61,10.62,3.71,1.47,0.23,5.21,5.84,5.22,1.18,0.0,0.0,2.0,1623.0,1.48,,Dunn and Scarfe 1986,44-1,,,1069,,False
1069,staffmnkmcph_66.7_0.6_10.6_3.7_1.5_0.2_5.2_5.8_5.2_1.2_0_0,66.65,0.61,10.62,3.71,1.47,0.23,5.21,5.84,5.22,1.18,0.0,0.0,2.0,1623.0,1.48,,Dunn and Scarfe 1986,44-2,,,1070,,False
1070,staffmnkmcph_66.7_0.6_10.6_3.7_1.5_0.2_5.2_5.8_5.2_1.2_0_0,66.65,0.61,10.62,3.71,1.47,0.23,5.21,5.84,5.22,1.18,0.0,0.0,2.0,1623.0,1.41,,Dunn and Scarfe 1986,44-3,,,1071,,False
1071,staffmnkmcph_66.7_0.6_10.6_3.7_1.5_0.2_5.2_5.8_5.2_1.2_0_0,66.65,0.61,10.62,3.71,1.47,0.23,5.21,5.84,5.22,1.18,0.0,0.0,2.0,1623.0,1.34,,Dunn and Scarfe 1986,44-4,,,1072,,False
1072,staffmnkmcph_32.9_0_0_0_0_0_67.1_0_0_0_0_0,32.94,0.0,0.0,0.0,0.0,0.0,67.05,0.0,0.0,0.0,0.0,0.0,5.7,2420.0,-1.57,,Xie et al. 2020,MA23,,,1073,,False
1073,staffmnkmcph_32.9_0_0_0_0_0_67.1_0_0_0_0_0,32.94,0.0,0.0,0.0,0.0,0.0,67.05,0.0,0.0,0.0,0.0,0.0,9.6,2573.0,-1.68,,Xie et al. 2020,MA19 ,,,1074,,False
1074,staffmnkmcph_32.9_0_0_0_0_0_67.1_0_0_0_0_0,32.94,0.0,0.0,0.0,0.0,0.0,67.05,0.0,0.0,0.0,0.0,0.0,12.7,2700.0,-1.59,,Xie et al. 2020,MA30,,,1075,,False
1075,staffmnkmcph_32.9_0_0_0_0_0_67.1_0_0_0_0_0,32.94,0.0,0.0,0.0,0.0,0.0,67.05,0.0,0.0,0.0,0.0,0.0,20.1,2793.0,-1.49,,Xie et al. 2020,MA28,,,1076,,False
1076,staffmnkmcph_32.9_0_0_0_0_0_67.1_0_0_0_0_0,32.94,0.0,0.0,0.0,0.0,0.0,67.05,0.0,0.0,0.0,0.0,0.0,23.9,2873.0,-1.36,,Xie et al. 2020,MA24,,,1077,,False
1077,staffmnkmcph_32.9_0_0_0_0_0_67.1_0_0_0_0_0,32.94,0.0,0.0,0.0,0.0,0.0,67.05,0.0,0.0,0.0,0.0,0.0,29.0,3000.0,-1.32,,Xie et al. 2020,MA26,,,1078,,False
1078,staffmnkmcph_50_0_0_0_0_0_50_0_0_0_0_0,50.0,0.0,0.0,0.0,0.0,0.0,50.0,0.0,0.0,0.0,0.0,0.0,4.8,2203.0,-1.4,,Xie et al. 2020,S3259,,,1079,mgsio3,False
1079,staffmnkmcph_50_0_0_0_0_0_50_0_0_0_0_0,50.0,0.0,0.0,0.0,0.0,0.0,50.0,0.0,0.0,0.0,0.0,0.0,5.7,2450.0,-1.57,,Xie et al. 2020,MA35,,,1080,mgsio3,False
1080,staffmnkmcph_50_0_0_0_0_0_50_0_0_0_0_0,50.0,0.0,0.0,0.0,0.0,0.0,50.0,0.0,0.0,0.0,0.0,0.0,8.8,2453.0,-1.69,,Xie et al. 2020,S3170 ,,,1081,mgsio3,False
1081,staffmnkmcph_50_0_0_0_0_0_50_0_0_0_0_0,50.0,0.0,0.0,0.0,0.0,0.0,50.0,0.0,0.0,0.0,0.0,0.0,8.8,2473.0,-1.67,,Xie et al. 2020,S3171 ,,,1082,mgsio3,False
1082,staffmnkmcph_50_0_0_0_0_0_50_0_0_0_0_0,50.0,0.0,0.0,0.0,0.0,0.0,50.0,0.0,0.0,0.0,0.0,0.0,14.7,2645.0,-1.89,,Xie et al. 2020,S3172 ,,,1083,mgsio3,False
1083,staffmnkmcph_50_0_0_0_0_0_50_0_0_0_0_0,50.0,0.0,0.0,0.0,0.0,0.0,50.0,0.0,0.0,0.0,0.0,0.0,15.3,2623.0,-1.89,,Xie et al. 2020,S3175 ,,,1084,mgsio3,False
1084,staffmnkmcph_50_0_0_0_0_0_50_0_0_0_0_0,50.0,0.0,0.0,0.0,0.0,0.0,50.0,0.0,0.0,0.0,0.0,0.0,24.1,2836.0,-1.72,,Xie et al. 2020,S3219 ,,,1085,mgsio3,False
1085,staffmnkmcph_50_0_0_0_0_0_50_0_0_0_0_0,50.0,0.0,0.0,0.0,0.0,0.0,50.0,0.0,0.0,0.0,0.0,0.0,29.9,3250.0,-1.92,,Xie et al. 2020,S3220 ,,,1086,mgsio3,False
1086,staffmnkmcph_50_0_0_0_0_0_25_25_0_0_0_0,50.0,0.0,0.0,0.0,0.0,0.0,25.0,25.0,0.0,0.0,0.0,0.0,5.0,2453.0,-1.62,,Xie et al. 2020,S3256,,,1087,,False
1087,staffmnkmcph_50_0_0_0_0_0_25_25_0_0_0_0,50.0,0.0,0.0,0.0,0.0,0.0,25.0,25.0,0.0,0.0,0.0,0.0,4.8,2303.0,-1.37,,Xie et al. 2020,S3257,,,1088,,False
1088,staffmnkmcph_50_0_0_0_0_0_25_25_0_0_0_0,50.0,0.0,0.0,0.0,0.0,0.0,25.0,25.0,0.0,0.0,0.0,0.0,5.0,2313.0,-1.39,,Xie et al. 2020,S3260,,,1089,,False
1089,staffmnkmcph_50_0_0_0_0_0_25_25_0_0_0_0,50.0,0.0,0.0,0.0,0.0,0.0,25.0,25.0,0.0,0.0,0.0,0.0,5.7,2400.0,-1.64,,Xie et al. 2020,MA31,,,1090,,False
1090,staffmnkmcph_50_0_0_0_0_0_25_25_0_0_0_0,50.0,0.0,0.0,0.0,0.0,0.0,25.0,25.0,0.0,0.0,0.0,0.0,9.9,2400.0,-1.24,,Xie et al. 2020,S3173 ,,,1091,,False
1091,staffmnkmcph_50_0_0_0_0_0_25_25_0_0_0_0,50.0,0.0,0.0,0.0,0.0,0.0,25.0,25.0,0.0,0.0,0.0,0.0,12.6,2500.0,-1.5,,Xie et al. 2020,MA34,,,1092,,False
1092,staffmnkmcph_50_0_0_0_0_0_25_25_0_0_0_0,50.0,0.0,0.0,0.0,0.0,0.0,25.0,25.0,0.0,0.0,0.0,0.0,20.3,2550.0,-1.79,,Xie et al. 2020,MA32,,,1093,,False
1093,staffmnkmcph_50_0_0_0_0_0_25_25_0_0_0_0,50.0,0.0,0.0,0.0,0.0,0.0,25.0,25.0,0.0,0.0,0.0,0.0,23.0,2903.0,-2.03,,Xie et al. 2020,S3267,,,1094,,False
1094,staffmnkmcph_50_0_0_0_0_0_25_25_0_0_0_0,50.0,0.0,0.0,0.0,0.0,0.0,25.0,25.0,0.0,0.0,0.0,0.0,23.0,2793.0,-1.9,,Xie et al. 2020,S3269,,,1095,,False
1095,staffmnkmcph_50_0_0_0_0_0_25_25_0_0_0_0,50.0,0.0,0.0,0.0,0.0,0.0,25.0,25.0,0.0,0.0,0.0,0.0,26.0,2903.0,-2.01,,Xie et al. 2020,S3291,,,1096,,False
1096,staffmnkmcph_5.3_0_0.9_0_0_0_0_0_0.9_0_0_93,5.25,0.0,0.875,0.0,0.0,0.0,0.0,0.0,0.875,0.0,0.0,93.0,1.2,880.15,-3.4145392704915,,Audétat and Keppler 2004,Albite,2024-04-02 00:00:00,,1097,,False
1097,staffmnkmcph_5.3_0_0.9_0_0_0_0_0_0.9_0_0_93,5.25,0.0,0.875,0.0,0.0,0.0,0.0,0.0,0.875,0.0,0.0,93.0,1.4,976.15,-3.49894073778225,,Audétat and Keppler 2004,Albite,2024-04-02 00:00:00,,1098,,False
1098,staffmnkmcph_14.3_0_2.4_0_0_0_0_0_2.4_0_0_81,14.25,0.0,2.375,0.0,0.0,0.0,0.0,0.0,2.375,0.0,0.0,81.0,1.4,1043.15,-2.4907974776689,,Audétat and Keppler 2004,Albite,2024-04-02 00:00:00,,1099,,False
1099,staffmnkmcph_21_0_3.5_0_0_0_0_0_3.5_0_0_72,21.0,0.0,3.5,0.0,0.0,0.0,0.0,0.0,3.5,0.0,0.0,72.0,1.0,896.15,-0.866461091629783,,Audétat and Keppler 2004,Albite,2024-04-02 00:00:00,,1100,,False
1100,staffmnkmcph_32.3_0_5.4_0_0_0_0_0_5.4_0_0_57,32.25,0.0,5.375,0.0,0.0,0.0,0.0,0.0,5.375,0.0,0.0,57.0,1.2,913.15,0.0374264979406237,,Audétat and Keppler 2004,Albite,2024-04-02 00:00:00,,1101,,False
1101,staffmnkmcph_50.3_0_8.4_0_0_0_0_0_8.4_0_0_33,50.25,0.0,8.375,0.0,0.0,0.0,0.0,0.0,8.375,0.0,0.0,33.0,1.4,993.15,0.909556029241175,,Audétat and Keppler 2004,Albite,2024-04-02 00:00:00,,1102,,False
1102,staffmnkmcph_50.3_0_8.4_0_0_0_0_0_8.4_0_0_33,50.25,0.0,8.375,0.0,0.0,0.0,0.0,0.0,8.375,0.0,0.0,33.0,1.5,1036.15,0.633468455579587,,Audétat and Keppler 2004,Albite,2024-04-02 00:00:00,,1103,,False
1103,staffmnkmcph_50.3_0_8.4_0_0_0_0_0_8.4_0_0_33,50.25,0.0,8.375,0.0,0.0,0.0,0.0,0.0,8.375,0.0,0.0,33.0,1.6,1053.15,0.527629900871339,,Audétat and Keppler 2004,Albite,2024-04-02 00:00:00,,1104,,False
1104,staffmnkmcph_50.3_0_8.4_0_0_0_0_0_8.4_0_0_33,50.25,0.0,8.375,0.0,0.0,0.0,0.0,0.0,8.375,0.0,0.0,33.0,1.6,1088.15,0.318063334962762,,Audétat and Keppler 2004,Albite,2024-04-02 00:00:00,,1105,,False
1105,staffmnkmcph_5.3_0_0.9_0_0_0_0_0_0_0.9_0_93,5.25,0.0,0.875,0.0,0.0,0.0,0.0,0.0,0.0,0.875,0.0,93.0,1.5,1029.15,-3.73754891026957,,Audétat and Keppler 2004,Leucite,2024-04-02 00:00:00,,1106,,False
1106,staffmnkmcph_5.3_0_0.9_0_0_0_0_0_0_0.9_0_93,5.25,0.0,0.875,0.0,0.0,0.0,0.0,0.0,0.0,0.875,0.0,93.0,1.6,1087.15,-3.82102305270683,,Audétat and Keppler 2004,Leucite,2024-04-02 00:00:00,,1107,,False
1107,staffmnkmcph_11.3_0_1.9_0_0_0_0_0_0_1.9_0_85,11.25,0.0,1.875,0.0,0.0,0.0,0.0,0.0,0.0,1.875,0.0,85.0,1.7,1161.15,-3.14266750356873,,Audétat and Keppler 2004,Leucite,2024-04-02 00:00:00,,1108,,False
1108,staffmnkmcph_11.3_0_1.9_0_0_0_0_0_0_1.9_0_85,11.25,0.0,1.875,0.0,0.0,0.0,0.0,0.0,0.0,1.875,0.0,85.0,1.6,1120.15,-3.05998184499234,,Audétat and Keppler 2004,Leucite,2024-04-02 00:00:00,,1109,,False
1109,staffmnkmcph_23.3_0_3.9_0_0_0_0_0_0_3.9_0_69,23.25,0.0,3.875,0.0,0.0,0.0,0.0,0.0,0.0,3.875,0.0,69.0,1.9,1226.15,-2.27572413039921,,Audétat and Keppler 2004,Leucite,2024-04-02 00:00:00,,1110,,False
1110,staffmnkmcph_3.5_0_0_0_0_0_0_2.3_0.6_0_0_93.6,3.5,0.0,0.0,0.0,0.0,0.0,0.0,2.33,0.58,0.0,0.0,93.58,1.3,963.15,-3.60205999132796,,Audétat and Keppler 2004,Pectolite,2024-04-02 00:00:00,,1111,,False
1111,staffmnkmcph_8.5_0_0_0_0_0_0_5.7_1.4_0_0_84.4,8.5,0.0,0.0,0.0,0.0,0.0,0.0,5.66,1.416,0.0,0.0,84.41,1.4,1020.15,-2.95860731484178,,Audétat and Keppler 2004,Pectolite,2024-04-02 00:00:00,,1112,,False
1112,staffmnkmcph_63.6_0_6.7_0_0_0_0_0_3.8_3_0_22.9,63.64,0.0,6.67,0.0,0.0,0.0,0.0,0.0,3.77,3.03,0.0,22.89,0.5,1073.0,3.68,,Schulze et al. 1996,AOQVis8,23/05/2024,,1113,,False
1113,staffmnkmcph_63.6_0_6.7_0_0_0_0_0_3.8_3_0_22.9,63.64,0.0,6.67,0.0,0.0,0.0,0.0,0.0,3.77,3.03,0.0,22.89,0.5,1073.0,3.67,,Schulze et al. 1996,AOQVis8,23/05/2024,,1114,,False
1114,staffmnkmcph_63.6_0_6.7_0_0_0_0_0_3.8_3_0_22.9,63.64,0.0,6.67,0.0,0.0,0.0,0.0,0.0,3.77,3.03,0.0,22.89,0.5,1073.0,3.72,,Schulze et al. 1996,AOQVis8,23/05/2024,,1115,,False
1115,staffmnkmcph_63.6_0_6.7_0_0_0_0_0_3.8_3_0_22.9,63.64,0.0,6.67,0.0,0.0,0.0,0.0,0.0,3.77,3.03,0.0,22.89,0.5,1173.0,3.12,,Schulze et al. 1996,AOQVis8,23/05/2024,,1116,,False
1116,staffmnkmcph_63.6_0_6.7_0_0_0_0_0_3.8_3_0_22.9,63.64,0.0,6.67,0.0,0.0,0.0,0.0,0.0,3.77,3.03,0.0,22.89,0.5,1173.0,3.13,,Schulze et al. 1996,AOQVis8,23/05/2024,,1117,,False
1117,staffmnkmcph_65.8_0_6.9_0_0_0_0_0_3.9_3.1_0_20.3,65.81,0.0,6.89,0.0,0.0,0.0,0.0,0.0,3.9,3.13,0.0,20.27,0.5,1073.0,4.07,,Schulze et al. 1996,AOQVis7,23/05/2024,,1118,,False
1118,staffmnkmcph_65.8_0_6.9_0_0_0_0_0_3.9_3.1_0_20.3,65.81,0.0,6.89,0.0,0.0,0.0,0.0,0.0,3.9,3.13,0.0,20.27,0.5,1073.0,3.98,,Schulze et al. 1996,AOQVis7,23/05/2024,,1119,,False
1119,staffmnkmcph_65.8_0_6.9_0_0_0_0_0_3.9_3.1_0_20.3,65.81,0.0,6.89,0.0,0.0,0.0,0.0,0.0,3.9,3.13,0.0,20.27,0.5,1173.0,3.49,,Schulze et al. 1996,AOQVis7,23/05/2024,,1120,,False
1120,staffmnkmcph_65.8_0_6.9_0_0_0_0_0_3.9_3.1_0_20.3,65.81,0.0,6.89,0.0,0.0,0.0,0.0,0.0,3.9,3.13,0.0,20.27,0.5,1173.0,3.49,,Schulze et al. 1996,AOQVis7,23/05/2024,,1121,,False
1121,staffmnkmcph_65.8_0_6.9_0_0_0_0_0_3.9_3.1_0_20.3,65.81,0.0,6.89,0.0,0.0,0.0,0.0,0.0,3.9,3.13,0.0,20.27,0.5,1173.0,3.41,,Schulze et al. 1996,AOQVis7,23/05/2024,,1122,,False
1122,staffmnkmcph_65.8_0_6.9_0_0_0_0_0_3.9_3.1_0_20.3,65.81,0.0,6.89,0.0,0.0,0.0,0.0,0.0,3.9,3.13,0.0,20.27,0.5,1173.0,3.49,,Schulze et al. 1996,AOQVis7,23/05/2024,,1123,,False
1123,staffmnkmcph_65.8_0_6.9_0_0_0_0_0_3.9_3.1_0_20.3,65.81,0.0,6.89,0.0,0.0,0.0,0.0,0.0,3.9,3.13,0.0,20.27,0.5,1173.0,3.44,,Schulze et al. 1996,AOQVis7,23/05/2024,,1124,,False
1124,staffmnkmcph_65.8_0_6.9_0_0_0_0_0_3.9_3.1_0_20.3,65.81,0.0,6.89,0.0,0.0,0.0,0.0,0.0,3.9,3.13,0.0,20.27,0.5,1173.0,3.43,,Schulze et al. 1996,AOQVis7,23/05/2024,,1125,,False
1125,staffmnkmcph_68_0_7.1_0_0_0_0_0_4_3.2_0_17.6,68.02,0.0,7.13,0.0,0.0,0.0,0.0,0.0,4.03,3.24,0.0,17.58,0.5,1073.0,4.26,,Schulze et al. 1996,AOQVis6,23/05/2024,,1126,,False
1126,staffmnkmcph_68_0_7.1_0_0_0_0_0_4_3.2_0_17.6,68.02,0.0,7.13,0.0,0.0,0.0,0.0,0.0,4.03,3.24,0.0,17.58,0.5,1073.0,4.24,,Schulze et al. 1996,AOQVis6,23/05/2024,,1127,,False
1127,staffmnkmcph_68_0_7.1_0_0_0_0_0_4_3.2_0_17.6,68.02,0.0,7.13,0.0,0.0,0.0,0.0,0.0,4.03,3.24,0.0,17.58,0.5,1073.0,4.26,,Schulze et al. 1996,AOQVis6,23/05/2024,,1128,,False
1128,staffmnkmcph_68_0_7.1_0_0_0_0_0_4_3.2_0_17.6,68.02,0.0,7.13,0.0,0.0,0.0,0.0,0.0,4.03,3.24,0.0,17.58,0.3,1173.0,3.71,,Schulze et al. 1996,AOQVis6,23/05/2024,,1129,,False
1129,staffmnkmcph_68_0_7.1_0_0_0_0_0_4_3.2_0_17.6,68.02,0.0,7.13,0.0,0.0,0.0,0.0,0.0,4.03,3.24,0.0,17.58,0.5,1173.0,3.63,,Schulze et al. 1996,AOQVis6,23/05/2024,,1130,,False
1130,staffmnkmcph_68_0_7.1_0_0_0_0_0_4_3.2_0_17.6,68.02,0.0,7.13,0.0,0.0,0.0,0.0,0.0,4.03,3.24,0.0,17.58,0.8,1173.0,3.69,,Schulze et al. 1996,AOQVis6,23/05/2024,,1131,,False
1131,staffmnkmcph_68_0_7.1_0_0_0_0_0_4_3.2_0_17.6,68.02,0.0,7.13,0.0,0.0,0.0,0.0,0.0,4.03,3.24,0.0,17.58,1.0,1173.0,3.69,,Schulze et al. 1996,AOQVis6,23/05/2024,,1132,,False
1132,staffmnkmcph_68_0_7.1_0_0_0_0_0_4_3.2_0_17.6,68.02,0.0,7.13,0.0,0.0,0.0,0.0,0.0,4.03,3.24,0.0,17.58,0.3,1273.0,3.18,,Schulze et al. 1996,AOQVis6,23/05/2024,,1133,,False
1133,staffmnkmcph_69.9_0_7.3_0_0_0_0_0_4.1_3.3_0_15.3,69.9,0.0,7.32,0.0,0.0,0.0,0.0,0.0,4.14,3.33,0.0,15.31,0.5,1173.0,3.99,,Schulze et al. 1996,AOQVis5,23/05/2024,,1134,,False
1134,staffmnkmcph_69.9_0_7.3_0_0_0_0_0_4.1_3.3_0_15.3,69.9,0.0,7.32,0.0,0.0,0.0,0.0,0.0,4.14,3.33,0.0,15.31,0.5,1173.0,4.0,,Schulze et al. 1996,AOQVis5,23/05/2024,,1135,,False
1135,staffmnkmcph_69.9_0_7.3_0_0_0_0_0_4.1_3.3_0_15.3,69.9,0.0,7.32,0.0,0.0,0.0,0.0,0.0,4.14,3.33,0.0,15.31,0.5,1173.0,3.89,,Schulze et al. 1996,AOQVis5,23/05/2024,,1136,,False
1136,staffmnkmcph_69.9_0_7.3_0_0_0_0_0_4.1_3.3_0_15.3,69.9,0.0,7.32,0.0,0.0,0.0,0.0,0.0,4.14,3.33,0.0,15.31,0.5,1173.0,3.89,,Schulze et al. 1996,AOQVis5,23/05/2024,,1137,,False
1137,staffmnkmcph_69.9_0_7.3_0_0_0_0_0_4.1_3.3_0_15.3,69.9,0.0,7.32,0.0,0.0,0.0,0.0,0.0,4.14,3.33,0.0,15.31,0.3,1273.0,3.39,,Schulze et al. 1996,AOQVis5,23/05/2024,,1138,,False
1138,staffmnkmcph_69.9_0_7.3_0_0_0_0_0_4.1_3.3_0_15.3,69.9,0.0,7.32,0.0,0.0,0.0,0.0,0.0,4.14,3.33,0.0,15.31,0.3,1273.0,3.4,,Schulze et al. 1996,AOQVis5,23/05/2024,,1139,,False
1139,staffmnkmcph_69.9_0_7.3_0_0_0_0_0_4.1_3.3_0_15.3,69.9,0.0,7.32,0.0,0.0,0.0,0.0,0.0,4.14,3.33,0.0,15.31,0.3,1273.0,3.34,,Schulze et al. 1996,AOQVis5,23/05/2024,,1140,,False
1140,staffmnkmcph_69.9_0_7.3_0_0_0_0_0_4.1_3.3_0_15.3,69.9,0.0,7.32,0.0,0.0,0.0,0.0,0.0,4.14,3.33,0.0,15.31,0.3,1273.0,3.35,,Schulze et al. 1996,AOQVis5,23/05/2024,,1141,,False
1141,staffmnkmcph_69.9_0_7.3_0_0_0_0_0_4.1_3.3_0_15.3,69.9,0.0,7.32,0.0,0.0,0.0,0.0,0.0,4.14,3.33,0.0,15.31,0.3,1273.0,3.35,,Schulze et al. 1996,AOQVis5,23/05/2024,,1142,,False
1142,staffmnkmcph_69.9_0_7.3_0_0_0_0_0_4.1_3.3_0_15.3,69.9,0.0,7.32,0.0,0.0,0.0,0.0,0.0,4.14,3.33,0.0,15.31,0.3,1273.0,3.36,,Schulze et al. 1996,AOQVis5,23/05/2024,,1143,,False
1143,staffmnkmcph_69.9_0_7.3_0_0_0_0_0_4.1_3.3_0_15.3,69.9,0.0,7.32,0.0,0.0,0.0,0.0,0.0,4.14,3.33,0.0,15.31,0.3,1423.0,2.77,,Schulze et al. 1996,AOQVis5,23/05/2024,,1144,,False
1144,staffmnkmcph_69.9_0_7.3_0_0_0_0_0_4.1_3.3_0_15.3,69.9,0.0,7.32,0.0,0.0,0.0,0.0,0.0,4.14,3.33,0.0,15.31,0.3,1423.0,2.78,,Schulze et al. 1996,AOQVis5,23/05/2024,,1145,,False
1145,staffmnkmcph_69.9_0_7.3_0_0_0_0_0_4.1_3.3_0_15.3,69.9,0.0,7.32,0.0,0.0,0.0,0.0,0.0,4.14,3.33,0.0,15.31,0.3,1423.0,2.73,,Schulze et al. 1996,AOQVis5,23/05/2024,,1146,,False
1146,staffmnkmcph_69.9_0_7.3_0_0_0_0_0_4.1_3.3_0_15.3,69.9,0.0,7.32,0.0,0.0,0.0,0.0,0.0,4.14,3.33,0.0,15.31,0.3,1423.0,2.74,,Schulze et al. 1996,AOQVis5,23/05/2024,,1147,,False
1147,staffmnkmcph_72.7_0_7.6_0_0_0_0_0_4.3_3.5_0_11.9,72.68,0.0,7.61,0.0,0.0,0.0,0.0,0.0,4.3,3.46,0.0,11.94,0.3,1573.0,2.52,,Schulze et al. 1996,AOQVis4,23/05/2024,,1148,,False
1148,staffmnkmcph_72.7_0_7.6_0_0_0_0_0_4.3_3.5_0_11.9,72.68,0.0,7.61,0.0,0.0,0.0,0.0,0.0,4.3,3.46,0.0,11.94,0.3,1573.0,2.57,,Schulze et al. 1996,AOQVis4,23/05/2024,,1149,,False
1149,staffmnkmcph_73.9_0_7.7_0_0_0_0_0_4.4_3.5_0_10.4,73.93,0.0,7.74,0.0,0.0,0.0,0.0,0.0,4.38,3.52,0.0,10.43,0.3,1473.0,3.27,,Schulze et al. 1996,AOQVis3,23/05/2024,,1150,,False
1150,staffmnkmcph_73.9_0_7.7_0_0_0_0_0_4.4_3.5_0_10.4,73.93,0.0,7.74,0.0,0.0,0.0,0.0,0.0,4.38,3.52,0.0,10.43,0.3,1573.0,2.88,,Schulze et al. 1996,AOQVis3,23/05/2024,,1151,,False
1151,staffmnkmcph_73.9_0_7.7_0_0_0_0_0_4.4_3.5_0_10.4,73.93,0.0,7.74,0.0,0.0,0.0,0.0,0.0,4.38,3.52,0.0,10.43,0.3,1573.0,2.85,,Schulze et al. 1996,AOQVis3,23/05/2024,,1152,,False
1152,staffmnkmcph_73.9_0_7.7_0_0_0_0_0_4.4_3.5_0_10.4,73.93,0.0,7.74,0.0,0.0,0.0,0.0,0.0,4.38,3.52,0.0,10.43,0.3,1573.0,2.91,,Schulze et al. 1996,AOQVis3,23/05/2024,,1153,,False
1153,staffmnkmcph_75.5_0_7.9_0_0_0_0_0_4.5_3.6_0_8.5,75.49,0.0,7.91,0.0,0.0,0.0,0.0,0.0,4.47,3.59,0.0,8.53,0.3,1573.0,3.07,,Schulze et al. 1996,AOQVis2.5,23/05/2024,,1154,,False
1154,staffmnkmcph_75.5_0_7.9_0_0_0_0_0_4.5_3.6_0_8.5,75.49,0.0,7.91,0.0,0.0,0.0,0.0,0.0,4.47,3.59,0.0,8.53,0.3,1573.0,3.07,,Schulze et al. 1996,AOQVis2.5,23/05/2024,,1155,,False
1155,staffmnkmcph_76.7_0_8_0_0_0_0_0_4.5_3.7_0_7,76.74,0.0,8.04,0.0,0.0,0.0,0.0,0.0,4.54,3.65,0.0,7.03,0.3,1473.0,3.61,,Schulze et al. 1996,AOQVis2,23/05/2024,,1156,,False
1156,staffmnkmcph_76.7_0_8_0_0_0_0_0_4.5_3.7_0_7,76.74,0.0,8.04,0.0,0.0,0.0,0.0,0.0,4.54,3.65,0.0,7.03,0.3,1573.0,3.22,,Schulze et al. 1996,AOQVis2,23/05/2024,,1157,,False
1157,staffmnkmcph_76.7_0_8_0_0_0_0_0_4.5_3.7_0_7,76.74,0.0,8.04,0.0,0.0,0.0,0.0,0.0,4.54,3.65,0.0,7.03,0.3,1573.0,3.19,,Schulze et al. 1996,AOQVis2,23/05/2024,,1158,,False
1158,staffmnkmcph_76.7_0_8_0_0_0_0_0_4.5_3.7_0_7,76.74,0.0,8.04,0.0,0.0,0.0,0.0,0.0,4.54,3.65,0.0,7.03,0.3,1573.0,3.19,,Schulze et al. 1996,AOQVis2,23/05/2024,,1159,,False
1159,staffmnkmcph_78.2_0_8.2_0_0_0_0_0_4.6_3.7_0_5.3,78.16,0.0,8.19,0.0,0.0,0.0,0.0,0.0,4.63,3.72,0.0,5.31,0.3,1473.0,3.85,,Schulze et al. 1996,AOQVis1.5,23/05/2024,,1160,,False
1160,staffmnkmcph_78.2_0_8.2_0_0_0_0_0_4.6_3.7_0_5.3,78.16,0.0,8.19,0.0,0.0,0.0,0.0,0.0,4.63,3.72,0.0,5.31,0.3,1473.0,3.85,,Schulze et al. 1996,AOQVis1.5,23/05/2024,,1161,,False
1161,staffmnkmcph_78.2_0_8.2_0_0_0_0_0_4.6_3.7_0_5.3,78.16,0.0,8.19,0.0,0.0,0.0,0.0,0.0,4.63,3.72,0.0,5.31,0.3,1573.0,3.44,,Schulze et al. 1996,AOQVis1.5,23/05/2024,,1162,,False
1162,staffmnkmcph_78.2_0_8.2_0_0_0_0_0_4.6_3.7_0_5.3,78.16,0.0,8.19,0.0,0.0,0.0,0.0,0.0,4.63,3.72,0.0,5.31,0.3,1573.0,3.45,,Schulze et al. 1996,AOQVis1.5,23/05/2024,,1163,,False
1163,staffmnkmcph_78.2_0_8.2_0_0_0_0_0_4.6_3.7_0_5.3,78.16,0.0,8.19,0.0,0.0,0.0,0.0,0.0,4.63,3.72,0.0,5.31,0.3,1673.0,2.97,,Schulze et al. 1996,AOQVis1.5,23/05/2024,,1164,,False
1164,staffmnkmcph_78.2_0_8.2_0_0_0_0_0_4.6_3.7_0_5.3,78.16,0.0,8.19,0.0,0.0,0.0,0.0,0.0,4.63,3.72,0.0,5.31,0.3,1673.0,2.98,,Schulze et al. 1996,AOQVis1.5,23/05/2024,,1165,,False
1165,staffmnkmcph_79.5_0_8.3_0_0_0_0_0_4.7_3.8_0_3.7,79.52,0.0,8.33,0.0,0.0,0.0,0.0,0.0,4.71,3.78,0.0,3.66,0.3,1473.0,4.21,,Schulze et al. 1996,AOQVis1,23/05/2024,,1166,,False
1166,staffmnkmcph_79.5_0_8.3_0_0_0_0_0_4.7_3.8_0_3.7,79.52,0.0,8.33,0.0,0.0,0.0,0.0,0.0,4.71,3.78,0.0,3.66,0.3,1473.0,4.21,,Schulze et al. 1996,AOQVis1,23/05/2024,,1167,,False
1167,staffmnkmcph_79.5_0_8.3_0_0_0_0_0_4.7_3.8_0_3.7,79.52,0.0,8.33,0.0,0.0,0.0,0.0,0.0,4.71,3.78,0.0,3.66,0.3,1573.0,3.77,,Schulze et al. 1996,AOQVis1,23/05/2024,,1168,,False
1168,staffmnkmcph_79.5_0_8.3_0_0_0_0_0_4.7_3.8_0_3.7,79.52,0.0,8.33,0.0,0.0,0.0,0.0,0.0,4.71,3.78,0.0,3.66,0.3,1573.0,3.77,,Schulze et al. 1996,AOQVis1,23/05/2024,,1169,,False
1169,staffmnkmcph_82.5_0_8.6_0_0_0_0_0_4.9_3.9_0_0.1,82.45,0.0,8.64,0.0,0.0,0.0,0.0,0.0,4.88,3.92,0.0,0.11,0.3,1673.0,4.91,,Schulze et al. 1996,AOQVis0,23/05/2024,,1170,,False
1170,staffmnkmcph_82.5_0_8.6_0_0_0_0_0_4.9_3.9_0_0.1,82.45,0.0,8.64,0.0,0.0,0.0,0.0,0.0,4.88,3.92,0.0,0.11,0.3,1673.0,4.92,,Schulze et al. 1996,AOQVis0,23/05/2024,,1171,,False
1171,staffmnkmcph_75_0_12.4_0_0_0_0_0_12.6_0_0_0,75.0,0.0,12.4,0.0,0.0,0.0,0.0,0.0,12.6,0.0,0.0,0.0,2.5,1823.0,2.06,,Poe et al. 2006,S881,23/05/2024,,1172,,False
1172,staffmnkmcph_75_0_12.4_0_0_0_0_0_12.6_0_0_0,75.0,0.0,12.4,0.0,0.0,0.0,0.0,0.0,12.6,0.0,0.0,0.0,2.5,1923.0,1.75,,Poe et al. 2006,S881,23/05/2024,,1173,,False
1173,staffmnkmcph_73.1_0_12.1_0_0_0_0_0_12.3_0_0_2.5,73.12,0.0,12.09,0.0,0.0,0.0,0.0,0.0,12.28,0.0,0.0,2.51,2.5,1823.0,1.78,,Poe et al. 2006,S870,23/05/2024,,1174,,False
1174,staffmnkmcph_70.4_0_11.6_0_0_0_0_0_11.8_0_0_6.2,70.35,0.0,11.63,0.0,0.0,0.0,0.0,0.0,11.82,0.0,0.0,6.2,2.5,1823.0,1.54,,Poe et al. 2006,S874,23/05/2024,,1175,,False
1175,staffmnkmcph_68_0_11.2_0_0_0_0_0_11.4_0_0_9.3,68.01,0.0,11.24,0.0,0.0,0.0,0.0,0.0,11.42,0.0,0.0,9.33,2.5,1823.0,1.21,,Poe et al. 2006,S877,23/05/2024,,1176,,False
1176,staffmnkmcph_80_0_0_0_0_0_0_0_0_20_0_0,80.0,0.0,0.0,0.0,0.0,0.0,0.0,0.0,0.0,20.0,0.0,0.0,0.5,1473.0,2.92,,Dickinson et al. 1990,K2Si4O9,23/05/2024,,1177,,False
1177,staffmnkmcph_80_0_0_0_0_0_0_0_0_20_0_0,80.0,0.0,0.0,0.0,0.0,0.0,0.0,0.0,0.0,20.0,0.0,0.0,1.0,1473.0,2.79,,Dickinson et al. 1990,K2Si4O9,23/05/2024,,1178,,False
1178,staffmnkmcph_80_0_0_0_0_0_0_0_0_20_0_0,80.0,0.0,0.0,0.0,0.0,0.0,0.0,0.0,0.0,20.0,0.0,0.0,1.3,1473.0,2.69,,Dickinson et al. 1990,K2Si4O9,23/05/2024,,1179,,False
1179,staffmnkmcph_80_0_0_0_0_0_0_0_0_20_0_0,80.0,0.0,0.0,0.0,0.0,0.0,0.0,0.0,0.0,20.0,0.0,0.0,1.5,1473.0,2.65,,Dickinson et al. 1990,K2Si4O9,23/05/2024,,1180,,False
1180,staffmnkmcph_80_0_0_0_0_0_0_0_0_20_0_0,80.0,0.0,0.0,0.0,0.0,0.0,0.0,0.0,0.0,20.0,0.0,0.0,2.0,1473.0,2.33,,Dickinson et al. 1990,K2Si4O9,23/05/2024,,1181,,False
1181,staffmnkmcph_80_0_0_0_0_0_0_0_0_20_0_0,80.0,0.0,0.0,0.0,0.0,0.0,0.0,0.0,0.0,20.0,0.0,0.0,2.4,1473.0,2.23,,Dickinson et al. 1990,K2Si4O9,23/05/2024,,1182,,False
1182,staffmnkmcph_74.7_0_13.3_0_0_0_0_0_12_0_0_0,74.69,0.0,13.29,0.0,0.0,0.0,0.0,0.0,12.02,0.0,0.0,0.0,2.1,1973.0,2.21,,Funakoshi et al. 2002,albite_digit,23/05/2024,,1183,,False
1183,staffmnkmcph_74.7_0_13.3_0_0_0_0_0_12_0_0_0,74.69,0.0,13.29,0.0,0.0,0.0,0.0,0.0,12.02,0.0,0.0,0.0,2.4,1973.0,2.06,,Funakoshi et al. 2002,albite_digit,23/05/2024,,1184,,False
1184,staffmnkmcph_74.7_0_13.3_0_0_0_0_0_12_0_0_0,74.69,0.0,13.29,0.0,0.0,0.0,0.0,0.0,12.02,0.0,0.0,0.0,2.8,1973.0,2.13,,Funakoshi et al. 2002,albite_digit,23/05/2024,,1185,,False
1185,staffmnkmcph_74.7_0_13.3_0_0_0_0_0_12_0_0_0,74.69,0.0,13.29,0.0,0.0,0.0,0.0,0.0,12.02,0.0,0.0,0.0,3.1,1973.0,1.85,,Funakoshi et al. 2002,albite_digit,23/05/2024,,1186,,False
1186,staffmnkmcph_74.7_0_13.3_0_0_0_0_0_12_0_0_0,74.69,0.0,13.29,0.0,0.0,0.0,0.0,0.0,12.02,0.0,0.0,0.0,3.3,1973.0,1.81,,Funakoshi et al. 2002,albite_digit,23/05/2024,,1187,,False
1187,staffmnkmcph_74.7_0_13.3_0_0_0_0_0_12_0_0_0,74.69,0.0,13.29,0.0,0.0,0.0,0.0,0.0,12.02,0.0,0.0,0.0,3.4,1973.0,1.67,,Funakoshi et al. 2002,albite_digit,23/05/2024,,1188,,False
1188,staffmnkmcph_74.7_0_13.3_0_0_0_0_0_12_0_0_0,74.69,0.0,13.29,0.0,0.0,0.0,0.0,0.0,12.02,0.0,0.0,0.0,3.9,1973.0,1.6,,Funakoshi et al. 2002,albite_digit,23/05/2024,,1189,,False
1189,staffmnkmcph_74.7_0_13.3_0_0_0_0_0_12_0_0_0,74.69,0.0,13.29,0.0,0.0,0.0,0.0,0.0,12.02,0.0,0.0,0.0,4.2,1973.0,1.68,,Funakoshi et al. 2002,albite_digit,23/05/2024,,1190,,False
1190,staffmnkmcph_74.7_0_13.3_0_0_0_0_0_12_0_0_0,74.69,0.0,13.29,0.0,0.0,0.0,0.0,0.0,12.02,0.0,0.0,0.0,4.6,1973.0,1.68,,Funakoshi et al. 2002,albite_digit,23/05/2024,,1191,,False
1191,staffmnkmcph_74.7_0_13.3_0_0_0_0_0_12_0_0_0,74.69,0.0,13.29,0.0,0.0,0.0,0.0,0.0,12.02,0.0,0.0,0.0,4.4,1973.0,1.44,,Funakoshi et al. 2002,albite_digit,23/05/2024,,1192,,False
1192,staffmnkmcph_74.7_0_13.3_0_0_0_0_0_12_0_0_0,74.69,0.0,13.29,0.0,0.0,0.0,0.0,0.0,12.02,0.0,0.0,0.0,4.6,1973.0,1.42,,Funakoshi et al. 2002,albite_digit,23/05/2024,,1193,,False
1193,staffmnkmcph_74.7_0_13.3_0_0_0_0_0_12_0_0_0,74.69,0.0,13.29,0.0,0.0,0.0,0.0,0.0,12.02,0.0,0.0,0.0,5.2,1973.0,1.79,,Funakoshi et al. 2002,albite_digit,23/05/2024,,1194,,False
1194,staffmnkmcph_42.5_0.2_3.4_8.2_0_0.1_38.6_6.1_0.8_0.1_0_0,42.54,0.21,3.38,8.19,0.0,0.14,38.57,6.13,0.75,0.08,0.01,0.0,3.3,1753.0,-0.52,,O’Dwyer Brown 2012,B4_T0805,31/05/2024,,1195,,False
1195,staffmnkmcph_42.5_0.2_3.4_8.2_0_0.1_38.6_6.1_0.8_0.1_0_0,42.54,0.21,3.38,8.19,0.0,0.14,38.57,6.13,0.75,0.08,0.01,0.0,3.4,1973.0,-1.0,,O’Dwyer Brown 2012,B4_T0805,31/05/2024,,1196,,False
1196,staffmnkmcph_42.5_0.2_3.4_8.2_0_0.1_38.6_6.1_0.8_0.1_0_0,42.54,0.21,3.38,8.19,0.0,0.14,38.57,6.13,0.75,0.08,0.01,0.0,6.2,1898.0,-0.7,,O’Dwyer Brown 2012,B4_T0807,31/05/2024,,1197,,False
1197,staffmnkmcph_42.5_0.2_3.4_8.2_0_0.1_38.6_6.1_0.8_0.1_0_0,42.54,0.21,3.38,8.19,0.0,0.14,38.57,6.13,0.75,0.08,0.01,0.0,6.3,1923.0,-1.0,,O’Dwyer Brown 2012,B4_T0807,31/05/2024,,1198,,False
1198,staffmnkmcph_42.5_0.2_3.4_8.2_0_0.1_38.6_6.1_0.8_0.1_0_0,42.54,0.21,3.38,8.19,0.0,0.14,38.57,6.13,0.75,0.08,0.01,0.0,10.2,2073.0,-0.7,,O’Dwyer Brown 2012,B4_T0810,31/05/2024,,1199,,False
1199,staffmnkmcph_42.5_0.2_3.4_8.2_0_0.1_38.6_6.1_0.8_0.1_0_0,42.54,0.21,3.38,8.19,0.0,0.14,38.57,6.13,0.75,0.08,0.01,0.0,9.1,2093.0,-0.7,,O’Dwyer Brown 2012,B4_T0811,31/05/2024,,1200,,False
1200,staffmnkmcph_42.5_0.2_3.4_8.2_0_0.1_38.6_6.1_0.8_0.1_0_0,42.54,0.21,3.38,8.19,0.0,0.14,38.57,6.13,0.75,0.08,0.01,0.0,9.1,2093.0,-1.0,,O’Dwyer Brown 2012,B4_T0811,31/05/2024,,1201,,False
1201,staffmnkmcph_42.5_0.2_3.4_8.2_0_0.1_38.6_6.1_0.8_0.1_0_0,42.54,0.21,3.38,8.19,0.0,0.14,38.57,6.13,0.75,0.08,0.01,0.0,1.5,1793.0,-0.7,,O’Dwyer Brown 2012,B4_T0812,31/05/2024,,1202,,False
1202,staffmnkmcph_42.5_0.2_3.4_8.2_0_0.1_38.6_6.1_0.8_0.1_0_0,42.54,0.21,3.38,8.19,0.0,0.14,38.57,6.13,0.75,0.08,0.01,0.0,1.6,1853.0,0.08,,O’Dwyer Brown 2012,B4_T0812,31/05/2024,,1203,,False
1203,staffmnkmcph_42.5_0.2_3.4_8.2_0_0.1_38.6_6.1_0.8_0.1_0_0,42.54,0.21,3.38,8.19,0.0,0.14,38.57,6.13,0.75,0.08,0.01,0.0,2.8,1823.0,-0.4,,O’Dwyer Brown 2012,B4_T0813,31/05/2024,,1204,,False
1204,staffmnkmcph_42.5_0.2_3.4_8.2_0_0.1_38.6_6.1_0.8_0.1_0_0,42.54,0.21,3.38,8.19,0.0,0.14,38.57,6.13,0.75,0.08,0.01,0.0,2.8,1823.0,-0.7,,O’Dwyer Brown 2012,B4_T0813,31/05/2024,,1205,,False
1205,staffmnkmcph_42.5_0.2_3.4_8.2_0_0.1_38.6_6.1_0.8_0.1_0_0,42.54,0.21,3.38,8.19,0.0,0.14,38.57,6.13,0.75,0.08,0.01,0.0,8.7,1923.0,-0.7,,O’Dwyer Brown 2012,B4_T0846,31/05/2024,,1206,,False
1206,staffmnkmcph_45.6_0.5_6.9_9.2_0_0.2_26_10.6_1.1_0_0_0,45.58,0.52,6.87,9.17,0.0,0.15,26.02,10.59,1.06,0.03,0.02,0.0,4.4,1700.0,1.08,,O’Dwyer Brown 2012,GOR-94-29_T0636,31/05/2024,,1207,,False
1207,staffmnkmcph_45.6_0.5_6.9_9.2_0_0.2_26_10.6_1.1_0_0_0,45.58,0.52,6.87,9.17,0.0,0.15,26.02,10.59,1.06,0.03,0.02,0.0,4.4,1800.0,-0.3,,O’Dwyer Brown 2012,GOR-94-29_T0636,31/05/2024,,1208,,False
1208,staffmnkmcph_45.6_0.5_6.9_9.2_0_0.2_26_10.6_1.1_0_0_0,45.58,0.52,6.87,9.17,0.0,0.15,26.02,10.59,1.06,0.03,0.02,0.0,3.8,1750.0,-0.22,,O’Dwyer Brown 2012,GOR-94-29_T0637,31/05/2024,,1209,,False
1209,staffmnkmcph_45.6_0.5_6.9_9.2_0_0.2_26_10.6_1.1_0_0_0,45.58,0.52,6.87,9.17,0.0,0.15,26.02,10.59,1.06,0.03,0.02,0.0,3.8,1750.0,0.32,,O’Dwyer Brown 2012,GOR-94-29_T0637,31/05/2024,,1210,,False
1210,staffmnkmcph_45.6_0.5_6.9_9.2_0_0.2_26_10.6_1.1_0_0_0,45.58,0.52,6.87,9.17,0.0,0.15,26.02,10.59,1.06,0.03,0.02,0.0,1.8,1673.0,-0.15,,O’Dwyer Brown 2012,GOR-94-29_T0642,31/05/2024,,1211,,False
1211,staffmnkmcph_45.6_0.5_6.9_9.2_0_0.2_26_10.6_1.1_0_0_0,45.58,0.52,6.87,9.17,0.0,0.15,26.02,10.59,1.06,0.03,0.02,0.0,1.8,1673.0,-0.15,,O’Dwyer Brown 2012,GOR-94-29_T0642,31/05/2024,,1212,,False
1212,staffmnkmcph_45.6_0.5_6.9_9.2_0_0.2_26_10.6_1.1_0_0_0,45.58,0.52,6.87,9.17,0.0,0.15,26.02,10.59,1.06,0.03,0.02,0.0,4.1,1873.0,0.11,,O’Dwyer Brown 2012,GOR-94-29_T0698,31/05/2024,,1213,,False
1213,staffmnkmcph_45.6_0.5_6.9_9.2_0_0.2_26_10.6_1.1_0_0_0,45.58,0.52,6.87,9.17,0.0,0.15,26.02,10.59,1.06,0.03,0.02,0.0,4.1,1873.0,-0.4,,O’Dwyer Brown 2012,GOR-94-29_T0698,31/05/2024,,1214,,False
1214,staffmnkmcph_45.6_0.5_6.9_9.2_0_0.2_26_10.6_1.1_0_0_0,45.58,0.52,6.87,9.17,0.0,0.15,26.02,10.59,1.06,0.03,0.02,0.0,0.9,1573.0,0.23,,O’Dwyer Brown 2012,GOR-94-29_T0711,31/05/2024,,1215,,False
1215,staffmnkmcph_45.6_0.5_6.9_9.2_0_0.2_26_10.6_1.1_0_0_0,45.58,0.52,6.87,9.17,0.0,0.15,26.02,10.59,1.06,0.03,0.02,0.0,0.9,1673.0,-0.05,,O’Dwyer Brown 2012,GOR-94-29_T0711,31/05/2024,,1216,,False
1216,staffmnkmcph_45.6_0.5_6.9_9.2_0_0.2_26_10.6_1.1_0_0_0,45.58,0.52,6.87,9.17,0.0,0.15,26.02,10.59,1.06,0.03,0.02,0.0,1.9,1623.0,-0.05,,O’Dwyer Brown 2012,GOR-94-29_T0779,31/05/2024,,1217,,False
1217,staffmnkmcph_45.6_0.5_6.9_9.2_0_0.2_26_10.6_1.1_0_0_0,45.58,0.52,6.87,9.17,0.0,0.15,26.02,10.59,1.06,0.03,0.02,0.0,2.0,1773.0,-1.0,,O’Dwyer Brown 2012,GOR-94-29_T0779,31/05/2024,,1218,,False
1218,staffmnkmcph_45.6_0.5_6.9_9.2_0_0.2_26_10.6_1.1_0_0_0,45.58,0.52,6.87,9.17,0.0,0.15,26.02,10.59,1.06,0.03,0.02,0.0,9.4,2073.0,-0.05,,O’Dwyer Brown 2012,GOR-94-29_T0842,31/05/2024,,1219,,False
1219,staffmnkmcph_45.6_0.5_6.9_9.2_0_0.2_26_10.6_1.1_0_0_0,45.58,0.52,6.87,9.17,0.0,0.15,26.02,10.59,1.06,0.03,0.02,0.0,9.4,2073.0,-0.1,,O’Dwyer Brown 2012,GOR-94-29_T0842,31/05/2024,,1220,,False
1220,staffmnkmcph_45.6_0.5_6.9_9.2_0_0.2_26_10.6_1.1_0_0_0,45.58,0.52,6.87,9.17,0.0,0.15,26.02,10.59,1.06,0.03,0.02,0.0,10.8,2173.0,-0.3,,O’Dwyer Brown 2012,GOR-94-29_T0844,31/05/2024,,1221,,False
1221,staffmnkmcph_45.6_0.5_6.9_9.2_0_0.2_26_10.6_1.1_0_0_0,45.58,0.52,6.87,9.17,0.0,0.15,26.02,10.59,1.06,0.03,0.02,0.0,4.9,1933.0,0.04,,O’Dwyer Brown 2012,GOR-94-29_T1028,31/05/2024,,1222,,False
1222,staffmnkmcph_45.6_0.5_6.9_9.2_0_0.2_26_10.6_1.1_0_0_0,45.58,0.52,6.87,9.17,0.0,0.15,26.02,10.59,1.06,0.03,0.02,0.0,4.9,2048.0,-0.7,,O’Dwyer Brown 2012,GOR-94-29_T1028,31/05/2024,,1223,,False
1223,staffmnkmcph_45.6_0.5_6.9_9.2_0_0.2_26_10.6_1.1_0_0_0,45.58,0.52,6.87,9.17,0.0,0.15,26.02,10.59,1.06,0.03,0.02,0.0,13.2,2223.0,-0.39,,O’Dwyer Brown 2012,S2097,31/05/2024,,1224,,False
1224,staffmnkmcph_42.5_0.2_3.4_8.2_0_0.1_38.6_6.1_0.8_0.1_0_0,42.54,0.21,3.38,8.19,0.0,0.14,38.57,6.13,0.75,0.08,0.01,0.0,13.5,2173.0,-1.05,,O’Dwyer Brown 2012,S2099,31/05/2024,,1225,,False
1225,staffmnkmcph_45.6_0.5_6.9_9.2_0_0.2_26_10.6_1.1_0_0_0,45.58,0.52,6.87,9.17,0.0,0.15,26.02,10.59,1.06,0.03,0.02,0.0,12.8,2273.0,-0.6,,O’Dwyer Brown 2012,S2101,31/05/2024,,1226,,False
1226,staffmnkmcph_42.5_0.2_3.4_8.2_0_0.1_38.6_6.1_0.8_0.1_0_0,42.54,0.21,3.38,8.19,0.0,0.14,38.57,6.13,0.75,0.08,0.01,0.0,12.8,2243.0,-1.15,,O’Dwyer Brown 2012,S2105,31/05/2024,,1227,,False
